Repository: bckasper3/KasperCalc

This is the home of KasperCalc. The location of the infrequently used aerospace calculator. 
Go to KasperCalc.com

KasperCalc is not liable for any error or mistakes in the entirity of the website.

File: js/data/figures/2.2.1.json
{"section":"2.2.1","figures":[],"tables":[{"id":"2.2.1.0a","caption":"Table 2.2.1.0(a). Material Specifications for AISI 1025 Carbon Steel","page":"Chapter2.2(steel).html","anchor":"table-2.2.1.0a","pdfPage":62,"html":"<table class=\"hdbk-table\">\n<caption>Table 2.2.1.0(a).  Material Specifications for AISI 1025 Carbon Steel</caption>\n<thead>\n<tr>\n<th>Specification</th>\n<th>Form</th>\n</tr>\n</thead>\n<tbody>\n<tr>\n<td class=\"td-left\">ASTM A 108</td>\n<td class=\"td-left\">Bar</td>\n</tr>\n<tr>\n<td class=\"td-left\">AMS 5075</td>\n<td class=\"td-left\">Seamless tubing</td>\n</tr>\n<tr>\n<td class=\"td-left\">AMS-T-5066<sup>a</sup></td>\n<td class=\"td-left\">Tubing</td>\n</tr>\n<tr>\n<td class=\"td-left\">AMS 5077</td>\n<td class=\"td-left\">Tubing</td>\n</tr>\n<tr>\n<td class=\"td-left\">AMS 5046</td>\n<td class=\"td-left\">Sheet, strip, and plate</td>\n</tr>\n<tr>\n<td class=\"td-left\">AMS-S-7952</td>\n<td class=\"td-left\">Sheet and strip</td>\n</tr>\n</tbody>\n<tfoot>\n<tr><td colspan=\"2\"><sup>a</sup> Noncurrent specification</td></tr>\n</tfoot>\n</table>"},{"id":"2.2.1.0b","caption":"Table 2.2.1.0(b). Design Mechanical and Physical Properties of AISI 1025 Carbon Steel","page":"Chapter2.2(steel).html","anchor":"table-2.2.1.0b","pdfPage":62,"html":"<table class=\"hdbk-table\">\n<caption>Table 2.2.1.0(b).  Design Mechanical and Physical Properties of AISI 1025 Carbon Steel</caption>\n<thead>\n<tr>\n<th style=\"text-align:left; min-width:11rem;\"></th>\n<th>AMS 5046 and<br/>AMS-S-7952</th>\n<th>AMS 5075, AMS 5077<br/>and AMS-T-5066<sup>a</sup></th>\n<th>ASTM A 108</th>\n</tr>\n</thead>\n<tbody>\n<tr>\n<td class=\"td-left\">Form</td>\n<td>Sheet, strip, and plate</td>\n<td>Tubing</td>\n<td>Bar</td>\n</tr>\n<tr>\n<td class=\"td-left\">Condition</td>\n<td>Annealed</td>\n<td>Normalized</td>\n<td>All</td>\n</tr>\n<tr>\n<td class=\"td-left\">Thickness, in.</td>\n<td>…</td>\n<td>…</td>\n<td>…</td>\n</tr>\n<tr>\n<td class=\"td-left\">Basis</td>\n<td>S</td>\n<td>S</td>\n<td>S<sup>b</sup></td>\n</tr>\n<!-- Mechanical Properties -->\n<tr class=\"prop-section\">\n<td colspan=\"4\">Mechanical Properties:</td>\n</tr>\n<tr class=\"prop-group\">\n<td class=\"td-left\"><em>F<sub>tu</sub></em>, ksi:</td>\n<td></td><td></td><td></td>\n</tr>\n<tr>\n<td class=\"td-indent\">L</td>\n<td>55</td><td>55</td><td>55</td>\n</tr>\n<tr>\n<td class=\"td-indent\">LT</td>\n<td>55</td><td>55</td><td>55</td>\n</tr>\n<tr>\n<td class=\"td-indent\">ST</td>\n<td>…</td><td>…</td><td>55</td>\n</tr>\n<tr class=\"prop-group\">\n<td class=\"td-left\"><em>F<sub>ty</sub></em>, ksi:</td>\n<td></td><td></td><td></td>\n</tr>\n<tr>\n<td class=\"td-indent\">L</td>\n<td>36</td><td>36</td><td>36</td>\n</tr>\n<tr>\n<td class=\"td-indent\">LT</td>\n<td>36</td><td>36</td><td>36</td>\n</tr>\n<tr>\n<td class=\"td-indent\">ST</td>\n<td>…</td><td>…</td><td>36</td>\n</tr>\n<tr class=\"prop-group\">\n<td class=\"td-left\"><em>F<sub>cy</sub></em>, ksi:</td>\n<td></td><td></td><td></td>\n</tr>\n<tr>\n<td class=\"td-indent\">L</td>\n<td>36</td><td>36</td><td>36</td>\n</tr>\n<tr>\n<td class=\"td-indent\">LT</td>\n<td>36</td><td>36</td><td>36</td>\n</tr>\n<tr>\n<td class=\"td-indent\">ST</td>\n<td>…</td><td>…</td><td>36</td>\n</tr>\n<tr>\n<td class=\"td-left\"><em>F<sub>su</sub></em>, ksi</td>\n<td>35</td><td>35</td><td>35</td>\n</tr>\n<tr class=\"prop-group\">\n<td class=\"td-left\"><em>F<sub>bru</sub></em>, ksi:</td>\n<td></td><td></td><td></td>\n</tr>\n<tr>\n<td class=\"td-indent\">(<em>e</em>/D = 1.5)</td>\n<td>…</td><td>…</td><td>…</td>\n</tr>\n<tr>\n<td class=\"td-indent\">(<em>e</em>/D = 2.0)</td>\n<td>90</td><td>90</td><td>90</td>\n</tr>\n<tr class=\"prop-group\">\n<td class=\"td-left\"><em>F<sub>bry</sub></em>, ksi:</td>\n<td></td><td></td><td></td>\n</tr>\n<tr>\n<td class=\"td-indent\">(<em>e</em>/D = 1.5)</td>\n<td>…</td><td>…</td><td>…</td>\n</tr>\n<tr>\n<td class=\"td-indent\">(<em>e</em>/D = 2.0)</td>\n<td>…</td><td>…</td><td>…</td>\n</tr>\n<tr class=\"prop-group\">\n<td class=\"td-left\"><em>e</em>, percent:</td>\n<td></td><td></td><td></td>\n</tr>\n<tr>\n<td class=\"td-indent\">L</td>\n<td>…</td><td>c</td><td>c</td>\n</tr>\n<tr>\n<td class=\"td-indent\">LT</td>\n<td>c</td><td>…</td><td>…</td>\n</tr>\n<!-- Elastic constants — single value spanning all 3 data cols -->\n<tr>\n<td class=\"td-left\"><em>E</em>, 10<sup>3</sup> ksi</td>\n<td colspan=\"3\">29.0</td>\n</tr>\n<tr>\n<td class=\"td-left\"><em>E<sub>c</sub></em>, 10<sup>3</sup> ksi</td>\n<td colspan=\"3\">29.0</td>\n</tr>\n<tr>\n<td class=\"td-left\"><em>G</em>, 10<sup>3</sup> ksi</td>\n<td colspan=\"3\">11.0</td>\n</tr>\n<tr>\n<td class=\"td-left\"><em>μ</em></td>\n<td colspan=\"3\">0.32</td>\n</tr>\n<!-- Physical Properties -->\n<tr class=\"prop-section\">\n<td colspan=\"4\">Physical Properties:</td>\n</tr>\n<tr>\n<td class=\"td-left\"><em>ω</em>, lb/in.<sup>3</sup></td>\n<td colspan=\"3\">0.284</td>\n</tr>\n<tr>\n<td class=\"td-left\"><em>C</em>, Btu/(lb)(°F)</td>\n<td colspan=\"3\">0.116 (122 to 212°F)</td>\n</tr>\n<tr>\n<td class=\"td-left\"><em>K</em>, Btu/[(hr)(ft<sup>2</sup>)(°F)/ft]</td>\n<td colspan=\"3\">30.0 (at 32°F)</td>\n</tr>\n<tr>\n<td class=\"td-left\"><em>α</em>, 10<sup>−6</sup> in./in./°F</td>\n<td colspan=\"3\">See Figure 2.2.1.0</td>\n</tr>\n</tbody>\n<tfoot>\n<tr><td colspan=\"4\"><sup>a</sup> Noncurrent specification.</td></tr>\n<tr><td colspan=\"4\"><sup>b</sup> Design values are applicable only to parts for which the indicated <em>F<sub>tu</sub></em> has been substantiated by adequate quality control testing.</td></tr>\n<tr><td colspan=\"4\"><sup>c</sup> See applicable specification for variation in minimum elongation with ultimate strength.</td></tr>\n</tfoot>\n</table>"}]}

File: js/data/figures/2.3.1.json (part 1 of 3)
{"section":"2.3.1","figures":[{"id":"2.3.1.0","caption":"Figure 2.3.1.0. Effect of temperature on the physical properties of 4130 and 4340 alloy steels.","page":"Chapter2.3(steel).html","anchor":"fig-2.3.1.0","pdfPage":80,"image":null,"charts":[{"canvas":"canvas-fig2310","series":[{"label":"C","data":[{"x":198.64,"y":0.444},{"x":604.54,"y":1.586},{"x":919.73,"y":2.665},{"x":1175.96,"y":3.871},{"x":1278.0,"y":4.378},{"x":1305.22,"y":7.107},{"x":1350.57,"y":10.787},{"x":1366.44,"y":12.754},{"x":1382.31,"y":14.023},{"x":1395.92,"y":13.388},{"x":1407.26,"y":12.246},{"x":1425.4,"y":10.787},{"x":1463.95,"y":8.058},{"x":1502.49,"y":5.774},{"x":1531.97,"y":4.061},{"x":1552.38,"y":2.348},{"x":1570.52,"y":1.967},{"x":1595.46,"y":2.284}],"interp":"lin","step":5},{"label":"K, 4340","data":[{"x":-404.54,"y":6.98},{"x":-375.06,"y":9.898},{"x":-341.04,"y":12.5},{"x":-245.8,"y":14.975},{"x":-116.55,"y":17.83},{"x":76.19,"y":20.749},{"x":243.99,"y":21.954},{"x":482.09,"y":21.891},{"x":738.32,"y":20.749},{"x":1001.36,"y":19.036},{"x":1200.91,"y":17.576},{"x":1407.26,"y":15.355},{"x":1482.09,"y":14.784},{"x":1541.04,"y":15.102},{"x":1602.27,"y":15.482}],"interp":"lin","step":5},{"label":"K, 4130","data":[{"x":-395.46,"y":7.17},{"x":-375.06,"y":9.391},{"x":-341.04,"y":12.056},{"x":-293.42,"y":15.038},{"x":-198.19,"y":18.401},{"x":-109.75,"y":20.749},{"x":21.77,"y":23.033},{"x":153.29,"y":23.921},{"x":282.54,"y":24.556},{"x":414.06,"y":24.175},{"x":522.9,"y":23.604},{"x":663.49,"y":22.906},{"x":770.07,"y":22.272},{"x":897.05,"y":21.003},{"x":1014.97,"y":19.924},{"x":1121.54,"y":19.036}],"interp":"lin","step":5},{"label":"α, 4130","data":[{"x":-452.15,"y":19.162},{"x":-379.59,"y":21.51},{"x":-270.75,"y":24.683},{"x":-148.3,"y":27.855},{"x":-7.71,"y":30.901},{"x":137.41,"y":33.439},{"x":273.47,"y":35.47},{"x":395.92,"y":36.612},{"x":575.06,"y":38.135},{"x":652.15,"y":38.515},{"x":865.31,"y":39.53},{"x":1044.44,"y":40.165},{"x":1180.5,"y":40.736},{"x":1284.81,"y":41.371},{"x":1302.95,"y":41.053},{"x":1298.41,"y":39.594},{"x":1314.29,"y":37.627},{"x":1348.3,"y":35.596},{"x":1382.31,"y":34.074},{"x":1436.73,"y":32.678},{"x":1509.3,"y":33.376},{"x":1565.99,"y":34.581},{"x":1597.73,"y":35.533}],"interp":"lin","step":5},{"label":"α, 4340","data":[{"x":-456.69,"y":19.099},{"x":-345.58,"y":22.665},{"x":-186.85,"y":26.84},{"x":-21.32,"y":30.673},{"x":157.82,"y":33.82},{"x":393.65,"y":36.612},{"x":595.46,"y":38.198},{"x":643.08,"y":38.401},{"x":765.53,"y":38.388},{"x":942.4,"y":38.071},{"x":1123.81,"y":37.5},{"x":1250.79,"y":36.815},{"x":1305.22,"y":35.635},{"x":1325.62,"y":33.947},{"x":1336.96,"y":32.931},{"x":1355.1,"y":31.599},{"x":1377.78,"y":30.52},{"x":1398.19,"y":29.822},{"x":1423.13,"y":29.442},{"x":1454.88,"y":29.315},{"x":1491.16,"y":29.822},{"x":1522.9,"y":30.266},{"x":1575.06,"y":31.409},{"x":1597.73,"y":31.789}],"interp":"lin","step":5}],"opts":{"xLabel":"Temperature, °F","yLabel":"K, Btu/[(hr)(ft²)(°F)/ft]  |  α, 10⁻⁶ in./in./°F  |  C, Btu/(lb)(°F)","xMax":1600}}]},{"id":"2.3.1.1.1","caption":"Figure 2.3.1.1.1. Effect of temperature on the tensile ultimate strength (Ftu) and tensile yield strength (Fty) of AISI low-alloy steels (all products).","page":"Chapter2.3(steel).html","anchor":"fig-2.3.1.1.1","pdfPage":81,"image":null,"charts":[{"canvas":"canvas-fig23111","series":[{"label":"Fty","data":[{"x":-96.0,"y":107.17},{"x":-44.8,"y":105.21},{"x":54.4,"y":100.98},{"x":99.2,"y":98.7},{"x":185.6,"y":95.11},{"x":307.2,"y":89.9},{"x":438.4,"y":85.34},{"x":582.4,"y":79.8},{"x":675.2,"y":75.57},{"x":768.0,"y":70.68},{"x":838.4,"y":63.84},{"x":905.6,"y":54.72},{"x":960.0,"y":46.91},{"x":1030.4,"y":39.09},{"x":1094.4,"y":31.27},{"x":1171.2,"y":25.73},{"x":1203.2,"y":22.8}],"interp":"lin","step":5,"color":"#3a6270"},{"label":"Ftu","data":[{"x":-89.6,"y":105.21},{"x":-22.4,"y":101.95},{"x":38.4,"y":100.33},{"x":128.0,"y":98.7},{"x":243.2,"y":97.72},{"x":409.6,"y":95.11},{"x":531.2,"y":90.88},{"x":681.6,"y":85.67},{"x":816.0,"y":75.9},{"x":928.0,"y":65.15},{"x":1001.6,"y":57.0},{"x":1097.6,"y":46.91},{"x":1161.6,"y":40.07},{"x":1203.2,"y":34.85}],"interp":"lin","step":5,"color":"#c87941"}],"opts":{"xLabel":"Temperature, °F","yLabel":"Percentage of Room-Temperature Strength"},"derate":{"kind":"temperature","mode":"percent","series":[{"label":"Fty","props":["Fty"],"hours":null},{"label":"Ftu","props":["Ftu"],"hours":null}]}}]},{"id":"2.3.1.1.2","caption":"Figure 2.3.1.1.2. Effect of temperature on the compressive yield strength (Fcy) and the shear ultimate strength (Fsu) of heat-treated AISI low-alloy steels (all products).","page":"Chapter2.3(steel).html","anchor":"fig-2.3.1.1.2","pdfPage":82,"image":null,"charts":[{"canvas":"canvas-fig23112","series":[{"label":"Fcy","data":[{"x":87.0,"y":99.51},{"x":116.71,"y":96.38},{"x":169.76,"y":92.59},{"x":231.3,"y":89.46},{"x":307.69,"y":86.0},{"x":386.21,"y":83.86},{"x":473.21,"y":82.21},{"x":553.85,"y":80.07},{"x":628.12,"y":77.1},{"x":691.78,"y":74.63},{"x":755.44,"y":70.02},{"x":800.0,"y":65.07},{"x":842.44,"y":60.13},{"x":872.15,"y":55.85},{"x":901.86,"y":51.57}],"interp":"lin","step":5},{"label":"Fsu","data":[{"x":91.25,"y":99.18},{"x":163.4,"y":97.53},{"x":244.03,"y":96.38},{"x":337.4,"y":95.88},{"x":432.89,"y":94.89},{"x":530.5,"y":93.74},{"x":623.87,"y":90.77},{"x":700.27,"y":86.66},{"x":753.32,"y":81.88},{"x":812.73,"y":76.44},{"x":861.54,"y":70.84},{"x":910.34,"y":66.56},{"x":963.4,"y":60.46},{"x":1007.96,"y":55.35},{"x":1052.52,"y":50.25},{"x":1099.2,"y":45.47},{"x":1154.38,"y":41.19},{"x":1203.18,"y":37.23}],"interp":"lin","step":5}],"opts":{"xLabel":"Temperature, °F","yLabel":"Percentage of Room-Temperature Strength"},"derate":{"kind":"temperature","mode":"percent","series":[{"label":"Fcy","props":["Fcy"],"hours":null},{"label":"Fsu","props":["Fsu"],"hours":null}]}}]},{"id":"2.3.1.1.3","caption":"Figure 2.3.1.1.3. Effect of temperature on the bearing ultimate strength (Fbru) and the bearing yield strength (Fbry) of heat-treated AISI low-alloy steels (all products).","page":"Chapter2.3(steel).html","anchor":"fig-2.3.1.1.3","pdfPage":82,"image":null,"charts":[{"canvas":"canvas-fig23113","series":[{"label":"Fbry","data":[{"x":88.55,"y":99.84},{"x":189.45,"y":96.74},{"x":275.93,"y":95.76},{"x":411.84,"y":94.29},{"x":502.45,"y":93.8},{"x":586.87,"y":92.33},{"x":634.23,"y":90.7},{"x":714.54,"y":85.97},{"x":776.32,"y":80.26},{"x":848.39,"y":73.25},{"x":924.58,"y":65.09},{"x":982.24,"y":58.73},{"x":1037.84,"y":53.02},{"x":1079.02,"y":48.61},{"x":1124.32,"y":44.54},{"x":1194.34,"y":38.34}],"interp":"lin","step":5},{"label":"Fbru","data":[{"x":107.08,"y":100.0},{"x":160.62,"y":98.37},{"x":238.87,"y":97.06},{"x":308.88,"y":96.74},{"x":409.78,"y":96.41},{"x":492.15,"y":95.27},{"x":555.98,"y":93.64},{"x":634.23,"y":88.91},{"x":710.42,"y":82.22},{"x":776.32,"y":76.51},{"x":852.51,"y":68.84},{"x":914.29,"y":62.64},{"x":974.0,"y":56.44},{"x":1031.66,"y":50.9},{"x":1091.38,"y":45.68},{"x":1140.8,"y":41.11},{"x":1198.46,"y":38.17}],"interp":"lin","step":5}],"opts":{"xLabel":"Temperature, °F","yLabel":"Percentage of Room-Temperature Strength"},"derate":{"kind":"temperature","mode":"percent","series":[{"label":"Fbry","props":["Fbry"],"hours":null},{"label":"Fbru","props":["Fbru"],"hours":null}]}}]},{"id":"2.3.1.1.4","caption":"Figure 2.3.1.1.4. Effect of temperature on the tensile and compressive modulus (E and Ec) of AISI low-alloy steels.","page":"Chapter2.3(steel).html","anchor":"fig-2.3.1.1.4","pdfPage":83,"image":null,"charts":[{"canvas":"canvas-fig23114","series":[{"label":"E, Ec","data":[{"x":-100.64,"y":103.05},{"x":-15.03,"y":101.48},{"x":107.26,"y":99.41},{"x":211.21,"y":97.93},{"x":370.19,"y":95.57},{"x":458.85,"y":93.99},{"x":576.56,"y":91.13},{"x":657.58,"y":88.67},{"x":744.71,"y":85.32},{"x":825.73,"y":81.97},{"x":888.41,"y":78.13},{"x":931.21,"y":75.17},{"x":969.43,"y":72.51},{"x":1003.06,"y":70.05}],"interp":"lin","step":5}],"opts":{"xLabel":"Temperature, °F","yLabel":"Percentage of Room-Temperature Modulus"},"derate":{"kind":"temperature","mode":"percent","series":[{"label":"E, Ec","props":["E","Ec"],"hours":null}]}}]},{"id":"2.3.1.2.6a","caption":"Figure 2.3.1.2.6(a). Typical tensile stress-strain curves at room temperature for heat-treated AISI 8630 alloy steel (all products).","page":"Chapter2.3(steel).html","anchor":"fig-2.3.1.2.6a","pdfPage":83,"image":null,"charts":[{"canvas":"canvas-fig23126a","series":[{"label":"Normalized","data":[{"x":0.026,"y":0.0},{"x":0.388,"y":11.67},{"x":0.88,"y":26.9},{"x":1.631,"y":48.95},{"x":2.045,"y":58.67},{"x":2.615,"y":69.69},{"x":3.547,"y":80.06},{"x":4.828,"y":88.49},{"x":6.11,"y":93.68},{"x":7.625,"y":96.92},{"x":8.828,"y":99.19},{"x":9.644,"y":99.84},{"x":10.175,"y":100.16}],"interp":"lin","step":0.05},{"label":"125-ksi level","data":[{"x":0.026,"y":1.3},{"x":0.686,"y":20.75},{"x":1.359,"y":41.49},{"x":2.045,"y":61.59},{"x":2.718,"y":81.69},{"x":3.405,"y":102.43},{"x":4.026,"y":118.96},{"x":4.233,"y":124.15},{"x":4.324,"y":125.45},{"x":4.375,"y":122.85},{"x":4.57,"y":121.88},{"x":4.919,"y":122.53},{"x":5.968,"y":122.53},{"x":6.835,"y":123.18},{"x":7.974,"y":123.18},{"x":8.997,"y":124.8},{"x":10.188,"y":125.12}],"interp":"lin","step":0.05},{"label":"150-ksi level","data":[{"x":0.026,"y":0.648},{"x":0.583,"y":17.83},{"x":1.644,"y":48.95},{"x":2.654,"y":78.77},{"x":3.676,"y":108.91},{"x":4.246,"y":125.45},{"x":4.776,"y":141.33},{"x":4.997,"y":147.81},{"x":5.087,"y":150.41},{"x":5.152,"y":151.05},{"x":5.243,"y":151.05},{"x":5.294,"y":149.11},{"x":5.32,"y":148.46},{"x":5.592,"y":148.78},{"x":8.518,"y":149.76},{"x":10.175,"y":150.41}],"interp":"lin","step":0.05},{"label":"180-ksi level","data":[{"x":0.039,"y":2.27},{"x":0.803,"y":24.31},{"x":1.994,"y":59.32},{"x":3.43,"y":102.75},{"x":4.44,"y":131.28},{"x":5.165,"y":153.0},{"x":6.045,"y":177.96},{"x":6.149,"y":180.88},{"x":6.304,"y":180.88},{"x":6.9,"y":181.85},{"x":7.78,"y":182.5},{"x":8.492,"y":182.82},{"x":9.256,"y":183.47},{"x":9.722,"y":184.12},{"x":10.149,"y":184.44}],"interp":"lin","step":0.05},{"label":"200-ksi level","data":[{"x":0.039,"y":1.3},{"x":1.126,"y":33.39},{"x":2.964,"y":87.2},{"x":4.466,"y":132.58},{"x":5.553,"y":164.34},{"x":6.214,"y":182.17},{"x":6.55,"y":188.01},{"x":6.951,"y":193.52},{"x":7.443,"y":195.46},{"x":7.974,"y":196.43},{"x":8.453,"y":196.11},{"x":9.178,"y":196.11},{"x":9.773,"y":197.08},{"x":10.123,"y":198.7},{"x":10.382,"y":199.68}],"interp":"lin","step":0.05}],"opts":{"xLabel":"Strain, 0.001 in./in.","yLabel":"Stress, ksi"}}]},{"id":"2.3.1.2.6b","caption":"Figure 2.3.1.2.6(b). Typical compressive tangent-modulus curves at room temperature for heat-treated AISI 8630 alloy steel (all products).","page":"Chapter2.3(steel).html","anchor":"fig-2.3.1.2.6b","pdfPage":84,"image":null,"charts":[{"canvas":"canvas-fig23126b","series":[{"label":"Normalized","data":[{"x":5.05,"y":76.06},{"x":6.72,"y":75.12},{"x":10.75,"y":70.11},{"x":13.57,"y":65.41},{"x":17.51,"y":57.28},{"x":19.98,"y":51.02},{"x":22.0,"y":46.64},{"x":25.06,"y":41.0},{"x":26.48,"y":38.81},{"x":27.46,"y":37.25},{"x":28.29,"y":34.74},{"x":28.82,"y":32.24},{"x":28.99,"y":26.29},{"x":29.03,"y":19.09},{"x":28.99,"y":10.33},{"x":28.99,"y":0.63}],"interp":"lin","step":0.2},{"label":"125-ksi level","data":[{"x":5.12,"y":118.94},{"x":10.75,"y":118.0},{"x":14.9,"y":118.06},{"x":17.85,"y":117.56},{"x":21.22,"y":117.12},{"x":24.15,"y":116.74},{"x":26.35,"y":116.12},{"x":28.11,"y":115.81},{"x":28.82,"y":114.37},{"x":29.05,"y":108.73},{"x":29.06,"y":102.97},{"x":28.99,"y":91.08},{"x":29.03,"y":71.67},{"x":28.96,"y":44.76},{"x":28.99,"y":22.54},{"x":28.96,"y":0.63}],"interp":"lin","step":0.2},{"label":"150-ksi level","data":[{"x":4.98,"y":143.35},{"x":7.03,"y":143.97},{"x":8.7,"y":143.66},{"x":10.02,"y":143.35},{"x":11.62,"y":142.41},{"x":13.85,"y":139.59},{"x":15.59,"y":137.4},{"x":17.47,"y":136.46},{"x":19.14,"y":134.59},{"x":21.37,"y":133.02},{"x":23.63,"y":131.77},{"x":25.34,"y":131.14},{"x":26.8,"y":129.89},{"x":27.67,"y":128.95},{"x":28.23,"y":128.01},{"x":28.71,"y":123.32},{"x":28.92,"y":118.0},{"x":29.03,"y":110.8},{"x":28.99,"y":96.09},{"x":28.99,"y":73.24},{"x":28.99,"y":52.9},{"x":28.99,"y":31.61},{"x":28.99,"y":16.59},{"x":28.99,"y":0.31}],"interp":"lin","step":0.2}],"opts":{"xLabel":"Compressive Tangent Modulus, 10³ ksi","yLabel":"Stress, ksi"}}]},{"id":"2.3.1.2.6c","caption":"Figure 2.3.1.2.6(c). Typical tensile stress-strain curves at elevated temperatures for heat-treated AISI 8630 alloy steel, Ftu = 125 ksi (all products).","page":"Chapter2.3(steel).html","anchor":"fig-2.3.1.2.6c","pdfPage":84,"image":null,"charts":[{"canvas":"canvas-fig23126c","series":[{"label":"500°F","data":[{"x":-0.043,"y":0.19},{"x":0.548,"y":9.479},{"x":1.269,"y":23.318},{"x":2.005,"y":35.45},{"x":2.841,"y":44.929},{"x":4.053,"y":54.597},{"x":5.178,"y":60.664},{"x":6.188,"y":66.161},{"x":7.082,"y":69.953}],"interp":"lin","step":0.05},{"label":"850°F","data":[{"x":-0.014,"y":0.19},{"x":0.288,"y":7.204},{"x":1.212,"y":27.109},{"x":2.163,"y":47.583},{"x":2.726,"y":61.043},{"x":3.26,"y":73.175},{"x":3.663,"y":79.621},{"x":4.125,"y":83.602},{"x":4.731,"y":86.445},{"x":5.596,"y":89.289},{"x":6.447,"y":91.185},{"x":7.111,"y":92.512}],"interp":"lin","step":0.05},{"label":"1000°F","data":[{"x":-0.029,"y":0.758},{"x":0.874,"y":22.37},{"x":1.67,"y":43.223},{"x":2.527,"y":65.782},{"x":3.084,"y":79.924},{"x":3.519,"y":89.1},{"x":4.212,"y":97.63},{"x":4.962,"y":102.332},{"x":5.654,"y":105.744},{"x":6.375,"y":108.322},{"x":7.111,"y":110.711}],"interp":"lin","step":0.05}],"opts":{"xLabel":"Strain, 0.001 in./in.","yLabel":"Stress, ksi"}}]},{"id":"2.3.1.2.8a","caption":"Figure 2.3.1.2.8(a). Best-fit S/N curves for unnotched 4130 alloy steel sheet, normalized, longitudinal direction.","page":"Chapter2.3(steel).html","anchor":"fig-2.3.1.2.8a","pdfPage":85,"image":null,"charts":[{"canvas":"canvas-fig23128a","series":[{"label":"R = -1.000","data":[{"x":3042.0,"y":85.02},{"x":5822.0,"y":78.72},{"x":13005.0,"y":71.45},{"x":26886.0,"y":66.61},{"x":73413.0,"y":60.8},{"x":161456.0,"y":57.16},{"x":447720.0,"y":53.77},{"x":1449018.0,"y":50.87},{"x":3956539.0,"y":49.41},{"x":11671162.0,"y":47.72},{"x":30898179.0,"y":46.51},{"x":56451808.0,"y":46.26}],"interp":"log","ppd":20},{"label":"R = -0.600","data":[{"x":51453.0,"y":95.92},{"x":85681.0,"y":88.17},{"x":161456.0,"y":80.66},{"x":308982.0,"y":75.33},{"x":856813.0,"y":67.58},{"x":1943527.0,"y":63.22},{"x":2647395.0,"y":62.25}],"interp":"log","ppd":20},{"label":"R = -0.030","data":[{"x":49122.0,"y":105.12},{"x":100000.0,"y":94.22},{"x":158980.0,"y":87.92},{"x":260680.0,"y":82.6},{"x":447720.0,"y":78.0},{"x":700870.0,"y":74.36},{"x":870157.0,"y":73.15}],"interp":"log","ppd":20},{"label":"R = 0.020","data":[{"x":49887.0,"y":117.47},{"x":70087.0,"y":111.42},{"x":103139.0,"y":104.15},{"x":161456.0,"y":98.34},{"x":252746.0,"y":93.25},{"x":377730.0,"y":89.13},{"x":476269.0,"y":87.2}],"interp":"log","ppd":20}],"opts":{"xLog":true,"xLabel":"Fatigue Life, Cycles","yLabel":"Maximum Stress, ksi"}}]},{"id":"2.3.1.2.8b","caption":"Figure 2.3.1.2.8(b). Best-fit S/N curves for notched, Kt = 1.5, 4130 alloy steel sheet, normalized, longitudinal direction.","page":"Chapter2.3(steel).html","anchor":"fig-2.3.1.2.8b","pdfPage":86,"image":null,"charts":[{"canvas":"canvas-fig23128b","series":[{"label":"0.0","data":[{"x":51837.0,"y":54.82},{"x":75396.0,"y":51.2},{"x":126657.0,"y":46.89},{"x":249314.0,"y":42.82},{"x":527415.0,"y":39.87},{"x":1023322.0,"y":38.06},{"x":2164807.0,"y":36.02},{"x":4261249.0,"y":35.57},{"x":5366141.0,"y":35.34}],"interp":"log","ppd":20},{"label":"10","data":[{"x":58171.0,"y":62.98},{"x":99139.0,"y":57.54},{"x":150564.0,"y":54.82},{"x":323137.0,"y":50.74},{"x":703573.0,"y":48.03},{"x":1199081.0,"y":46.44},{"x":1509989.0,"y":45.99}],"interp":"log","ppd":20},{"label":"20","data":[{"x":50365.0,"y":72.94},{"x":97721.0,"y":67.06},{"x":189604.0,"y":62.52},{"x":401101.0,"y":58.9},{"x":778241.0,"y":56.41},{"x":2043563.0,"y":54.6}],"interp":"log","ppd":20},{"label":"30","data":[{"x":44881.0,"y":83.37},{"x":89627.0,"y":77.02},{"x":184218.0,"y":72.04},{"x":497876.0,"y":67.96},{"x":1165019.0,"y":65.24},{"x":2887857.0,"y":63.43},{"x":5444022.0,"y":62.3},{"x":9014542.0,"y":62.3}],"interp":"log","ppd":20}],"opts":{"xLog":true,"xLabel":"Fatigue Life, Cycles","yLabel":"Maximum Stress, ksi"}}]},{"id":"2.3.1.2.8c","caption":"Figure 2.3.1.2.8(c). Best-fit S/N curves for notched, Kt = 2.0, 4130 alloy steel sheet, normalized, longitudinal direction.","page":"Chapter2.3(steel).html","anchor":"fig-2.3.1.2.8c","pdfPage":87,"image":null,"charts":[{"canvas":"canvas-fig23128c","series":[{"label":"0.0","data":[{"x":1000.0,"y":81.76},{"x":1755.0,"y":75.16},{"x":5479.0,"y":63.52},{"x":15075.0,"y":54.07},{"x":69777.0,"y":42.86},{"x":208883.0,"y":36.04},{"x":582865.0,"y":30.33},{"x":1744851.0,"y":26.37}],"interp":"log","ppd":20},{"label":"10","data":[{"x":11542.0,"y":65.05},{"x":47073.0,"y":54.51},{"x":144934.0,"y":46.59},{"x":446244.0,"y":40.66},{"x":876220.0,"y":37.58}],"interp":"log","ppd":20},{"label":"20","data":[{"x":1441.0,"y":94.95},{"x":4314.0,"y":83.3},{"x":15947.0,"y":71.21},{"x":68803.0,"y":60.88},{"x":184059.0,"y":54.73},{"x":452562.0,"y":49.67},{"x":1672797.0,"y":43.96}],"interp":"log","ppd":20},{"label":"30","data":[{"x":9348.0,"y":85.05},{"x":15505.0,"y":80.57},{"x":35536.0,"y":74.24},{"x":87376.0,"y":68.35},{"x":203092.0,"y":63.3},{"x":356363.0,"y":60.22}],"interp":"log","ppd":20}],"opts":{"xLog":true,"xLabel":"Fatigue Life, Cycles","yLabel":"Maximum Stress, ksi"}}]},{"id":"2.3.1.2.8d","caption":"Figure 2.3.1.2.8(d). Best-fit S/N curves for notched, Kt = 4.0, 4130 alloy steel sheet, normalized, longitudinal direction.","page":"Chapter2.3(steel).html","anchor":"fig-2.3.1.2.8d","pdfPage":88,"image":null,"charts":[{"canvas":"canvas-fig23128d","series":[{"label":"0.0","data":[{"x":7766.0,"y":47.19},{"x":13948.0,"y":41.64},{"x":28619.0,"y":35.84},{"x":70747.0,"y":29.65},{"x":170300.0,"y":24.48},{"x":587200.0,"y":18.68},{"x":1340194.0,"y":15.77},{"x":3494239.0,"y":13.0}],"interp":"log","ppd":20},{"label":"10","data":[{"x":9482.0,"y":51.99},{"x":17961.0,"y":46.31},{"x":58720.0,"y":37.73},{"x":161470.0,"y":31.67},{"x":527890.0,"y":26.12},{"x":1725815.0,"y":22.08}],"interp":"log","ppd":20},{"label":"20","data":[{"x":7766.0,"y":60.95},{"x":18202.0,"y":53.12},{"x":70747.0,"y":43.66},{"x":216401.0,"y":37.73},{"x":619309.0,"y":33.44},{"x":1237330.0,"y":31.04}],"interp":"log","ppd":20},{"label":"30","data":[{"x":4500.0,"y":73.94},{"x":9356.0,"y":66.62},{"x":17961.0,"y":60.82},{"x":40994.0,"y":54.89},{"x":130499.0,"y":48.08},{"x":305065.0,"y":44.39},{"x":556756.0,"y":42.15}],"interp":"log","ppd":20}],"opts":{"xLog":true,"xLabel":"Fatigue Life, Cycles","yLabel":"Maximum Stress, ksi"}}]},{"id":"2.3.1.2.8e","caption":"Figure 2.3.1.2.8(e). Best-fit S/N curves for notched, Kt = 5.0, 4130 alloy steel sheet, normalized, longitudinal direction.","page":"Chapter2.3(steel).html","anchor":"fig-2.3.1.2.8e","pdfPage":89,"image":null,"charts":[{"canvas":"canvas-fig23128e","series":[{"label":"0.0","data":[{"x":2513.0,"y":51.53},{"x":4894.0,"y":44.68},{"x":9263.0,"y":38.48},{"x":21687.0,"y":32.29},{"x":69363.0,"y":25.21},{"x":162402.0,"y":20.57},{"x":351210.0,"y":17.56},{"x":963807.0,"y":14.15}],"interp":"log","ppd":20},{"label":"10","data":[{"x":1975.0,"y":59.49},{"x":4432.0,"y":51.09},{"x":9004.0,"y":45.34},{"x":23950.0,"y":37.38},{"x":67424.0,"y":31.18},{"x":174333.0,"y":26.54},{"x":463720.0,"y":22.56}],"interp":"log","ppd":20},{"label":"20","data":[{"x":1487.0,"y":69.89},{"x":3633.0,"y":59.49},{"x":10229.0,"y":50.21},{"x":30478.0,"y":42.69},{"x":70354.0,"y":37.38},{"x":147058.0,"y":34.72},{"x":320743.0,"y":31.18}],"interp":"log","ppd":20},{"label":"30","data":[{"x":1169.0,"y":79.84},{"x":2736.0,"y":69.67},{"x":8629.0,"y":58.39},{"x":23281.0,"y":51.31},{"x":68387.0,"y":45.78},{"x":179347.0,"y":41.58},{"x":391169.0,"y":38.7}],"interp":"log","ppd":20}],"opts":{"xLog":true,"xLabel":"Fatigue Life, Cycles","yLabel":"Maximum Stress, ksi"}}]},{"id":"2.3.1.2.8f","caption":"Figure 2.3.1.2.8(f). Best-fit S/N curves for unnotched 4130 alloy steel sheet, Ftu = 180 ksi, longitudinal direction.","page":"Chapter2.3(steel).html","anchor":"fig-2.3.1.2.8f","pdfPage":90,"image":null,"charts":[{"canvas":"canvas-fig23128f","series":[{"label":"0.0","data":[{"x":2585.0,"y":145.28},{"x":6978.0,"y":126.34},{"x":23375.0,"y":107.18},{"x":113828.0,"y":86.22},{"x":409732.0,"y":72.01},{"x":1474857.0,"y":61.19}],"interp":"log","ppd":20},{"label":"50","data":[{"x":3759.0,"y":164.9},{"x":6978.0,"y":153.4},{"x":19668.0,"y":137.39},{"x":48697.0,"y":125.0},{"x":137246.0,"y":112.14},{"x":307256.0,"y":104.03}],"interp":"log","ppd":20}],"opts":{"xLog":true,"xLabel":"Fatigue Life, Cycles","yLabel":"Maximum Stress, ksi"}}]},{"id":"2.3.1.2.8g","caption":"Figure 2.3.1.2.8(g). Best-fit S/N curves for notched, Kt = 2.0, 4130 alloy steel sheet, Ftu = 180 ksi, longitudinal direction.","page":"Chapter2.3(steel).html","anchor":"fig-2.3.1.2.8g","pdfPage":91,"image":null,"charts":[{"canvas":"canvas-fig23128g","series":[{"label":"0.0","data":[{"x":2450.0,"y":95.42},{"x":4412.0,"y":82.43},{"x":6951.0,"y":74.59},{"x":14120.0,"y":65.41},{"x":31496.0,"y":56.0},{"x":83596.0,"y":48.38},{"x":181552.0,"y":44.13},{"x":444717.0,"y":39.87},{"x":915530.0,"y":37.63}],"interp":"log","ppd":20},{"label":"50","data":[{"x":1416.0,"y":135.74},{"x":2385.0,"y":122.08},{"x":4780.0,"y":108.86},{"x":9581.0,"y":97.66},{"x":18697.0,"y":89.6},{"x":63979.0,"y":79.74},{"x":213151.0,"y":73.47},{"x":558221.0,"y":70.34},{"x":891370.0,"y":68.99}],"interp":"log","ppd":20}],"opts":{"xLog":true,"xLabel":"Fatigue Life, Cycles","yLabel":"Maximum Stress, ksi"}}]},{"id":"2.3.1.2.8h","caption":"Figure 2.3.1.2.8(h). Best-fit S/N curves for notched, Kt = 4.0, 4130 alloy steel sheet, Ftu = 180 ksi, longitudinal direction.","page":"Chapter2.3(steel).html","anchor":"fig-2.3.1.2.8h","pdfPage":92,"image":null,"charts":[{"canvas":"canvas-fig23128h","series":[{"label":"0.0","data":[{"x":986.0,"y":84.98},{"x":2698.0,"y":68.56},{"x":6781.0,"y":55.47},{"x":13974.0,"y":46.59},{"x":52237.0,"y":34.83},{"x":200889.0,"y":25.96},{"x":890241.0,"y":18.19}],"interp":"log","ppd":20},{"label":"50","data":[{"x":2276.0,"y":104.94},{"x":4187.0,"y":95.85},{"x":9665.0,"y":86.31},{"x":23281.0,"y":78.1},{"x":67424.0,"y":70.33},{"x":174333.0,"y":64.79},{"x":457192.0,"y":61.01},{"x":806128.0,"y":58.8}],"interp":"log","ppd":20}],"opts":{"xLog":true,"xLabel":"Fatigue Life, Cycles","yLabel":"Maximum Stress, ksi"}}]},{"id":"2.3.1.3.6a","caption":"Figure 2.3.1.3.6(a). Typical tensile stress-strain curves at room temperature for heat-treated AISI 4340 alloy steel (all products).","page":"Chapter2.3(steel).html","anchor":"fig-2.3.1.3.6a","pdfPage":93,"image":null,"charts":[{"canvas":"canvas-fig23136a","series":[{"label":"140 KSI","data":[{"x":0.014,"y":0.31},{"x":1.02,"y":30.36},{"x":2.649,"y":77.62},{"x":3.825,"y":111.74},{"x":4.392,"y":129.26},{"x":4.477,"y":131.14},{"x":4.562,"y":131.77},{"x":4.619,"y":131.77},{"x":4.633,"y":127.7},{"x":4.902,"y":127.07},{"x":5.426,"y":127.7},{"x":6.177,"y":127.7},{"x":7.311,"y":127.07},{"x":8.359,"y":127.07},{"x":9.181,"y":127.39},{"x":9.988,"y":127.07}],"interp":"lin","step":0.05},{"label":"180 KSI","data":[{"x":0.014,"y":0.94},{"x":0.439,"y":13.46},{"x":1.629,"y":48.51},{"x":2.706,"y":79.19},{"x":3.372,"y":99.22},{"x":4.066,"y":119.25},{"x":4.519,"y":133.96},{"x":5.015,"y":147.42},{"x":5.313,"y":155.56},{"x":5.596,"y":161.19},{"x":6.078,"y":169.01},{"x":6.489,"y":171.83},{"x":6.843,"y":174.02},{"x":7.183,"y":173.4},{"x":7.396,"y":171.52},{"x":7.778,"y":171.83},{"x":8.344,"y":171.83},{"x":9.138,"y":171.52},{"x":10.002,"y":171.52}],"interp":"lin","step":0.05},{"label":"200 KSI","data":[{"x":0.028,"y":0.94},{"x":0.538,"y":14.4},{"x":1.714,"y":49.45},{"x":2.706,"y":79.81},{"x":3.57,"y":106.1},{"x":4.264,"y":126.13},{"x":4.774,"y":140.85},{"x":5.143,"y":151.17},{"x":5.355,"y":157.75},{"x":5.54,"y":163.69},{"x":5.979,"y":173.08},{"x":6.545,"y":180.91},{"x":7.211,"y":186.23},{"x":7.835,"y":187.79},{"x":8.345,"y":187.79},{"x":9.152,"y":187.79},{"x":9.705,"y":188.42},{"x":10.002,"y":188.11}],"interp":"lin","step":0.05}],"opts":{"xLabel":"Strain, 0.001 in./in.","yLabel":"Stress, ksi"}}]},{"id":"2.3.1.3.6b","caption":"Figure 2.3.1.3.6(b). Typical tensile stress-strain curves at cryogenic and room temperature for AISI 4340 alloy steel bar, Ftu = 260 ksi.","page":"Chapter2.3(steel).html","anchor":"fig-2.3.1.3.6b","pdfPage":93,"image":null,"charts":[{"canvas":"canvas-fig23136b","series":[{"label":"RT","data":[{"x":0.028,"y":-0.93},{"x":0.971,"y":26.05},{"x":2.941,"y":85.12},{"x":4.758,"y":135.35},{"x":5.813,"y":162.79},{"x":6.853,"y":184.65},{"x":8.213,"y":206.05},{"x":9.267,"y":219.07},{"x":10.529,"y":233.02},{"x":11.653,"y":242.33},{"x":12.0,"y":244.65}],"interp":"lin","step":0.05},{"label":"-110°F","data":[{"x":0.028,"y":-0.93},{"x":0.749,"y":20.93},{"x":2.081,"y":60.0},{"x":3.482,"y":100.0},{"x":4.994,"y":144.19},{"x":5.896,"y":170.23},{"x":7.186,"y":199.07},{"x":8.351,"y":219.07},{"x":9.85,"y":238.14},{"x":10.987,"y":248.37},{"x":12.0,"y":256.74}],"interp":"lin","step":0.05},{"label":"-312°F","data":[{"x":0.042,"y":-0.93},{"x":0.971,"y":27.44},{"x":2.858,"y":82.79},{"x":3.968,"y":115.35},{"x":5.147,"y":151.16},{"x":6.007,"y":176.28},{"x":7.311,"y":212.56},{"x":8.518,"y":237.67},{"x":9.78,"y":259.53},{"x":10.807,"y":272.56},{"x":11.972,"y":284.65}],"interp":"lin","step":0.05}],"opts":{"xLabel":"Strain, 0.001 in./in.","yLabel":"Stress, ksi"}}]},{"id":"2.3.1.3.6d","caption":"Figure 2.3.1.3.6(d). Typical biaxial stress-strain curves at room temperature for AISI 4340 alloy steel (machined thin-wall cylinders), Ftu = 180 ksi. A biaxial ratio, B, denotes the ratio of hoop stresses to axial stresses.","page":"Chapter2.3(steel).html","anchor":"fig-2.3.1.3.6d","pdfPage":95,"image":null,"charts":[{"canvas":"canvas-fig23136d","series":[{"label":"B = 0","data":[{"x":0.0,"y":0.47},{"x":1.271,"y":36.91},{"x":3.252,"y":91.32},{"x":4.748,"y":134.86},{"x":5.308,"y":151.42},{"x":6.579,"y":157.1},{"x":7.963,"y":158.52},{"x":10.43,"y":160.88},{"x":13.383,"y":160.41},{"x":15.776,"y":161.83},{"x":18.505,"y":161.83},{"x":20.0,"y":163.25}],"interp":"lin","step":0.05},{"label":"B = 0, ∞","data":[{"x":0.037,"y":0.0},{"x":2.28,"y":65.3},{"x":4.299,"y":120.66},{"x":5.346,"y":152.84},{"x":5.495,"y":158.52},{"x":6.056,"y":161.36},{"x":6.804,"y":161.83},{"x":8.299,"y":162.3},{"x":10.243,"y":164.2},{"x":12.0,"y":165.14},{"x":13.421,"y":165.14},{"x":15.215,"y":165.62},{"x":16.673,"y":166.09},{"x":18.243,"y":166.09},{"x":20.037,"y":167.51}],"interp":"lin","step":0.05},{"label":"B = .05","data":[{"x":0.037,"y":0.95},{"x":1.121,"y":37.38},{"x":2.594,"y":88.01},{"x":3.439,"y":117.35},{"x":4.486,"y":154.26},{"x":4.822,"y":163.72},{"x":5.458,"y":171.29},{"x":6.28,"y":174.61},{"x":7.252,"y":175.55},{"x":8.374,"y":175.55},{"x":9.832,"y":176.97},{"x":11.29,"y":177.92},{"x":12.86,"y":179.34},{"x":14.617,"y":180.76},{"x":16.075,"y":182.18},{"x":17.645,"y":182.18},{"x":18.953,"y":183.12},{"x":20.037,"y":183.6}],"interp":"lin","step":0.05},{"label":"B = 2","data":[{"x":0.037,"y":1.42},{"x":0.673,"y":23.66},{"x":1.458,"y":47.79},{"x":2.654,"y":88.96},{"x":3.813,"y":131.55},{"x":4.598,"y":155.21},{"x":4.935,"y":166.09},{"x":5.009,"y":172.24},{"x":5.607,"y":175.55},{"x":6.243,"y":175.55},{"x":7.103,"y":173.66},{"x":7.925,"y":173.19},{"x":8.86,"y":173.19},{"x":9.794,"y":174.61},{"x":10.654,"y":175.08},{"x":11.813,"y":175.55},{"x":13.346,"y":176.97},{"x":15.103,"y":178.86},{"x":17.72,"y":179.81},{"x":19.364,"y":181.23},{"x":20.0,"y":181.7}],"interp":"lin","step":0.05},{"label":"B = 1","data":[{"x":0.037,"y":1.42},{"x":0.523,"y":27.92},{"x":1.533,"y":70.5},{"x":2.393,"y":106.47},{"x":2.991,"y":136.75},{"x":3.813,"y":160.88},{"x":4.636,"y":165.14},{"x":5.869,"y":162.78},{"x":7.103,"y":162.3},{"x":8.523,"y":162.3},{"x":10.467,"y":164.67},{"x":13.084,"y":166.09},{"x":14.766,"y":166.09},{"x":16.897,"y":166.56},{"x":18.28,"y":166.56},{"x":20.075,"y":167.51}],"interp":"lin","step":0.05}],"opts":{"xLabel":"Strain, 0.001 in./in.","yLabel":"Maximum Principal Stress, ksi"}}]},{"id":"2.3.1.3.6f","caption":"Figure 2.3.1.3.6(f). Typical biaxial stress-strain curves at room temperature for AISI 4340 alloy steel (machined thin-wall cylinders), Ftu = 260 ksi. A biaxial ratio B of zero corresponds to the hoop direction.","page":"Chapter2.3(steel).html","anchor":"fig-2.3.1.3.6f","pdfPage":97,"image":null,"charts":[{"canvas":"canvas-fig23136f","series":[{"label":"B = 0, ∞","data":[{"x":-0.057,"y":0.945},{"x":2.374,"y":68.504},{"x":4.863,"y":141.732},{"x":6.293,"y":183.78},{"x":7.094,"y":205.984},{"x":7.638,"y":217.795},{"x":8.496,"y":223.937},{"x":9.44,"y":227.244},{"x":10.355,"y":229.606},{"x":11.585,"y":236.22},{"x":12.872,"y":242.362},{"x":14.131,"y":247.087},{"x":15.933,"y":251.811},{"x":17.535,"y":254.646},{"x":18.88,"y":256.063},{"x":19.709,"y":257.008}],"interp":"lin","step":0.05},{"label":"B = 1","data":[{"x":0.0,"y":0.0},{"x":1.631,"y":56.693},{"x":2.803,"y":96.85},{"x":4.062,"y":140.315},{"x":5.149,"y":174.803},{"x":5.95,"y":204.094},{"x":7.008,"y":227.717},{"x":7.809,"y":240.472},{"x":9.411,"y":257.008},{"x":11.385,"y":271.181},{"x":13.416,"y":279.213},{"x":15.161,"y":283.937},{"x":16.62,"y":287.717},{"x":17.364,"y":290.079}],"interp":"lin","step":0.05},{"label":"B = .5","data":[{"x":-0.114,"y":1.417},{"x":1.373,"y":47.244},{"x":2.431,"y":86.457},{"x":3.976,"y":137.953},{"x":5.206,"y":179.055},{"x":6.179,"y":209.291},{"x":7.123,"y":230.551},{"x":8.753,"y":249.449},{"x":9.84,"y":257.008},{"x":11.499,"y":265.512},{"x":13.359,"y":273.543},{"x":14.846,"y":275.433},{"x":16.162,"y":278.268},{"x":16.734,"y":278.268}],"interp":"lin","step":0.05},{"label":"B = 2","data":[{"x":0.029,"y":2.362},{"x":1.144,"y":49.134},{"x":2.603,"y":111.969},{"x":4.062,"y":171.496},{"x":4.577,"y":195.591},{"x":4.892,"y":205.984},{"x":5.492,"y":219.213},{"x":6.265,"y":233.858},{"x":7.781,"y":244.252},{"x":9.182,"y":250.866},{"x":10.67,"y":256.535},{"x":12.5,"y":261.26},{"x":13.559,"y":263.15},{"x":15.104,"y":264.567},{"x":16.763,"y":265.984},{"x":18.336,"y":266.457},{"x":19.967,"y":266.457}],"interp":"lin","step":0.05}],"opts":{"xLabel":"Strain, 0.001 in./in.","yLabel":"Maximum Principal Stress, ksi","xMin":0,"yMin":0}}]},{"id":"2.3.1.3.6c1","caption":"Figure 2.3.1.3.6(c1). Typical compressive stress-strain curve at room temperature for AISI 4340 alloy steel bar, Ftu = 260 ksi.","page":"Chapter2.3(steel).html","anchor":"fig-2.3.1.3.6c1","pdfPage":94,"image":null,"charts":[{"canvas":"canvas-fig23136c1","series":[{"label":"Compressive Stress-Strain","data":[{"x":0.0,"y":0.47},{"x":0.979,"y":27.93},{"x":2.345,"y":67.69},{"x":4.207,"y":121.51},{"x":6.166,"y":178.03},{"x":7.172,"y":202.89},{"x":7.752,"y":215.08},{"x":8.359,"y":225.33},{"x":9.145,"y":235.01},{"x":9.945,"y":243.48},{"x":10.828,"y":250.0}],"interp":"lin","step":0.05}],"opts":{"xLabel":"Strain, 0.001 in./in.","yLabel":"Stress, ksi"}}]},{"id":"2.3.1.3.6c2","caption":"Figure 2.3.1.3.6(c2). Typical compressive tangent-modulus curve at room temperature for AISI 4340 alloy steel bar, Ftu = 260 ksi.","page":"Chapter2.3(steel).html","anchor":"fig-2.3.1.3.6c2","pdfPage":94,"image":null,"charts":[{"canvas":"canvas-fig23136c2","series":[{"label":"Compressive Tangent Modulus","data":[{"x":6.965,"y":250.47},{"x":8.138,"y":244.88},{"x":10.828,"y":236.96},{"x":13.345,"y":229.98},{"x":16.0,"y":221.6},{"x":18.07,"y":216.95},{"x":20.965,"y":209.5},{"x":23.415,"y":201.12},{"x":25.483,"y":193.67},{"x":26.898,"y":182.96},{"x":28.103,"y":170.39},{"x":28.758,"y":158.75},{"x":29.035,"y":139.2},{"x":29.103,"y":-0.47}],"interp":"lin","step":0.05}],"opts":{"xLabel":"Compressive Tangent Modulus, 10³ ksi","yLabel":"Stress, ksi"}}]},{"id":"2.3.1.3.8a","caption":"Figure 2.3.1.3.8(a). Best-fit S/N curves for unnotched AISI 4340 alloy steel bar, Ftu = 125 ksi, longitudinal direction.","page":"Chapter2.3(steel).html","anchor":"fig-2.3.1.3.8a","pdfPage":99,"image":null,"charts":[{"canvas":"canvas-fig23138a","series":[{"label":"Stress Ratio = -1.00","data":[{"x":2901.0,"y":75.16},{"x":6911.0,"y":70.87},{"x":52480.0,"y":62.98},{"x":208921.0,"y":59.04},{"x":1000000.0,"y":54.92},{"x":5345640.0,"y":51.15},{"x":31332851.0,"y":48.23},{"x":118032060.0,"y":46.86}],"interp":"log","ppd":20},{"label":"Stress Ratio = 0.00","data":[{"x":36980.0,"y":104.73},{"x":139311.0,"y":97.6},{"x":679200.0,"y":90.67},{"x":3435571.0,"y":84.77},{"x":10964780.0,"y":81.51},{"x":50582461.0,"y":77.63},{"x":105681750.0,"y":76.02}],"interp":"log","ppd":20}],"opts":{"xLog":true,"xLabel":"Fatigue Life, Cycles","yLabel":"Maximum Stress, KSI"}}]},{"id":"2.3.1.3.8b","caption":"Figure 2.3.1.3.8(b). Best-fit S/N curves for notched, Kt = 3.3, AISI 4340 alloy steel bar, Ftu = 125 ksi, longitudinal direction.","page":"Chapter2.3(steel).html","anchor":"fig-2.3.1.3.8b","pdfPage":100,"image":null,"charts":[{"canvas":"canvas-fig23138b","series":[{"label":"-1.00","data":[{"x":11065.0,"y":50.87},{"x":17108.0,"y":45.5},{"x":51941.0,"y":34.91},{"x":164482.0,"y":27.33},{"x":550995.0,"y":21.64},{"x":3148970.0,"y":17.22},{"x":16310009.0,"y":14.69}],"interp":"log","ppd":20},{"label":"0.00","data":[{"x":11871.0,"y":89.57},{"x":19145.0,"y":79.46},{"x":34551.0,"y":69.04},{"x":78082.0,"y":57.28},{"x":181490.0,"y":48.34},{"x":492388.0,"y":40.57},{"x":1393408.0,"y":34.6},{"x":3675560.0,"y":30.39},{"x":9037409.0,"y":27.58},{"x":17253382.0,"y":26.22}],"interp":"log","ppd":20}],"opts":{"xLog":true,"xLabel":"Fatigue Life, Cycles","yLabel":"Maximum Stress, ksi"}}]},{"id":"2.3.1.3.8c","caption":"Figure 2.3.1.3.8(c). Best-fit S/N curves for unnotched AISI 4340 alloy steel bar, Ftu = 150 ksi, longitudinal direction.","page":"Chapter2.3(steel).html","anchor":"fig-2.3.1.3.8c","pdfPage":101,"image":null,"charts":[{"canvas":"canvas-fig23138c","series":[{"label":"-1.00","data":[{"x":6029.0,"y":95.0},{"x":10714.0,"y":90.34},{"x":19315.0,"y":85.84},{"x":47770.0,"y":80.06},{"x":130648.0,"y":75.57},{"x":352222.0,"y":71.88},{"x":1112224.0,"y":68.67},{"x":3412586.0,"y":66.58},{"x":9468467.0,"y":64.98},{"x":19426274.0,"y":63.85}],"interp":"log","ppd":20},{"label":"0.00","data":[{"x":9689.0,"y":154.86},{"x":15569.0,"y":148.6},{"x":32405.0,"y":140.26},{"x":67447.0,"y":133.84},{"x":228850.0,"y":124.85},{"x":733109.0,"y":118.59},{"x":2005037.0,"y":114.9},{"x":5563119.0,"y":111.52},{"x":14783857.0,"y":109.28}],"interp":"log","ppd":20}],"opts":{"xLog":true,"xLabel":"Fatigue Life, Cycles","yLabel":"Maximum Stress, ksi"}}]},{"id":"2.3.1.3.8d","caption":"Figure 2.3.1.3.8(d). Best-fit S/N curves for notched AISI 4340 alloy steel bar, Ftu = 150 ksi, longitudinal direction.","page":"Chapter2.3(steel).html","anchor":"fig-2.3.1.3.8d","pdfPage":102,"image":null,"charts":[{"canvas":"canvas-fig23138d","series":[{"label":"-1.00","data":[{"x":22781.0,"y":64.85},{"x":33672.0,"y":58.16},{"x":46416.0,"y":53.34},{"x":69570.0,"y":48.68},{"x":125017.0,"y":42.92},{"x":212458.0,"y":38.88},{"x":381784.0,"y":35.77},{"x":767094.0,"y":32.81},{"x":1397830.0,"y":31.42},{"x":2848036.0,"y":29.55},{"x":5802783.0,"y":28.77},{"x":9861419.0,"y":28.15}],"interp":"log","ppd":20},{"label":"0.00","data":[{"x":25472.0,"y":95.18},{"x":30369.0,"y":90.67},{"x":39259.0,"y":84.29},{"x":52627.0,"y":78.38},{"x":69570.0,"y":73.28},{"x":101405.0,"y":67.81},{"x":151991.0,"y":62.61},{"x":251189.0,"y":57.7},{"x":457727.0,"y":53.03},{"x":869749.0,"y":49.55},{"x":1478077.0,"y":47.15},{"x":3096771.0,"y":44.98},{"x":6765549.0,"y":43.39},{"x":10140529.0,"y":42.77}],"interp":"log","ppd":20}],"opts":{"xLog":true,"xLabel":"Fatigue Life, Cycles","yLabel":"Maximum Stress, ksi"}}]},{"id":"2.3.1.3.8e","caption":"Figure 2.3.1.3.8(e). Best-fit S/N curves for unnotched AISI 4340 alloy steel bar at 600°F, Ftu = 150 ksi, longitudinal direction.","page":"Chapter2.3(steel).html","anchor":"fig-2.3.1.3.8e","pdfPage":103,"image":null,"charts":[{"canvas":"canvas-fig23138e","series":[{"label":"-1.00","data":[{"x":5296.0,"y":84.88},{"x":17349.0,"y":79.94},{"x":56036.0,"y":75.37},{"x":163955.0,"y":71.19},{"x":514821.0,"y":67.39},{"x":1639547.0,"y":63.96},{"x":6013691.0,"y":60.92},{"x":14235549.0,"y":59.4}],"interp":"log","ppd":20},{"label":"0.00","data":[{"x":4935.0,"y":135.09},{"x":12360.0,"y":128.62},{"x":60137.0,"y":118.16},{"x":171053.0,"y":112.65},{"x":537108.0,"y":106.37},{"x":1423555.0,"y":102.0},{"x":4345471.0,"y":97.81},{"x":16395472.0,"y":93.06}],"interp":"log","ppd":20}],"opts":{"xLog":true,"xLabel":"Fatigue Life, Cycles","yLabel":"Maximum Stress, ksi"}}]},{"id":"2.3.1.3.8f","caption":"Figure 2.3.1.3.8(f). Best-fit S/N curves for notched, Kt = 3.3, AISI 4340 alloy steel bar at 600°F, Ftu = 150 ksi, longitudinal direction.","page":"Chapter2.3(steel).html","anchor":"fig-2.3.1.3.8f","pdfPage":104,"image":null,"charts":[{"canvas":"canvas-fig23138f","series":[{"label":"-1.00","data":[{"x":2878.0,"y":65.15},{"x":5137.0,"y":58.35},{"x":13752.0,"y":49.4},{"x":41941.0,"y":41.82},{"x":135542.0,"y":35.79},{"x":499015.0,"y":30.92},{"x":1660068.0,"y":27.62},{"x":7377760.0,"y":24.89},{"x":15000324.0,"y":24.12}],"interp":"log","ppd":20},{"label":"0.00","data":[{"x":3845.0,"y":94.72},{"x":6764.0,"y":85.0},{"x":16601.0,"y":73.32},{"x":43804.0,"y":63.6},{"x":124263.0,"y":55.62},{"x":327886.0,"y":49.4},{"x":1297799.0,"y":43.57},{"x":4777991.0,"y":39.09},{"x":15000324.0,"y":36.56}],"interp":"log","ppd":20}],"opts":{"xLog":true,"xLabel":"Fatigue Life, Cycles","yLabel":"Maximum Stress, ksi"}}]},{"id":"2.3.1.3.8g","caption":"Figure 2.3.1.3.8(g). Best-fit S/N curves for unnotched AISI 4340 alloy steel bar at 800°F, Ftu = 150 ksi, longitudinal direction.","page":"Chapter2.3(steel).html","anchor":"fig-2.3.1.3.8g","pdfPage":105,"image":null,"charts":[{"canvas":"canvas-fig23138g","series":[{"label":"-1.00","data":[{"x":5840.0,"y":84.95},{"x":20722.0,"y":77.6},{"x":66564.0,"y":71.66},{"x":332378.0,"y":65.1},{"x":1913504.0,"y":59.43},{"x":11998032.0,"y":54.86}],"interp":"log","ppd":20},{"label":"0.00","data":[{"x":5438.0,"y":135.05},{"x":11562.0,"y":127.81},{"x":61116.0,"y":113.71},{"x":207814.0,"y":105.9},{"x":874789.0,"y":97.14},{"x":3148806.0,"y":91.24},{"x":15723128.0,"y":85.33}],"interp":"log","ppd":20}],"opts":{"xLog":true,"xLabel":"Fatigue Life, Cycles","yLabel":"Maximum Stress, ksi"}}]},{"id":"2.3.1.3.8h","caption":"Figure 2.3.1.3.8(h). Best-fit S/N curves for notched, Kt = 3.3, AISI 4340 alloy steel bar at 800°F, Ftu = 150 ksi, longitudinal direction.","page":"Chapter2.3(steel).html","anchor":"fig-2.3.1.3.8h","pdfPage":106,"image":null,"charts":[{"canvas":"canvas-fig23138h","series":[{"label":"-1.00","data":[{"x":3470.0,"y":65.3},{"x":5330.0,"y":57.4},{"x":7730.0,"y":52.58},{"x":10741.0,"y":48.15},{"x":16262.0,"y":44.3},{"x":24976.0,"y":40.45},{"x":42397.0,"y":37.17},{"x":73005.0,"y":34.09},{"x":127523.0,"y":32.36},{"x":216473.0,"y":31.01},{"x":482203.0,"y":29.09},{"x":958002.0,"y":27.93},{"x":1930698.0,"y":27.16},{"x":3781288.0,"y":26.77},{"x":6061899.0,"y":26.58}],"interp":"log","ppd":20},{"label":"0.00","data":[{"x":14925.0,"y":85.14},{"x":21959.0,"y":78.39},{"x":43627.0,"y":70.3},{"x":75124.0,"y":65.1},{"x":151399.0,"y":60.48},{"x":272134.0,"y":57.4},{"x":606190.0,"y":54.32},{"x":1429814.0,"y":52.58},{"x":3139745.0,"y":51.04},{"x":7196857.0,"y":50.47},{"x":12043295.0,"y":50.08}],"interp":"log","ppd":20}],"opts":{"xLog":true,"xLabel":"Fatigue Life, Cycles","yLabel":"Maximum Stress, ksi"}}]},{"id":"2.3.1.3.8i","caption":"Figure 2.3.1.3.8(i). Best-fit S/N curves for unnotched AISI 4340 alloy steel bar at 1000°F, Ftu = 150 ksi, longitudinal direction.","page":"Chapter2.3(steel).html","anchor":"fig-2.3.1.3.8i","pdfPage":107,"image":null,"charts":[{"canvas":"canvas-fig23138i","series":[{"label":"-1.00","data":[{"x":3043.0,"y":68.99},{"x":5700.0,"y":65.41},{"x":11969.0,"y":61.15},{"x":45110.0,"y":54.43},{"x":124216.0,"y":50.4},{"x":323068.0,"y":46.59},{"x":876998.0,"y":43.23},{"x":2006108.0,"y":41.22},{"x":4523913.0,"y":38.75},{"x":12106638.0,"y":36.96}],"interp":"log","ppd":20},{"label":"0.00",
