Repository: bckasper3/KasperCalc

This is the home of KasperCalc. The location of the infrequently used aerospace calculator. 
Go to KasperCalc.com

KasperCalc is not liable for any error or mistakes in the entirity of the website.

File: js/data/figures/2.4.1.json
{"section":"2.4.1","figures":[{"id":"2.4.1.0","caption":"Figure 2.4.1.0. Effect of temperature on the physical properties of 5Cr-Mo-V aircraft steel.","page":"Chapter2.4(steel).html","anchor":"fig-2.4.1.0","pdfPage":121,"image":null,"charts":[{"canvas":"canvas-fig2410","series":[{"label":"α","data":[{"x":205.39,"y":17.114},{"x":316.3,"y":17.382},{"x":460.08,"y":17.691},{"x":614.12,"y":17.927},{"x":745.57,"y":18.089},{"x":870.86,"y":18.22},{"x":1026.96,"y":18.333},{"x":1199.49,"y":18.407}],"interp":"lin","step":5},{"label":"K","data":[{"x":400.51,"y":5.677},{"x":480.62,"y":5.548},{"x":585.37,"y":5.419},{"x":665.47,"y":5.355},{"x":768.16,"y":5.323},{"x":852.37,"y":5.339},{"x":959.18,"y":5.427},{"x":1051.6,"y":5.54},{"x":1133.76,"y":5.653}],"interp":"lin","step":5}],"opts":{"xLabel":"Temperature, °F","yLabel":"K, Btu/[(hr)(ft²)(°F)/ft]  |  α, 10⁻⁶ in./in./°F"}}]},{"id":"2.4.1.1.1a","caption":"Figure 2.4.1.1.1(a). Effect of temperature on the ultimate tensile strength (Ftu) of 5Cr-Mo-V aircraft steel.","page":"Chapter2.4(steel).html","anchor":"fig-2.4.1.1.1a","pdfPage":124,"image":null,"charts":[{"canvas":"canvas-fig24111a","series":[{"label":"1000 hr","data":[{"x":94.69,"y":99.37},{"x":220.29,"y":95.89},{"x":363.29,"y":92.1},{"x":485.02,"y":88.15},{"x":641.55,"y":84.04},{"x":747.83,"y":81.2},{"x":798.07,"y":79.46},{"x":827.05,"y":75.83},{"x":886.96,"y":68.25},{"x":923.67,"y":62.88},{"x":971.98,"y":52.76},{"x":1006.76,"y":42.97},{"x":1043.48,"y":32.86},{"x":1068.6,"y":25.12},{"x":1099.52,"y":17.69}],"interp":"lin","step":5},{"label":"100 hr","data":[{"x":102.42,"y":99.37},{"x":212.56,"y":95.73},{"x":363.29,"y":91.79},{"x":552.66,"y":86.26},{"x":693.72,"y":82.78},{"x":790.34,"y":79.94},{"x":861.84,"y":76.62},{"x":921.74,"y":72.2},{"x":964.25,"y":68.09},{"x":1000.97,"y":62.4},{"x":1033.82,"y":54.66},{"x":1055.07,"y":48.34},{"x":1070.53,"y":41.55},{"x":1082.13,"y":35.39},{"x":1095.65,"y":27.8}],"interp":"lin","step":5},{"label":"10 hr","data":[{"x":98.55,"y":99.21},{"x":228.02,"y":95.42},{"x":405.8,"y":90.52},{"x":539.13,"y":86.73},{"x":684.06,"y":83.1},{"x":805.8,"y":79.15},{"x":879.23,"y":75.51},{"x":941.06,"y":70.93},{"x":983.57,"y":66.67},{"x":1039.61,"y":57.5},{"x":1058.94,"y":53.08},{"x":1080.19,"y":46.92},{"x":1101.45,"y":41.55}],"interp":"lin","step":5},{"label":"½ hr","data":[{"x":98.55,"y":99.37},{"x":233.82,"y":95.58},{"x":415.46,"y":90.21},{"x":608.7,"y":84.83},{"x":697.58,"y":82.62},{"x":800.0,"y":79.15},{"x":859.9,"y":76.78},{"x":931.4,"y":72.2},{"x":1002.9,"y":64.93},{"x":1058.94,"y":57.06},{"x":1095.65,"y":49.92}],"interp":"lin","step":5}],"opts":{"xLabel":"Temperature, °F","yLabel":"Percentage of Room Temperature Ftu"},"derate":{"kind":"temperature","mode":"percent","series":[{"label":"1000 hr","props":["Ftu"],"hours":1000.0},{"label":"100 hr","props":["Ftu"],"hours":100.0},{"label":"10 hr","props":["Ftu"],"hours":10.0},{"label":"½ hr","props":["Ftu"],"hours":0.5}]}}]},{"id":"2.4.1.1.1b","caption":"Figure 2.4.1.1.1(b). Effect of temperature on the tensile yield strength (Fty) of 5Cr-Mo-V aircraft steel.","page":"Chapter2.4(steel).html","anchor":"fig-2.4.1.1.1b","pdfPage":124,"image":null,"charts":[{"canvas":"canvas-fig24111b","series":[{"label":"1000 hr","data":[{"x":84.42,"y":100.16},{"x":292.52,"y":94.52},{"x":549.69,"y":87.92},{"x":679.26,"y":84.54},{"x":763.68,"y":81.96},{"x":806.87,"y":79.07},{"x":871.66,"y":72.3},{"x":920.74,"y":65.22},{"x":965.89,"y":55.72},{"x":995.34,"y":47.99},{"x":1024.79,"y":39.13},{"x":1048.34,"y":33.01},{"x":1077.79,"y":24.0},{"x":1103.31,"y":17.87}],"interp":"lin","step":5},{"label":"100 hr","data":[{"x":90.31,"y":100.16},{"x":298.4,"y":94.2},{"x":545.77,"y":88.08},{"x":696.93,"y":84.06},{"x":777.42,"y":81.16},{"x":828.47,"y":77.94},{"x":881.47,"y":74.56},{"x":914.85,"y":71.01},{"x":950.18,"y":66.51},{"x":987.48,"y":61.51},{"x":1036.56,"y":52.01},{"x":1067.98,"y":43.32},{"x":1089.57,"y":33.49},{"x":1105.28,"y":25.6}],"interp":"lin","step":5},{"label":"10 hr","data":[{"x":94.23,"y":99.84},{"x":294.48,"y":94.36},{"x":408.34,"y":91.47},{"x":541.84,"y":88.37},{"x":669.45,"y":84.7},{"x":799.02,"y":80.32},{"x":853.99,"y":76.49},{"x":899.14,"y":73.43},{"x":983.56,"y":65.06},{"x":1028.71,"y":58.29},{"x":1067.98,"y":50.08},{"x":1089.57,"y":43.32},{"x":1101.35,"y":37.04}],"interp":"lin","step":5},{"label":"½ hr","data":[{"x":86.38,"y":100.0},{"x":229.69,"y":96.14},{"x":380.86,"y":92.27},{"x":539.88,"y":88.41},{"x":679.26,"y":84.38},{"x":777.42,"y":81.16},{"x":871.66,"y":75.68},{"x":958.04,"y":68.6},{"x":1014.97,"y":63.35},{"x":1060.12,"y":57.17},{"x":1099.39,"y":49.76}],"interp":"lin","step":5}],"opts":{"xLabel":"Temperature, °F","yLabel":"Percentage of Room Temperature Fty"},"derate":{"kind":"temperature","mode":"percent","series":[{"label":"1000 hr","props":["Fty"],"hours":1000.0},{"label":"100 hr","props":["Fty"],"hours":100.0},{"label":"10 hr","props":["Fty"],"hours":10.0},{"label":"½ hr","props":["Fty"],"hours":0.5}]}}]},{"id":"2.4.1.1.2a","caption":"Figure 2.4.1.1.2(a). Effect of temperature on the compressive yield strength (Fcy) of 5Cr-Mo-V aircraft steel.","page":"Chapter2.4(steel).html","anchor":"fig-2.4.1.1.2a","pdfPage":125,"image":null,"charts":[{"canvas":"canvas-fig24112a","series":[{"label":"1000 hr","data":[{"x":92.98,"y":99.52},{"x":257.63,"y":95.35},{"x":447.46,"y":90.71},{"x":625.67,"y":86.7},{"x":716.71,"y":84.29},{"x":798.06,"y":80.77},{"x":838.74,"y":76.92},{"x":904.6,"y":69.71},{"x":954.96,"y":61.22},{"x":991.77,"y":50.48},{"x":1024.7,"y":40.71},{"x":1063.44,"y":29.49},{"x":1106.05,"y":17.79}],"interp":"lin","step":5},{"label":"100 hr","data":[{"x":91.04,"y":99.52},{"x":238.26,"y":96.0},{"x":453.27,"y":90.71},{"x":581.11,"y":87.98},{"x":683.78,"y":85.1},{"x":786.44,"y":81.09},{"x":829.06,"y":79.17},{"x":883.29,"y":75.96},{"x":937.53,"y":70.35},{"x":1003.39,"y":61.7},{"x":1049.88,"y":53.37},{"x":1077.0,"y":43.75},{"x":1104.12,"y":31.89}],"interp":"lin","step":5},{"label":"½ and 10 hr","data":[{"x":91.04,"y":100.0},{"x":364.16,"y":93.11},{"x":594.67,"y":87.34},{"x":759.32,"y":82.37},{"x":829.06,"y":79.17},{"x":879.42,"y":75.64},{"x":945.28,"y":69.87},{"x":1020.82,"y":62.34},{"x":1100.24,"y":52.72}],"interp":"lin","step":5}],"opts":{"xLabel":"Temperature, °F","yLabel":"Percentage of Room Temperature Fcy"},"derate":{"kind":"temperature","mode":"percent","series":[{"label":"1000 hr","props":["Fcy"],"hours":1000.0},{"label":"100 hr","props":["Fcy"],"hours":100.0},{"label":"½ and 10 hr","props":["Fcy"],"hours":10.0}]}}]},{"id":"2.4.1.1.2b","caption":"Figure 2.4.1.1.2(b). Effect of temperature on the ultimate shear strength (Fsu) of 5Cr-Mo-V aircraft steel.","page":"Chapter2.4(steel).html","anchor":"fig-2.4.1.1.2b","pdfPage":125,"image":null,"charts":[{"canvas":"canvas-fig24112b","series":[{"label":"1000 hr","data":[{"x":92.98,"y":100.0},{"x":255.69,"y":97.1},{"x":439.71,"y":94.19},{"x":623.73,"y":90.65},{"x":718.64,"y":88.71},{"x":780.63,"y":85.97},{"x":844.55,"y":81.77},{"x":912.35,"y":73.23},{"x":966.59,"y":64.52},{"x":1018.89,"y":51.13},{"x":1057.63,"y":39.03},{"x":1106.05,"y":20.48}],"interp":"lin","step":5},{"label":"100 hr","data":[{"x":91.04,"y":100.0},{"x":247.94,"y":96.94},{"x":435.84,"y":94.03},{"x":594.67,"y":91.45},{"x":786.44,"y":86.94},{"x":898.79,"y":81.94},{"x":980.15,"y":77.26},{"x":1022.76,"y":70.0},{"x":1061.5,"y":60.0},{"x":1082.81,"y":50.97},{"x":1106.05,"y":35.0}],"interp":"lin","step":5},{"label":"½ and 10 hr","data":[{"x":96.85,"y":100.0},{"x":340.92,"y":95.48},{"x":600.48,"y":90.97},{"x":716.71,"y":88.87},{"x":805.81,"y":86.61},{"x":869.73,"y":83.39},{"x":949.15,"y":79.68},{"x":1018.89,"y":73.06},{"x":1061.5,"y":66.45},{"x":1107.99,"y":54.84}],"interp":"lin","step":5}],"opts":{"xLabel":"Temperature, °F","yLabel":"Percentage of Room Temperature Fsu"},"derate":{"kind":"temperature","mode":"percent","series":[{"label":"1000 hr","props":["Fsu"],"hours":1000.0},{"label":"100 hr","props":["Fsu"],"hours":100.0},{"label":"½ and 10 hr","props":["Fsu"],"hours":10.0}]}}]},{"id":"2.4.1.1.3a","caption":"Figure 2.4.1.1.3(a). Effect of temperature on the ultimate bearing strength (Fbru) of 5Cr-Mo-V aircraft steel.","page":"Chapter2.4(steel).html","anchor":"fig-2.4.1.1.3a","pdfPage":126,"image":null,"charts":[{"canvas":"canvas-fig24113a","series":[{"label":"1000 hr","data":[{"x":96.73,"y":99.5},{"x":211.59,"y":97.18},{"x":380.86,"y":93.36},{"x":511.84,"y":90.2},{"x":667.0,"y":85.71},{"x":769.77,"y":81.73},{"x":866.5,"y":75.08},{"x":924.94,"y":67.11},{"x":975.31,"y":56.48},{"x":1007.56,"y":46.51},{"x":1045.84,"y":34.39},{"x":1106.3,"y":16.45}],"interp":"lin","step":5},{"label":"100 hr","data":[{"x":100.76,"y":99.83},{"x":326.45,"y":94.52},{"x":531.99,"y":89.53},{"x":677.08,"y":85.32},{"x":795.97,"y":80.56},{"x":916.88,"y":72.26},{"x":945.09,"y":67.77},{"x":997.48,"y":59.97},{"x":1055.92,"y":46.18},{"x":1102.27,"y":31.89}],"interp":"lin","step":5},{"label":"½ and 10 hr","data":[{"x":96.73,"y":99.5},{"x":179.35,"y":97.67},{"x":324.43,"y":94.65},{"x":521.91,"y":89.87},{"x":669.02,"y":85.55},{"x":838.29,"y":78.67},{"x":896.73,"y":74.09},{"x":991.44,"y":65.28},{"x":1047.86,"y":56.31},{"x":1096.22,"y":43.69}],"interp":"lin","step":5}],"opts":{"xLabel":"Temperature, °F","yLabel":"Percentage of Room Temperature Fbru"},"derate":{"kind":"temperature","mode":"percent","series":[{"label":"1000 hr","props":["Fbru"],"hours":1000.0},{"label":"100 hr","props":["Fbru"],"hours":100.0},{"label":"½ and 10 hr","props":["Fbru"],"hours":10.0}]}}]},{"id":"2.4.1.1.3b","caption":"Figure 2.4.1.1.3(b). Effect of temperature on the bearing yield strength (Fbry) of 5Cr-Mo-V aircraft steel.","page":"Chapter2.4(steel).html","anchor":"fig-2.4.1.1.3b","pdfPage":126,"image":null,"charts":[{"canvas":"canvas-fig24113b","series":[{"label":"1000 hr","data":[{"x":96.18,"y":99.54},{"x":256.49,"y":95.09},{"x":438.17,"y":89.57},{"x":600.0,"y":85.28},{"x":711.45,"y":80.52},{"x":798.47,"y":75.46},{"x":880.92,"y":66.72},{"x":958.78,"y":52.61},{"x":1007.63,"y":41.72},{"x":1064.12,"y":28.37},{"x":1102.29,"y":17.18}],"interp":"lin","step":5},{"label":"100 hr","data":[{"x":99.24,"y":99.69},{"x":277.86,"y":94.33},{"x":499.24,"y":87.73},{"x":673.28,"y":82.36},{"x":795.42,"y":76.84},{"x":893.13,"y":71.01},{"x":966.41,"y":64.88},{"x":1025.95,"y":55.83},{"x":1071.76,"y":43.87},{"x":1100.76,"y":29.6}],"interp":"lin","step":5},{"label":"½ and 10 hr","data":[{"x":100.76,"y":99.54},{"x":222.9,"y":96.01},{"x":482.44,"y":88.34},{"x":664.12,"y":82.21},{"x":772.52,"y":78.22},{"x":877.86,"y":72.09},{"x":967.94,"y":65.34},{"x":1021.37,"y":60.43},{"x":1073.28,"y":53.53},{"x":1102.29,"y":48.77}],"interp":"lin","step":5}],"opts":{"xLabel":"Temperature, °F","yLabel":"Percentage of Room Temperature Fbry"},"derate":{"kind":"temperature","mode":"percent","series":[{"label":"1000 hr","props":["Fbry"],"hours":1000.0},{"label":"100 hr","props":["Fbry"],"hours":100.0},{"label":"½ and 10 hr","props":["Fbry"],"hours":10.0}]}}]},{"id":"2.4.1.1.4","caption":"Figure 2.4.1.1.4. Effect of temperature on the tensile and compressive moduli (E and Ec) of 5Cr-Mo-V aircraft steel.","page":"Chapter2.4(steel).html","anchor":"fig-2.4.1.1.4","pdfPage":127,"image":null,"charts":[{"canvas":"canvas-fig24114","series":[{"label":"E & Ec","data":[{"x":81.93,"y":99.38},{"x":142.22,"y":95.82},{"x":224.15,"y":93.65},{"x":313.82,"y":92.26},{"x":418.94,"y":91.02},{"x":482.32,"y":90.71},{"x":570.43,"y":90.25},{"x":657.0,"y":89.78},{"x":734.3,"y":88.54},{"x":825.51,"y":86.53},{"x":918.26,"y":82.04},{"x":1001.74,"y":76.01},{"x":1080.58,"y":68.73},{"x":1130.05,"y":63.0},{"x":1198.07,"y":53.72}],"interp":"lin","step":5}],"opts":{"xLabel":"Temperature, °F","yLabel":"Percentage of Room Temperature Modulus"},"derate":{"kind":"temperature","mode":"percent","series":[{"label":"E & Ec","props":["E","Ec"],"hours":null}]}}]}],"tables":[{"id":"2.4.1.0a","caption":"Table 2.4.1.0(a). Tempering Temperatures for 5Cr-Mo-V Aircraft Steel","page":"Chapter2.4(steel).html","anchor":"table-2.4.1.0a","pdfPage":120,"html":"<table class=\"hdbk-table\">\n<caption>Table 2.4.1.0(a). Tempering Temperatures for 5Cr-Mo-V Aircraft Steel</caption>\n<thead>\n<tr>\n<th><em>F<sub>tu</sub></em>, ksi</th>\n<th>Temperature, °F</th>\n<th>Hardness, R<sub>c</sub></th>\n</tr>\n</thead>\n<tbody>\n<tr><td>280</td><td>1000 ± 10</td><td>54–56</td></tr>\n<tr><td>260</td><td>1030 ± 10</td><td>52–54</td></tr>\n<tr><td>240</td><td>1050 ± 10</td><td>49–52</td></tr>\n<tr><td>220</td><td>1080 ± 10</td><td>46–49</td></tr>\n</tbody>\n</table>"},{"id":"2.4.1.0b","caption":"Table 2.4.1.0(b). Material Specifications for 5Cr-Mo-V Aircraft Steel","page":"Chapter2.4(steel).html","anchor":"table-2.4.1.0b","pdfPage":121,"html":"<table class=\"hdbk-table\">\n<caption>Table 2.4.1.0(b). Material Specifications for 5Cr-Mo-V Aircraft Steel</caption>\n<thead>\n<tr>\n<th>Specification</th>\n<th>Form</th>\n</tr>\n</thead>\n<tbody>\n<tr><td class=\"td-left\">AMS 6437</td><td class=\"td-left\">Sheet, strip, and plate (air melted)</td></tr>\n<tr><td class=\"td-left\">AMS 6488</td><td class=\"td-left\">Bar and forging (air melted, premium quality)</td></tr>\n<tr><td class=\"td-left\">AMS 6487</td><td class=\"td-left\">Bar and forging (CEVM)</td></tr>\n</tbody>\n</table>"},{"id":"2.4.1.0c","caption":"Table 2.4.1.0(c). Design Mechanical and Physical Properties of 5Cr-Mo-V Aircraft Steel Bar and Forging","page":"Chapter2.4(steel).html","anchor":"table-2.4.1.0c","pdfPage":123,"html":"<table class=\"hdbk-table\">\n<caption>Table 2.4.1.0(c). Design Mechanical and Physical Properties of 5Cr-Mo-V Aircraft Steel Bar and Forging</caption>\n<thead>\n<tr>\n<th class=\"td-left\" rowspan=\"3\">Property</th>\n<th colspan=\"3\">AMS 6487 and AMS 6488</th>\n</tr>\n<tr>\n<th colspan=\"3\">Bars and forgings</th>\n</tr>\n<tr>\n<th colspan=\"3\">Quenched and tempered</th>\n</tr>\n<tr>\n<th class=\"td-left\"></th>\n<th colspan=\"3\">a,b</th>\n</tr>\n<tr class=\"subhead\">\n<th class=\"td-left\">Basis</th>\n<th>S<sup>c</sup></th>\n<th>S<sup>c</sup></th>\n<th>S<sup>c</sup></th>\n</tr>\n</thead>\n<tbody>\n<tr class=\"prop-section\"><td class=\"td-left\" colspan=\"4\">Mechanical Properties:</td></tr>\n<tr class=\"prop-group\"><td class=\"td-left\" colspan=\"4\"><em>F<sub>tu</sub></em>, ksi:</td></tr>\n<tr><td class=\"td-indent\">L</td><td>…</td><td>260<sup>a</sup></td><td>…</td></tr>\n<tr><td class=\"td-indent\">T</td><td>240</td><td>260<sup>b</sup></td><td>280</td></tr>\n<tr class=\"prop-group\"><td class=\"td-left\" colspan=\"4\"><em>F<sub>ty</sub></em>, ksi:</td></tr>\n<tr><td class=\"td-indent\">L</td><td>…</td><td>215<sup>a</sup></td><td>…</td></tr>\n<tr><td class=\"td-indent\">T</td><td>200</td><td>215<sup>b</sup></td><td>240</td></tr>\n<tr class=\"prop-group\"><td class=\"td-left\" colspan=\"4\"><em>F<sub>cy</sub></em>, ksi:</td></tr>\n<tr><td class=\"td-indent\">L</td><td>…</td><td>…</td><td>…</td></tr>\n<tr><td class=\"td-indent\">T</td><td>220</td><td>234</td><td>260</td></tr>\n<tr class=\"prop-group\"><td class=\"td-left\" colspan=\"4\"><em>F<sub>su</sub></em>, ksi</td></tr>\n<tr><td class=\"td-indent\"></td><td>144</td><td>156</td><td>168</td></tr>\n<tr class=\"prop-group\"><td class=\"td-left\" colspan=\"4\"><em>F<sub>bru</sub></em>, ksi:</td></tr>\n<tr><td class=\"td-indent\">(<em>e</em>/D = 1.5)</td><td>…</td><td>…</td><td>…</td></tr>\n<tr><td class=\"td-indent\">(<em>e</em>/D = 2.0)</td><td>400</td><td>435</td><td>465</td></tr>\n<tr class=\"prop-group\"><td class=\"td-left\" colspan=\"4\"><em>F<sub>bry</sub></em>, ksi:</td></tr>\n<tr><td class=\"td-indent\">(<em>e</em>/D = 1.5)</td><td>…</td><td>…</td><td>…</td></tr>\n<tr><td class=\"td-indent\">(<em>e</em>/D = 2.0)</td><td>315</td><td>333</td><td>365</td></tr>\n<tr class=\"prop-group\"><td class=\"td-left\" colspan=\"4\"><em>e</em>, percent:</td></tr>\n<tr><td class=\"td-indent\">L</td><td>9</td><td>8<sup>a</sup></td><td>7</td></tr>\n<tr><td class=\"td-indent\">T</td><td>…</td><td>…</td><td>…</td></tr>\n<tr class=\"prop-group\"><td class=\"td-left\" colspan=\"4\"><em>RA</em>, percent:</td></tr>\n<tr><td class=\"td-indent\">L</td><td>…</td><td>30<sup>a</sup></td><td>…</td></tr>\n<tr><td class=\"td-indent\">T</td><td>…</td><td>6<sup>b</sup></td><td>…</td></tr>\n<tr><td class=\"td-left\"><em>E</em>, 10<sup>3</sup> ksi</td><td colspan=\"3\">30.0</td></tr>\n<tr><td class=\"td-left\"><em>E<sub>c</sub></em>, 10<sup>3</sup> ksi</td><td colspan=\"3\">30.0</td></tr>\n<tr><td class=\"td-left\"><em>G</em>, 10<sup>3</sup> ksi</td><td colspan=\"3\">11.0</td></tr>\n<tr><td class=\"td-left\"><em>μ</em></td><td colspan=\"3\">0.36</td></tr>\n<tr class=\"prop-section\"><td class=\"td-left\" colspan=\"4\">Physical Properties:</td></tr>\n<tr><td class=\"td-left\"><em>ω</em>, lb/in.<sup>3</sup></td><td colspan=\"3\">0.281</td></tr>\n<tr><td class=\"td-left\"><em>C</em>, Btu/(lb)(°F)</td><td colspan=\"3\">0.11 (32°F)<sup>d</sup></td></tr>\n<tr><td class=\"td-left\"><em>K</em> and <em>α</em></td><td colspan=\"3\">See Figure 2.4.1.0</td></tr>\n</tbody>\n<tfoot>\n<tr><td colspan=\"4\"><sup>a</sup> Longitudinal properties applicable to cross-sectional area ≤25 sq. in.</td></tr>\n<tr><td colspan=\"4\"><sup>b</sup> Transverse properties applicable only to product sufficiently large to yield tensile specimens not less than 4.50 inches in length.</td></tr>\n<tr><td colspan=\"4\"><sup>c</sup> Design values are applicable only to parts for which the indicated <em>F<sub>tu</sub></em> has been substantiated by adequate quality control testing.</td></tr>\n<tr><td colspan=\"4\"><sup>d</sup> Calculated value.</td></tr>\n</tfoot>\n</table>"},{"id":"2.4.1.0d","caption":"Table 2.4.1.0(d). Design Mechanical and Physical Properties of 5Cr-Mo-V Aircraft Steel Sheet, Strip, and Plate","page":"Chapter2.4(steel).html","anchor":"table-2.4.1.0d","pdfPage":124,"html":"<table class=\"hdbk-table\">\n<caption>Table 2.4.1.0(d). Design Mechanical and Physical Properties of 5Cr-Mo-V Aircraft Steel Sheet, Strip, and Plate</caption>\n<thead>\n<tr>\n<th class=\"td-left\" rowspan=\"3\">Property</th>\n<th colspan=\"3\">AMS 6437</th>\n</tr>\n<tr>\n<th colspan=\"3\">Sheet, strip, and plate</th>\n</tr>\n<tr>\n<th colspan=\"3\">Quenched and tempered</th>\n</tr>\n<tr>\n<th class=\"td-left\">Thickness, in.</th>\n<th colspan=\"3\">…</th>\n</tr>\n<tr class=\"subhead\">\n<th class=\"td-left\">Basis</th>\n<th>S<sup>a</sup></th>\n<th>S<sup>a</sup></th>\n<th>S<sup>a</sup></th>\n</tr>\n</thead>\n<tbody>\n<tr class=\"prop-section\"><td class=\"td-left\" colspan=\"4\">Mechanical Properties:</td></tr>\n<tr class=\"prop-group\"><td class=\"td-left\" colspan=\"4\"><em>F<sub>tu</sub></em>, ksi:</td></tr>\n<tr><td class=\"td-indent\">L</td><td>…</td><td>…</td><td>…</td></tr>\n<tr><td class=\"td-indent\">LT</td><td>240</td><td>260</td><td>280</td></tr>\n<tr class=\"prop-group\"><td class=\"td-left\" colspan=\"4\"><em>F<sub>ty</sub></em>, ksi:</td></tr>\n<tr><td class=\"td-indent\">L</td><td>…</td><td>…</td><td>…</td></tr>\n<tr><td class=\"td-indent\">LT</td><td>200</td><td>220</td><td>240</td></tr>\n<tr class=\"prop-group\"><td class=\"td-left\" colspan=\"4\"><em>F<sub>cy</sub></em>, ksi:</td></tr>\n<tr><td class=\"td-indent\">L</td><td>…</td><td>…</td><td>…</td></tr>\n<tr><td class=\"td-indent\">LT</td><td>220</td><td>240</td><td>260</td></tr>\n<tr class=\"prop-group\"><td class=\"td-left\" colspan=\"4\"><em>F<sub>su</sub></em>, ksi</td></tr>\n<tr><td class=\"td-indent\"></td><td>144</td><td>156</td><td>168</td></tr>\n<tr class=\"prop-group\"><td class=\"td-left\" colspan=\"4\"><em>F<sub>bru</sub></em>, ksi:</td></tr>\n<tr><td class=\"td-indent\">(<em>e</em>/D = 1.5)</td><td>…</td><td>…</td><td>…</td></tr>\n<tr><td class=\"td-indent\">(<em>e</em>/D = 2.0)</td><td>400</td><td>435</td><td>465</td></tr>\n<tr class=\"prop-group\"><td class=\"td-left\" colspan=\"4\"><em>F<sub>bry</sub></em>, ksi:</td></tr>\n<tr><td class=\"td-indent\">(<em>e</em>/D = 1.5)</td><td>…</td><td>…</td><td>…</td></tr>\n<tr><td class=\"td-indent\">(<em>e</em>/D = 2.0)</td><td>315</td><td>340</td><td>365</td></tr>\n<tr class=\"prop-group\"><td class=\"td-left\" colspan=\"4\"><em>e</em>, percent:</td></tr>\n<tr><td class=\"td-indent\">L</td><td>…</td><td>…</td><td>…</td></tr>\n<tr><td class=\"td-indent\">LT, in 2 inches<sup>b</sup></td><td>6</td><td>5</td><td>4</td></tr>\n<tr><td class=\"td-indent\">LT, in 1 inch</td><td>8</td><td>7</td><td>6</td></tr>\n<tr><td class=\"td-left\"><em>E</em>, 10<sup>3</sup> ksi</td><td colspan=\"3\">30.0</td></tr>\n<tr><td class=\"td-left\"><em>E<sub>c</sub></em>, 10<sup>3</sup> ksi</td><td colspan=\"3\">30.0</td></tr>\n<tr><td class=\"td-left\"><em>G</em>, 10<sup>3</sup> ksi</td><td colspan=\"3\">11.0</td></tr>\n<tr><td class=\"td-left\"><em>μ</em></td><td colspan=\"3\">0.36</td></tr>\n<tr class=\"prop-section\"><td class=\"td-left\" colspan=\"4\">Physical Properties:</td></tr>\n<tr><td class=\"td-left\"><em>ω</em>, lb/in.<sup>3</sup></td><td colspan=\"3\">0.281</td></tr>\n<tr><td class=\"td-left\"><em>C</em>, Btu/(lb)(°F)</td><td colspan=\"3\">0.11<sup>c</sup> (32°F)</td></tr>\n<tr><td class=\"td-left\"><em>K</em> and <em>α</em></td><td colspan=\"3\">See Figure 2.4.1.0</td></tr>\n</tbody>\n<tfoot>\n<tr><td colspan=\"4\"><sup>a</sup> Design values are applicable only to parts for which the indicated <em>F<sub>tu</sub></em> has been substantiated by adequate quality control testing.</td></tr>\n<tr><td colspan=\"4\"><sup>b</sup> For sheet thickness greater than 0.050 inch.</td></tr>\n<tr><td colspan=\"4\"><sup>c</sup> Calculated value.</td></tr>\n</tfoot>\n</table>"}]}

File: js/data/figures/2.4.2.json
{"section":"2.4.2","figures":[{"id":"2.4.2.0","caption":"Figure 2.4.2.0. Effect of temperature on the thermal expansion of 9Ni-4Co-0.20C steel.","page":"Chapter2.4(steel).html","anchor":"fig-2.4.2.0","pdfPage":130,"image":null,"charts":[{"canvas":"canvas-fig2420","series":[{"label":"α — Between 70°F and indicated temperature","data":[{"x":-424.97,"y":4.412},{"x":-375.03,"y":4.72},{"x":-294.78,"y":5.205},{"x":-228.79,"y":5.553},{"x":-118.22,"y":5.957},{"x":-23.69,"y":6.248},{"x":65.48,"y":6.426},{"x":147.52,"y":6.547},{"x":195.67,"y":6.571}],"interp":"lin","step":5}],"opts":{"xLabel":"Temperature, °F","yLabel":"α, 10⁻⁶ in./in./°F"}}]},{"id":"2.4.2.1.1","caption":"Figure 2.4.2.1.1. Effect of temperature on the tensile ultimate strength (Ftu) and tensile yield strength (Fty) of 9Ni-4Co-0.20C steel plate.","page":"Chapter2.4(steel).html","anchor":"fig-2.4.2.1.1","pdfPage":130,"image":null,"charts":[{"canvas":"canvas-fig24211","series":[{"label":"Fty","data":[{"x":85.06,"y":99.52},{"x":147.85,"y":97.42},{"x":218.73,"y":95.17},{"x":281.52,"y":93.08},{"x":342.28,"y":91.63},{"x":403.04,"y":90.5},{"x":447.59,"y":90.02},{"x":512.41,"y":88.73},{"x":575.19,"y":87.28},{"x":629.87,"y":85.99},{"x":680.51,"y":83.25},{"x":725.06,"y":80.68},{"x":765.57,"y":78.26},{"x":814.18,"y":74.88},{"x":856.71,"y":71.66},{"x":901.27,"y":68.12}],"interp":"lin","step":5},{"label":"Ftu","data":[{"x":87.09,"y":99.84},{"x":133.67,"y":97.75},{"x":200.51,"y":95.97},{"x":273.42,"y":93.56},{"x":330.13,"y":92.11},{"x":421.27,"y":91.14},{"x":492.15,"y":90.34},{"x":569.11,"y":89.05},{"x":652.15,"y":86.12},{"x":718.99,"y":82.83},{"x":771.65,"y":79.71},{"x":840.51,"y":75.27},{"x":899.24,"y":71.18}],"interp":"lin","step":5}],"opts":{"xLabel":"Temperature, °F","yLabel":"Percentage of Room Temperature Strength"},"derate":{"kind":"temperature","mode":"percent","series":[{"label":"Fty","props":["Fty"],"hours":null},{"label":"Ftu","props":["Ftu"],"hours":null}]}}]},{"id":"2.4.2.1.2","caption":"Figure 2.4.2.1.2. Effect of temperature on the compressive yield strength (Fcy) and the shear ultimate strength (Fsu) of 9Ni-4Co-0.20C steel plate.","page":"Chapter2.4(steel).html","anchor":"fig-2.4.2.1.2","pdfPage":131,"image":null,"charts":[{"canvas":"canvas-fig24212","series":[{"label":"Fsu","data":[{"x":82.56,"y":100.0},{"x":115.97,"y":96.88},{"x":178.87,"y":93.15},{"x":243.73,"y":89.72},{"x":304.67,"y":88.01},{"x":347.91,"y":86.76},{"x":424.57,"y":85.51},{"x":511.06,"y":84.27},{"x":581.82,"y":82.55},{"x":654.55,"y":80.06},{"x":746.93,"y":75.55},{"x":908.11,"y":66.36}],"interp":"lin","step":5},{"label":"Fcy","data":[{"x":86.49,"y":99.53},{"x":155.28,"y":95.64},{"x":235.87,"y":92.68},{"x":304.67,"y":90.03},{"x":365.6,"y":88.32},{"x":424.57,"y":87.23},{"x":493.37,"y":86.29},{"x":556.27,"y":85.05},{"x":617.2,"y":83.33},{"x":672.24,"y":81.15},{"x":723.34,"y":77.88},{"x":764.62,"y":74.92},{"x":902.21,"y":63.08}],"interp":"lin","step":5}],"opts":{"xLabel":"Temperature, °F","yLabel":"Percentage of Room Temperature Strength"},"derate":{"kind":"temperature","mode":"percent","series":[{"label":"Fsu","props":["Fsu"],"hours":null},{"label":"Fcy","props":["Fcy"],"hours":null}]}}]},{"id":"2.4.2.1.4","caption":"Figure 2.4.2.1.4. Effect of temperature on the tensile and compressive moduli (E and Ec) of 9Ni-4Co-0.20C steel plate.","page":"Chapter2.4(steel).html","anchor":"fig-2.4.2.1.4","pdfPage":131,"image":null,"charts":[{"canvas":"canvas-fig24214","series":[{"label":"E & Ec","data":[{"x":78.55,"y":99.92},{"x":113.47,"y":98.67},{"x":162.09,"y":97.34},{"x":209.48,"y":96.32},{"x":263.09,"y":95.38},{"x":314.21,"y":94.59},{"x":361.6,"y":93.97},{"x":406.48,"y":93.81},{"x":443.89,"y":93.34},{"x":491.27,"y":92.63},{"x":549.88,"y":91.77},{"x":614.71,"y":90.28},{"x":652.12,"y":89.42},{"x":699.5,"y":88.17},{"x":738.15,"y":86.99},{"x":779.3,"y":85.5},{"x":816.71,"y":84.17},{"x":849.13,"y":83.15},{"x":897.76,"y":81.35}],"interp":"lin","step":5}],"opts":{"xLabel":"Temperature, °F","yLabel":"Percentage of Room Temperature Modulus"},"derate":{"kind":"temperature","mode":"percent","series":[{"label":"E & Ec","props":["E","Ec"],"hours":null}]}}]},{"id":"2.4.2.1.6a","caption":"Figure 2.4.2.1.6(a). Typical tensile stress-strain curves for 9Ni-4Co-0.20C steel plate at various temperatures.","page":"Chapter2.4(steel).html","anchor":"fig-2.4.2.1.6a","pdfPage":132,"image":null,"charts":[{"canvas":"canvas-fig24216a","series":[{"label":"900°F","data":[{"x":0.047,"y":0.389},{"x":1.132,"y":25.312},{"x":2.31,"y":51.791},{"x":3.891,"y":88.396},{"x":4.775,"y":103.972},{"x":5.845,"y":116.433},{"x":6.93,"y":125.389},{"x":8.372,"y":134.735},{"x":9.829,"y":140.966},{"x":11.039,"y":145.249}],"interp":"lin","step":0.05},{"label":"700°F","data":[{"x":0.047,"y":0.389},{"x":1.457,"y":37.383},{"x":2.884,"y":69.704},{"x":3.938,"y":97.352},{"x":4.76,"y":117.991},{"x":5.535,"y":132.788},{"x":6.326,"y":143.692},{"x":7.24,"y":151.869},{"x":8.31,"y":158.489},{"x":9.364,"y":162.383},{"x":10.326,"y":165.888},{"x":11.442,"y":169.393}],"interp":"lin","step":0.05},{"label":"RT","data":[{"x":0.016,"y":-0.389},{"x":1.054,"y":31.153},{"x":2.264,"y":63.474},{"x":3.395,"y":95.794},{"x":4.419,"y":123.832},{"x":5.38,"y":149.143},{"x":5.891,"y":163.551},{"x":6.465,"y":172.508},{"x":7.101,"y":178.738},{"x":7.938,"y":185.748},{"x":8.806,"y":190.81},{"x":9.69,"y":195.483},{"x":10.884,"y":200.156},{"x":11.876,"y":203.271}],"interp":"lin","step":0.05}],"opts":{"xLabel":"Strain, 0.001 in./in.","yLabel":"Stress, ksi"}}]},{"id":"2.4.2.1.6b1","caption":"Figure 2.4.2.1.6(b1). Typical compressive stress-strain curves for 9Ni-4Co-0.20C steel plate at various temperatures.","page":"Chapter2.4(steel).html","anchor":"fig-2.4.2.1.6b1","pdfPage":132,"image":null,"charts":[{"canvas":"canvas-fig24216b1","series":[{"label":"900°F","data":[{"x":-0.014,"y":0.954},{"x":1.493,"y":35.365},{"x":2.901,"y":66.909},{"x":4.011,"y":93.194},{"x":5.503,"y":116.631},{"x":7.164,"y":131.01},{"x":8.455,"y":138.695},{"x":9.506,"y":143.031},{"x":10.47,"y":145.693},{"x":11.123,"y":146.912}],"interp":"lin","step":0.05},{"label":"700°F","data":[{"x":0.0,"y":0.954},{"x":1.095,"y":28.192},{"x":1.835,"y":46.829},{"x":2.845,"y":71.201},{"x":3.627,"y":90.555},{"x":4.154,"y":104.173},{"x":4.907,"y":121.855},{"x":5.689,"y":138.585},{"x":6.173,"y":145.761},{"x":6.954,"y":153.425},{"x":7.394,"y":157.26},{"x":8.189,"y":162.539},{"x":8.742,"y":165.424},{"x":9.537,"y":169.034},{"x":10.559,"y":172.653},{"x":11.211,"y":175.064},{"x":11.892,"y":176.522}],"interp":"lin","step":0.05},{"label":"RT","data":[{"x":0.142,"y":3.345},{"x":1.921,"y":55.42},{"x":2.633,"y":75.963},{"x":3.131,"y":89.819},{"x":3.501,"y":100.33},{"x":4.013,"y":114.186},{"x":4.639,"y":131.387},{"x":5.379,"y":152.886},{"x":6.033,"y":170.087},{"x":6.559,"y":180.127},{"x":7.17,"y":188.739},{"x":7.71,"y":194.486},{"x":8.533,"y":200.721},{"x":10.109,"y":209.371},{"x":11.003,"y":212.031},{"x":11.826,"y":214.688},{"x":12.024,"y":214.934}],"interp":"lin","step":0.05}],"opts":{"xLabel":"Strain, 0.001 in./in.","yLabel":"Stress, KSI"}}]},{"id":"2.4.2.1.6b2","caption":"Figure 2.4.2.1.6(b2). Typical compressive tangent modulus curves for 9Ni-4Co-0.20C steel plate at various temperatures.","page":"Chapter2.4(steel).html","anchor":"fig-2.4.2.1.6b2","pdfPage":132,"image":null,"charts":[{"canvas":"canvas-fig24216b2","series":[{"label":"900°F","data":[{"x":9.362,"y":0.102},{"x":9.378,"y":2.449},{"x":9.367,"y":6.056},{"x":9.228,"y":8.517},{"x":8.96,"y":9.833},{"x":8.507,"y":10.775},{"x":7.515,"y":12.002},{"x":6.551,"y":12.798},{"x":5.162,"y":13.822},{"x":3.603,"y":14.96},{"x":2.412,"y":16.185},{"x":1.265,"y":17.84}],"interp":"lin","step":0.05},{"label":"700°F","data":[{"x":10.114,"y":0.163},{"x":10.116,"y":3.025},{"x":10.135,"y":7.548},{"x":10.053,"y":11.098},{"x":9.955,"y":12.242},{"x":9.757,"y":13.3},{"x":9.46,"y":14.072},{"x":8.879,"y":14.928},{"x":8.327,"y":15.612},{"x":7.405,"y":16.352},{"x":6.824,"y":16.75},{"x":5.704,"y":17.432},{"x":4.769,"y":18.0},{"x":4.06,"y":18.454},{"x":3.309,"y":18.966},{"x":2.685,"y":19.536},{"x":2.189,"y":20.049},{"x":1.736,"y":20.676},{"x":1.212,"y":21.418}],"interp":"lin","step":0.05},{"label":"RT","data":[{"x":11.532,"y":0.17},{"x":11.522,"y":4.063},{"x":11.539,"y":7.212},{"x":11.53,"y":13.108},{"x":11.504,"y":15.169},{"x":11.42,"y":16.343},{"x":11.236,"y":17.344},{"x":10.868,"y":18.372},{"x":10.571,"y":18.829},{"x":10.118,"y":19.399},{"x":9.551,"y":19.912},{"x":8.842,"y":20.538},{"x":7.977,"y":21.107},{"x":7.056,"y":21.56},{"x":6.191,"y":22.072},{"x":5.071,"y":22.667},{"x":4.079,"y":23.264},{"x":3.03,"y":23.974},{"x":1.797,"y":25.142},{"x":1.251,"y":25.97}],"interp":"lin","step":0.05}],"opts":{"xLabel":"Compressive Tangent Modulus, 10³ KSI","yLabel":"Stress, KSI"}}]}],"tables":[{"id":"2.4.2.0a","caption":"Table 2.4.2.0(a). Material Specification for 9Ni-4Co-0.20C Steel","page":"Chapter2.4(steel).html","anchor":"table-2.4.2.0a","pdfPage":129,"html":"<table class=\"hdbk-table\">\n<caption>Table 2.4.2.0(a). Material Specification for 9Ni-4Co-0.20C Steel</caption>\n<thead>\n<tr>\n<th>Specification</th>\n<th>Form</th>\n</tr>\n</thead>\n<tbody>\n<tr><td>AMS 6523</td><td class=\"td-left\">Sheet, strip, and plate</td></tr>\n</tbody>\n</table>"},{"id":"2.4.2.0b","caption":"Table 2.4.2.0(b). Design Mechanical and Physical Properties of 9Ni-4Co-0.20C Steel Plate","page":"Chapter2.4(steel).html","anchor":"table-2.4.2.0b","pdfPage":130,"html":"<table class=\"hdbk-table\">\n<caption>Table 2.4.2.0(b). Design Mechanical and Physical Properties of 9Ni-4Co-0.20C Steel Plate</caption>\n<thead>\n<tr>\n<th class=\"td-left\" rowspan=\"4\">Property</th>\n<th colspan=\"2\">AMS 6523</th>\n</tr>\n<tr>\n<th colspan=\"2\">Plate</th>\n</tr>\n<tr>\n<th colspan=\"2\">Quenched and tempered</th>\n</tr>\n<tr>\n<th>&lt;0.250</th>\n<th>≥0.250</th>\n</tr>\n<tr class=\"subhead\">\n<th class=\"td-left\">Basis</th>\n<th>S<sup>a</sup></th>\n<th>S<sup>a</sup></th>\n</tr>\n</thead>\n<tbody>\n<tr class=\"prop-section\"><td class=\"td-left\" colspan=\"3\">Mechanical Properties:</td></tr>\n<tr class=\"prop-group\"><td class=\"td-left\" colspan=\"3\"><em>F<sub>tu</sub></em>, ksi:</td></tr>\n<tr><td class=\"td-indent\">L</td><td>186</td><td>186</td></tr>\n<tr><td class=\"td-indent\">LT</td><td>190</td><td>190</td></tr>\n<tr class=\"prop-group\"><td class=\"td-left\" colspan=\"3\"><em>F<sub>ty</sub></em>, ksi:</td></tr>\n<tr><td class=\"td-indent\">L</td><td>173</td><td>173</td></tr>\n<tr><td class=\"td-indent\">LT</td><td>175</td><td>175</td></tr>\n<tr class=\"prop-group\"><td class=\"td-left\" colspan=\"3\"><em>F<sub>cy</sub></em>, ksi:</td></tr>\n<tr><td class=\"td-indent\">L</td><td>188</td><td>188</td></tr>\n<tr><td class=\"td-indent\">LT</td><td>187</td><td>187</td></tr>\n<tr class=\"prop-group\"><td class=\"td-left\" colspan=\"3\"><em>F<sub>su</sub></em>, ksi</td></tr>\n<tr><td class=\"td-indent\"></td><td>114</td><td>114</td></tr>\n<tr class=\"prop-group\"><td class=\"td-left\" colspan=\"3\"><em>F<sub>bru</sub></em>, ksi:</td></tr>\n<tr><td class=\"td-indent\">(<em>e</em>/D = 1.5)</td><td>…</td><td>…</td></tr>\n<tr><td class=\"td-indent\">(<em>e</em>/D = 2.0)</td><td>…</td><td>…</td></tr>\n<tr class=\"prop-group\"><td class=\"td-left\" colspan=\"3\"><em>F<sub>bry</sub></em>, ksi:</td></tr>\n<tr><td class=\"td-indent\">(<em>e</em>/D = 1.5)</td><td>…</td><td>…</td></tr>\n<tr><td class=\"td-indent\">(<em>e</em>/D = 2.0)</td><td>…</td><td>…</td></tr>\n<tr class=\"prop-group\"><td class=\"td-left\" colspan=\"3\"><em>e</em>, percent:</td></tr>\n<tr><td class=\"td-indent\">LT</td><td>5</td><td>10</td></tr>\n<tr class=\"prop-group\"><td class=\"td-left\" colspan=\"3\"><em>RA</em>, percent:</td></tr>\n<tr><td class=\"td-indent\">LT</td><td>45</td><td>45</td></tr>\n<tr><td class=\"td-left\"><em>E</em>, 10<sup>3</sup> ksi</td><td colspan=\"2\">28.8</td></tr>\n<tr><td class=\"td-left\"><em>E<sub>c</sub></em>, 10<sup>3</sup> ksi</td><td colspan=\"2\">28.8</td></tr>\n<tr><td class=\"td-left\"><em>G</em>, 10<sup>3</sup> ksi</td><td colspan=\"2\">11.1</td></tr>\n<tr><td class=\"td-left\"><em>μ</em></td><td colspan=\"2\">0.30</td></tr>\n<tr class=\"prop-section\"><td class=\"td-left\" colspan=\"3\">Physical Properties:</td></tr>\n<tr><td class=\"td-left\"><em>ω</em>, lb/in.<sup>3</sup></td><td colspan=\"2\">0.283</td></tr>\n<tr><td class=\"td-left\"><em>C</em>, Btu/(lb)(°F)</td><td colspan=\"2\">…</td></tr>\n<tr><td class=\"td-left\"><em>K</em>, Btu/[(hr)(ft<sup>2</sup>)(°F)/ft]</td><td colspan=\"2\">14.2 (75°F)</td></tr>\n<tr><td class=\"td-left\"><em>α</em>, 10<sup>−6</sup> in./in./°F</td><td colspan=\"2\">See Figure 2.4.2.0</td></tr>\n</tbody>\n<tfoot>\n<tr><td colspan=\"3\"><sup>a</sup> Design values are applicable only to parts for which the indicated <em>F<sub>tu</sub></em> has been substantiated by adequate quality control testing.</td></tr>\n</tfoot>\n</table>"}]}
