Repository: bckasper3/KasperCalc

This is the home of KasperCalc. The location of the infrequently used aerospace calculator. 
Go to KasperCalc.com

KasperCalc is not liable for any error or mistakes in the entirity of the website.

File: js/data/figures/2.4.3.json
{"section":"2.4.3","figures":[{"id":"2.4.3.0","caption":"Figure 2.4.3.0. Effect of temperature on the thermal expansion of 9Ni-4Co-0.30C steel.","page":"Chapter2.4(steel).html","anchor":"fig-2.4.3.0","pdfPage":135,"image":null,"charts":[{"canvas":"canvas-fig2430","series":[{"label":"α — Between 70 °F and indicated temperature","data":[{"x":-424.78,"y":4.416},{"x":-352.21,"y":4.848},{"x":-290.27,"y":5.207},{"x":-215.93,"y":5.573},{"x":-172.74,"y":5.764},{"x":-110.44,"y":5.997},{"x":-42.48,"y":6.209},{"x":23.01,"y":6.364},{"x":69.03,"y":6.462},{"x":145.13,"y":6.557},{"x":199.29,"y":6.579}],"interp":"lin","step":5}],"opts":{"xLabel":"Temperature, °F","yLabel":"α, 10⁻⁶ in./in./°F"}}]},{"id":"2.4.3.1.1","caption":"Figure 2.4.3.1.1. Effect of temperature on the tensile yield strength (Fty) and the tensile ultimate strength of 9Ni-4Co-0.30C steel hand forging.","page":"Chapter2.4(steel).html","anchor":"fig-2.4.3.1.1","pdfPage":136,"image":null,"charts":[{"canvas":"canvas-fig24311","series":[{"label":"Ftu","data":[{"x":-103.79,"y":106.33},{"x":-41.43,"y":104.2},{"x":80.18,"y":99.83},{"x":204.9,"y":95.51},{"x":314.03,"y":92.66},{"x":496.12,"y":90.84}],"interp":"lin","step":5},{"label":"Fty","data":[{"x":-100.67,"y":107.85},{"x":-20.22,"y":104.2},{"x":66.46,"y":100.25},{"x":155.01,"y":96.91},{"x":261.02,"y":92.84},{"x":423.16,"y":89.01},{"x":494.88,"y":88.1}],"interp":"lin","step":5}],"opts":{"xLabel":"Temperature, °F","yLabel":"Percent of Room Temperature Strength"},"derate":{"kind":"temperature","mode":"percent","series":[{"label":"Ftu","props":["Ftu"],"hours":null},{"label":"Fty","props":["Fty"],"hours":null}]}}]},{"id":"2.4.3.1.2","caption":"Figure 2.4.3.1.2. Effect of temperature on the compressive yield strength (Fcy) and the shear ultimate strength (Fsu) of 9Ni-4Co-0.30C steel hand forging.","page":"Chapter2.4(steel).html","anchor":"fig-2.4.3.1.2","pdfPage":137,"image":null,"charts":[{"canvas":"canvas-fig24312","series":[{"label":"Fsu","data":[{"x":-95.36,"y":105.37},{"x":14.4,"y":101.77},{"x":112.96,"y":98.59},{"x":207.04,"y":96.08},{"x":384.0,"y":91.42},{"x":502.72,"y":88.2}],"interp":"lin","step":5},{"label":"Fcy","data":[{"x":-95.36,"y":107.83},{"x":3.2,"y":103.25},{"x":144.32,"y":97.4},{"x":278.72,"y":92.48},{"x":410.88,"y":87.82},{"x":502.72,"y":85.23}],"interp":"lin","step":5}],"opts":{"xLabel":"Temperature, °F","yLabel":"Percent of Room Temperature Strength"},"derate":{"kind":"temperature","mode":"percent","series":[{"label":"Fsu","props":["Fsu"],"hours":null},{"label":"Fcy","props":["Fcy"],"hours":null}]}}]},{"id":"2.4.3.1.3","caption":"Figure 2.4.3.1.3. Effect of temperature on the bearing ultimate strength (Fbru) and the bearing yield strength (Fbry) of 9Ni-4Co-0.30C steel hand forgings.","page":"Chapter2.4(steel).html","anchor":"fig-2.4.3.1.3","pdfPage":138,"image":null,"charts":[{"canvas":"canvas-fig24313","series":[{"label":"Fbru","data":[{"x":-101.22,"y":104.15},{"x":67.38,"y":100.03},{"x":165.55,"y":97.36},{"x":295.73,"y":94.07},{"x":434.45,"y":90.98},{"x":500.61,"y":89.25}],"interp":"lin","step":5},{"label":"Fbry","data":[{"x":-94.82,"y":104.15},{"x":18.29,"y":101.27},{"x":148.48,"y":97.89},{"x":270.12,"y":95.51},{"x":385.37,"y":93.86},{"x":500.61,"y":93.04}],"interp":"lin","step":5}],"opts":{"xLabel":"Temperature, °F","yLabel":"Percent of Room Temperature Strength"},"derate":{"kind":"temperature","mode":"percent","series":[{"label":"Fbru","props":["Fbru"],"hours":null},{"label":"Fbry","props":["Fbry"],"hours":null}]}}]},{"id":"2.4.3.1.4","caption":"Figure 2.4.3.1.4. Effect of temperature on the tensile and compressive moduli (E and Ec) of 9Ni-4Co-0.30C steel.","page":"Chapter2.4(steel).html","anchor":"fig-2.4.3.1.4","pdfPage":139,"image":null,"charts":[{"canvas":"canvas-fig24314","series":[{"label":"E & Ec","data":[{"x":-112.9,"y":102.58},{"x":-9.68,"y":100.85},{"x":188.71,"y":97.68},{"x":316.13,"y":95.69},{"x":400.65,"y":94.2},{"x":499.68,"y":92.67}],"interp":"lin","step":5}],"opts":{"xLabel":"Temperature, °F","yLabel":"Percent of Room Temperature Modulus"},"derate":{"kind":"temperature","mode":"percent","series":[{"label":"E & Ec","props":["E","Ec"],"hours":null}]}}]},{"id":"2.4.3.1.6b","caption":"Figure 2.4.3.1.6(b). Typical tensile stress-strain curves (full range) for 9Ni-4Co-0.30C hand forging at various temperatures.","page":"Chapter2.4(steel).html","anchor":"fig-2.4.3.1.6b","pdfPage":141,"image":null,"charts":[{"canvas":"canvas-fig24316b","series":[{"label":"500°F","data":[{"x":-0.0,"y":-1.381},{"x":0.001,"y":16.114},{"x":0.002,"y":36.832},{"x":0.002,"y":60.773},{"x":0.004,"y":116.943},{"x":0.005,"y":149.632},{"x":0.009,"y":183.241},{"x":0.013,"y":197.974},{"x":0.018,"y":204.88},{"x":0.025,"y":209.024},{"x":0.033,"y":212.247},{"x":0.046,"y":212.247},{"x":0.057,"y":211.326},{"x":0.067,"y":207.182},{"x":0.079,"y":201.657},{"x":0.089,"y":197.053},{"x":0.1,"y":189.227},{"x":0.112,"y":180.018},{"x":0.122,"y":171.271},{"x":0.135,"y":160.681},{"x":0.147,"y":150.092},{"x":0.156,"y":140.884},{"x":0.163,"y":134.438}],"interp":"lin","step":0.001},{"label":"300°F","data":[{"x":-0.0,"y":0.921},{"x":0.001,"y":31.308},{"x":0.002,"y":56.169},{"x":0.004,"y":104.972},{"x":0.006,"y":157.919},{"x":0.01,"y":186.464},{"x":0.012,"y":198.435},{"x":0.018,"y":208.103},{"x":0.03,"y":214.088},{"x":0.053,"y":217.311},{"x":0.065,"y":217.035},{"x":0.079,"y":212.247},{"x":0.097,"y":203.499},{"x":0.111,"y":195.12},{"x":0.119,"y":188.306},{"x":0.131,"y":179.558},{"x":0.141,"y":172.099},{"x":0.148,"y":162.983},{"x":0.156,"y":155.617}],"interp":"lin","step":0.001},{"label":"70°F","data":[{"x":-0.0,"y":-0.921},{"x":0.002,"y":55.709},{"x":0.005,"y":126.611},{"x":0.005,"y":155.617},{"x":0.009,"y":197.053},{"x":0.016,"y":218.232},{"x":0.024,"y":226.059},{"x":0.034,"y":230.203},{"x":0.049,"y":230.203},{"x":0.059,"y":230.203},{"x":0.071,"y":225.599},{"x":0.085,"y":218.692},{"x":0.099,"y":208.564},{"x":0.114,"y":196.593},{"x":0.123,"y":187.385},{"x":0.135,"y":174.033},{"x":0.159,"y":148.251}],"interp":"lin","step":0.001},{"label":"-110°F","data":[{"x":0.0,"y":0.46},{"x":0.005,"y":120.626},{"x":0.006,"y":174.494},{"x":0.008,"y":203.959},{"x":0.01,"y":217.772},{"x":0.013,"y":228.361},{"x":0.018,"y":237.569},{"x":0.025,"y":241.713},{"x":0.036,"y":246.317},{"x":0.044,"y":248.158},{"x":0.052,"y":247.238},{"x":0.063,"y":244.475},{"x":0.076,"y":238.029},{"x":0.092,"y":226.98},{"x":0.108,"y":212.707},{"x":0.119,"y":200.276},{"x":0.129,"y":191.068},{"x":0.138,"y":181.4},{"x":0.153,"y":162.983}],"interp":"lin","step":0.001}],"opts":{"xLabel":"Strain, in./in.","yLabel":"Stress, KSI"}}]},{"id":"2.4.3.1.6c","caption":"Figure 2.4.3.1.6(c). Typical tensile stress-strain curves (full range) for 9Ni-4Co-0.30C hand forging at various temperatures.","page":"Chapter2.4(steel).html","anchor":"fig-2.4.3.1.6c","pdfPage":142,"image":null,"charts":[{"canvas":"canvas-fig24316c","series":[{"label":"500°F","data":[{"x":-0.0,"y":0.0},{"x":0.004,"y":107.934},{"x":0.008,"y":170.203},{"x":0.014,"y":198.432},{"x":0.02,"y":207.565},{"x":0.03,"y":211.716},{"x":0.041,"y":214.483},{"x":0.054,"y":213.561},{"x":0.063,"y":211.255},{"x":0.076,"y":206.642},{"x":0.093,"y":196.494},{"x":0.106,"y":187.269},{"x":0.128,"y":169.28}],"interp":"lin","step":0.001},{"label":"300°F","data":[{"x":-0.0,"y":-0.461},{"x":0.004,"y":93.173},{"x":0.007,"y":158.21},{"x":0.009,"y":186.347},{"x":0.015,"y":205.72},{"x":0.029,"y":217.251},{"x":0.047,"y":220.018},{"x":0.069,"y":217.343},{"x":0.078,"y":214.022},{"x":0.095,"y":204.797},{"x":0.114,"y":191.882},{"x":0.124,"y":183.118},{"x":0.149,"y":160.517}],"interp":"lin","step":0.001},{"label":"70°F","data":[{"x":0.0,"y":0.461},{"x":0.006,"y":152.214},{"x":0.01,"y":194.188},{"x":0.014,"y":210.793},{"x":0.021,"y":221.402},{"x":0.03,"y":228.782},{"x":0.045,"y":231.919},{"x":0.054,"y":231.089},{"x":0.065,"y":229.151},{"x":0.077,"y":222.786},{"x":0.092,"y":213.1},{"x":0.106,"y":202.583},{"x":0.115,"y":195.111},{"x":0.13,"y":181.273},{"x":0.142,"y":171.125}],"interp":"lin","step":0.001},{"label":"-110°F","data":[{"x":0.0,"y":1.384},{"x":0.004,"y":91.328},{"x":0.007,"y":158.21},{"x":0.009,"y":199.262},{"x":0.011,"y":223.247},{"x":0.016,"y":240.775},{"x":0.029,"y":249.077},{"x":0.042,"y":250.83},{"x":0.055,"y":250.0},{"x":0.076,"y":239.391},{"x":0.092,"y":229.244},{"x":0.107,"y":217.435},{"x":0.12,"y":205.72},{"x":0.135,"y":191.513}],"interp":"lin","step":0.001}],"opts":{"xLabel":"Strain, in./in.","yLabel":"Stress, KSI"}}]},{"id":"2.4.3.1.6d","caption":"Figure 2.4.3.1.6(d). Typical tensile stress-strain curves (full range) for 9Ni-4Co-0.30C hand forging at various temperatures.","page":"Chapter2.4(steel).html","anchor":"fig-2.4.3.1.6d","pdfPage":143,"image":null,"charts":[{"canvas":"canvas-fig24316d","series":[{"label":"500°F","data":[{"x":0.0,"y":0.803},{"x":0.004,"y":103.531},{"x":0.008,"y":166.132},{"x":0.014,"y":198.636},{"x":0.021,"y":207.464},{"x":0.026,"y":209.47},{"x":0.034,"y":211.075},{"x":0.043,"y":211.477},{"x":0.054,"y":211.477},{"x":0.066,"y":209.47},{"x":0.084,"y":201.043},{"x":0.098,"y":193.018},{"x":0.111,"y":185.393},{"x":0.126,"y":173.756},{"x":0.151,"y":152.889}],"interp":"lin","step":0.001},{"label":"300°F","data":[{"x":0.0,"y":0.401},{"x":0.003,"y":67.416},{"x":0.006,"y":145.265},{"x":0.01,"y":186.196},{"x":0.015,"y":205.136},{"x":0.021,"y":213.403},{"x":0.029,"y":217.897},{"x":0.048,"y":220.867},{"x":0.059,"y":220.706},{"x":0.071,"y":217.496},{"x":0.087,"y":209.47},{"x":0.102,"y":201.043},{"x":0.115,"y":189.807},{"x":0.128,"y":179.775},{"x":0.147,"y":162.921}],"interp":"lin","step":0.001},{"label":"70°F","data":[{"x":0.0,"y":0.803},{"x":0.006,"y":134.43},{"x":0.008,"y":182.986},{"x":0.01,"y":197.03},{"x":0.013,"y":206.26},{"x":0.016,"y":216.693},{"x":0.021,"y":221.509},{"x":0.027,"y":226.244},{"x":0.036,"y":229.535},{"x":0.048,"y":230.738},{"x":0.06,"y":230.738},{"x":0.069,"y":227.929},{"x":0.081,"y":222.311},{"x":0.091,"y":215.891},{"x":0.103,"y":207.464},{"x":0.114,"y":198.234},{"x":0.126,"y":188.604},{"x":0.135,"y":180.177},{"x":0.149,"y":168.539}],"interp":"lin","step":0.001},{"label":"-110°F","data":[{"x":0.0,"y":0.803},{"x":0.003,"y":56.18},{"x":0.005,"y":130.417},{"x":0.007,"y":185.795},{"x":0.008,"y":201.043},{"x":0.01,"y":213.082},{"x":0.013,"y":228.732},{"x":0.016,"y":238.764},{"x":0.021,"y":246.388},{"x":0.027,"y":250.401},{"x":0.036,"y":251.124},{"x":0.043,"y":250.803},{"x":0.053,"y":250.883},{"x":0.064,"y":250.722},{"x":0.076,"y":246.308},{"x":0.088,"y":237.961},{"x":0.102,"y":225.281},{"x":0.117,"y":209.069},{"x":0.133,"y":188.604}],"interp":"lin","step":0.001}],"opts":{"xLabel":"Strain, in./in.","yLabel":"Stress, KSI"}}]},{"id":"2.4.3.1.6a1","caption":"Figure 2.4.3.1.6(a1). Typical compressive stress-strain curves for 9Ni-4Co-0.30C steel hand forging at various temperatures.","page":"Chapter2.4(steel).html","anchor":"fig-2.4.3.1.6a1","pdfPage":140,"image":null,"charts":[{"canvas":"canvas-fig24316a1","series":[{"label":"300°F","data":[{"x":0.015,"y":0.353},{"x":2.282,"y":61.771},{"x":4.373,"y":117.002},{"x":5.411,"y":143.955},{"x":5.982,"y":156.769},{"x":6.903,"y":172.234},{"x":7.985,"y":183.987},{"x":9.126,"y":194.327},{"x":10.121,"y":200.866},{"x":11.071,"y":205.726},{"x":11.817,"y":208.996},{"x":12.68,"y":212.708}],"interp":"lin","step":0.05},{"label":"500°F","data":[{"x":0.029,"y":1.237},{"x":2.998,"y":84.747},{"x":5.104,"y":142.63},{"x":6.552,"y":176.653},{"x":7.386,"y":189.466},{"x":8.219,"y":198.303},{"x":9.229,"y":205.726},{"x":10.296,"y":212.443},{"x":11.115,"y":216.242},{"x":12.197,"y":219.512},{"x":12.636,"y":220.396}],"interp":"lin","step":0.05},{"label":"RT","data":[{"x":0.0,"y":1.679},{"x":3.042,"y":90.491},{"x":4.475,"y":130.965},{"x":5.44,"y":158.095},{"x":6.479,"y":184.606},{"x":6.976,"y":196.094},{"x":7.517,"y":203.606},{"x":8.073,"y":210.675},{"x":8.644,"y":215.977},{"x":9.477,"y":223.489},{"x":10.296,"y":229.145},{"x":11.364,"y":234.889},{"x":12.358,"y":239.396},{"x":13.04,"y":241.958}],"interp":"lin","step":0.05},{"label":"-110°F","data":[{"x":0.029,"y":1.679},{"x":2.969,"y":89.784},{"x":4.209,"y":126.016},{"x":4.973,"y":148.816},{"x":5.514,"y":164.723},{"x":6.04,"y":180.187},{"x":6.508,"y":192.117},{"x":6.947,"y":202.192},{"x":7.444,"y":210.675},{"x":8.102,"y":219.424},{"x":8.834,"y":226.582},{"x":9.521,"y":232.768},{"x":10.355,"y":238.954},{"x":11.349,"y":245.228},{"x":12.095,"y":249.735},{"x":13.25,"y":254.065}],"interp":"lin","step":0.05}],"opts":{"xLabel":"Strain, 0.001 in./in.","yLabel":"Stress, KSI"}}]},{"id":"2.4.3.1.6a2","caption":"Figure 2.4.3.1.6(a2). Typical compressive tangent modulus curves for 9Ni-4Co-0.30C steel hand forging at various temperatures.","page":"Chapter2.4(steel).html","anchor":"fig-2.4.3.1.6a2","pdfPage":140,"image":null,"charts":[{"canvas":"canvas-fig24316a2","series":[{"label":"300°F","data":[{"x":1.931,"y":209.791},{"x":2.472,"y":203.164},{"x":3.291,"y":195.652},{"x":4.388,"y":187.257},{"x":5.675,"y":178.42},{"x":7.473,"y":168.788},{"x":8.556,"y":162.69},{"x":9.55,"y":157.211},{"x":10.559,"y":150.937},{"x":12.007,"y":139.89},{"x":12.826,"y":130.258},{"x":13.323,"y":120.537},{"x":13.601,"y":111.7},{"x":13.791,"y":98.445},{"x":13.865,"y":77.236},{"x":13.853,"y":1.237}],"interp":"lin","step":0.05},{"label":"500°F","data":[{"x":1.837,"y":219.247},{"x":2.633,"y":211.029},{"x":3.642,"y":203.252},{"x":4.461,"y":197.95},{"x":5.514,"y":191.941},{"x":6.815,"y":186.02},{"x":8.249,"y":178.773},{"x":9.316,"y":174.001},{"x":10.399,"y":168.788},{"x":12.856,"y":151.644},{"x":13.441,"y":144.397},{"x":13.909,"y":133.704},{"x":14.157,"y":122.658},{"x":14.283,"y":103.747},{"x":14.298,"y":71.05},{"x":14.3,"y":0.795}],"interp":"lin","step":0.05},{"label":"RT","data":[{"x":1.907,"y":240.898},{"x":3.32,"y":227.112},{"x":4.183,"y":220.661},{"x":5.382,"y":213.326},{"x":6.494,"y":207.759},{"x":7.824,"y":201.396},{"x":9.506,"y":192.648},{"x":11.13,"y":183.987},{"x":12.958,"y":171.085},{"x":14.084,"y":157.299},{"x":14.611,"y":143.514},{"x":14.815,"y":128.314},{"x":14.868,"y":119.388},{"x":14.897,"y":1.149}],"interp":"lin","step":0.05},{"label":"-110°F","data":[{"x":2.238,"y":252.209},{"x":2.94,"y":243.991},{"x":3.51,"y":238.158},{"x":4.68,"y":228.791},{"x":5.675,"y":222.34},{"x":6.742,"y":216.419},{"x":8.176,"y":207.936},{"x":9.574,"y":200.336},{"x":11.13,"y":191.764},{"x":12.271,"y":184.164},{"x":13.119,"y":177.183},{"x":14.26,"y":164.016},{"x":14.903,"y":149.169},{"x":15.137,"y":139.537},{"x":15.298,"y":121.421},{"x":15.342,"y":99.77},{"x":15.354,"y":1.237}],"interp":"lin","step":0.05}],"opts":{"xLabel":"Compressive Tangent Modulus, 10³ KSI","yLabel":"Stress, KSI"}}]},{"id":"2.4.3.1.8","caption":"Figure 2.4.3.1.8. Best-fit S/N curves for notched, Kt = 3.0, 9Ni-4Co-0.30C steel hand forging, long and short transverse directions.","page":"Chapter2.4(steel).html","anchor":"fig-2.4.3.1.8","pdfPage":144,"image":null,"charts":[{"canvas":"canvas-fig24318","series":[{"label":"Stress Ratio = 0.06","data":[{"x":2145.47,"y":154.97},{"x":2621.07,"y":143.61},{"x":3539.26,"y":129.4},{"x":5348.86,"y":112.13},{"x":7883.86,"y":98.14},{"x":12684.14,"y":84.15},{"x":20924.36,"y":72.57},{"x":44334.23,"y":59.89}],"interp":"log","ppd":20},{"label":"Stress Ratio = 0.40","data":[{"x":11052.95,"y":124.59},{"x":14556.05,"y":114.54},{"x":26540.74,"y":96.83},{"x":52166.45,"y":82.19},{"x":126841.35,"y":68.2}],"interp":"log","ppd":20}],"opts":{"xLog":true,"xLabel":"Fatigue Life, Cycles","yLabel":"Maximum Stress, KSI"}}]}],"tables":[{"id":"2.4.3.0a","caption":"Table 2.4.3.0(a). Material Specifications for 9Ni-4Co-0.30C Steel","page":"Chapter2.4(steel).html","anchor":"table-2.4.3.0a","pdfPage":134,"html":"<table class=\"hdbk-table\">\n<caption>Table 2.4.3.0(a). Material Specifications for 9Ni-4Co-0.30C Steel</caption>\n<thead>\n<tr>\n<th>Specification</th>\n<th>Form</th>\n</tr>\n</thead>\n<tbody>\n<tr><td>AMS 6524<sup>a</sup></td><td class=\"td-left\">Sheet, strip, and plate</td></tr>\n<tr><td>AMS 6526</td><td class=\"td-left\">Bar, forging, and tubing</td></tr>\n</tbody>\n<tfoot>\n<tr><td colspan=\"2\"><sup>a</sup> Noncurrent specification.</td></tr>\n</tfoot>\n</table>"},{"id":"2.4.3.0b","caption":"Table 2.4.3.0(b). Design Mechanical and Physical Properties of 9Ni-4Co-0.30C Steel","page":"Chapter2.4(steel).html","anchor":"table-2.4.3.0b","pdfPage":135,"html":"<table class=\"hdbk-table\">\n<caption>Table 2.4.3.0(b). Design Mechanical and Physical Properties of 9Ni-4Co-0.30C Steel</caption>\n<thead>\n<tr>\n<th class=\"td-left\" rowspan=\"4\">Property</th>\n<th colspan=\"2\">AMS 6524<sup>a</sup></th>\n<th>AMS 6526</th>\n</tr>\n<tr>\n<th colspan=\"2\">Sheet, strip, and plate</th>\n<th>Bar, forging, and tubing</th>\n</tr>\n<tr>\n<th colspan=\"2\">Quenched and tempered</th>\n<th>Quenched and tempered</th>\n</tr>\n<tr>\n<th>≤0.249</th>\n<th>≥0.250</th>\n<th>&lt;4.000</th>\n</tr>\n<tr class=\"subhead\">\n<th class=\"td-left\">Basis</th>\n<th>S<sup>b</sup></th>\n<th>S<sup>b</sup></th>\n<th>S<sup>b</sup></th>\n</tr>\n</thead>\n<tbody>\n<tr class=\"prop-section\"><td class=\"td-left\" colspan=\"4\">Mechanical Properties:</td></tr>\n<tr class=\"prop-group\"><td class=\"td-left\" colspan=\"4\"><em>F<sub>tu</sub></em>, ksi:</td></tr>\n<tr><td class=\"td-indent\">L</td><td>…</td><td>…</td><td>220</td></tr>\n<tr><td class=\"td-indent\">LT</td><td>220</td><td>220</td><td>…</td></tr>\n<tr class=\"prop-group\"><td class=\"td-left\" colspan=\"4\"><em>F<sub>ty</sub></em>, ksi:</td></tr>\n<tr><td class=\"td-indent\">L</td><td>…</td><td>…</td><td>190</td></tr>\n<tr><td class=\"td-indent\">LT</td><td>185</td><td>190</td><td>…</td></tr>\n<tr class=\"prop-group\"><td class=\"td-left\" colspan=\"4\"><em>F<sub>cy</sub></em>, ksi:</td></tr>\n<tr><td class=\"td-indent\">L</td><td>…</td><td>…</td><td>209</td></tr>\n<tr><td class=\"td-indent\">LT</td><td>…</td><td>209</td><td>…</td></tr>\n<tr class=\"prop-group\"><td class=\"td-left\" colspan=\"4\"><em>F<sub>su</sub></em>, ksi</td></tr>\n<tr><td class=\"td-indent\"></td><td>…</td><td>137</td><td>137</td></tr>\n<tr class=\"prop-group\"><td class=\"td-left\" colspan=\"4\"><em>F<sub>bru</sub></em><sup>c</sup>, ksi:</td></tr>\n<tr><td class=\"td-indent\">(<em>e</em>/D = 1.5)</td><td>…</td><td>346</td><td>346</td></tr>\n<tr><td class=\"td-indent\">(<em>e</em>/D = 2.0)</td><td>…</td><td>440</td><td>440</td></tr>\n<tr class=\"prop-group\"><td class=\"td-left\" colspan=\"4\"><em>F<sub>bry</sub></em><sup>c</sup>, ksi:</td></tr>\n<tr><td class=\"td-indent\">(<em>e</em>/D = 1.5)</td><td>…</td><td>291</td><td>291</td></tr>\n<tr><td class=\"td-indent\">(<em>e</em>/D = 2.0)</td><td>…</td><td>322</td><td>322</td></tr>\n<tr class=\"prop-group\"><td class=\"td-left\" colspan=\"4\"><em>e</em>, percent:</td></tr>\n<tr><td class=\"td-indent\">L</td><td>…</td><td>…</td><td>10</td></tr>\n<tr><td class=\"td-indent\">LT</td><td>6</td><td>10</td><td>…</td></tr>\n<tr class=\"prop-group\"><td class=\"td-left\" colspan=\"4\"><em>RA</em>, percent:</td></tr>\n<tr><td class=\"td-indent\">L</td><td>…</td><td>…</td><td>40</td></tr>\n<tr><td class=\"td-indent\">LT</td><td>…</td><td>35</td><td>…</td></tr>\n<tr><td class=\"td-left\"><em>E</em>, 10<sup>3</sup> ksi</td><td colspan=\"3\">28.5</td></tr>\n<tr><td class=\"td-left\"><em>E<sub>c</sub></em>, 10<sup>3</sup> ksi</td><td colspan=\"3\">29.8</td></tr>\n<tr><td class=\"td-left\"><em>G</em>, 10<sup>3</sup> ksi</td><td colspan=\"3\">…</td></tr>\n<tr><td class=\"td-left\"><em>μ</em></td><td colspan=\"3\">…</td></tr>\n<tr class=\"prop-section\"><td class=\"td-left\" colspan=\"4\">Physical Properties:</td></tr>\n<tr><td class=\"td-left\"><em>ω</em>, lb/in.<sup>3</sup></td><td colspan=\"3\">0.28</td></tr>\n<tr><td class=\"td-left\"><em>C</em>, Btu/(lb)(°F)</td><td colspan=\"3\">…</td></tr>\n<tr><td class=\"td-left\"><em>K</em>, Btu/[(hr)(ft<sup>2</sup>)(°F)/ft]</td><td colspan=\"3\">13.3 (75°F)</td></tr>\n<tr><td class=\"td-left\"><em>α</em>, 10<sup>−6</sup> in./in./°F</td><td colspan=\"3\">See Figure 2.4.3.0</td></tr>\n</tbody>\n<tfoot>\n<tr><td colspan=\"4\"><sup>a</sup> Noncurrent specification.</td></tr>\n<tr><td colspan=\"4\"><sup>b</sup> Design values are applicable only to parts for which the indicated <em>F<sub>tu</sub></em> has been substantiated by adequate quality control testing.</td></tr>\n<tr><td colspan=\"4\"><sup>c</sup> Bearing values are “dry pin” values per Section 1.4.7.1.</td></tr>\n</tfoot>\n</table>"}]}

File: js/data/figures/2.5.1.json
{"section":"2.5.1","figures":[{"id":"2.5.1.0","caption":"Figure 2.5.1.0. Effect of temperature on the physical properties of 250 and 280 maraging steels.","page":"Chapter2.5(steel).html","anchor":"fig-2.5.1.0","pdfPage":150,"image":null,"charts":[{"canvas":"canvas-fig25010k","series":[{"label":"250 & 280","data":[{"x":62.692,"y":14.36},{"x":208.606,"y":15.628},{"x":388.028,"y":16.807},{"x":509.177,"y":17.263},{"x":672.165,"y":17.721},{"x":776.69,"y":17.906}],"interp":"lin","step":5}],"opts":{"xLabel":"Temperature, °F","yLabel":"K, Btu/[(hr)(ft²)(°F)/ft]","yMin":10,"yMax":22}},{"canvas":"canvas-fig25010a","series":[{"label":"250 grade","data":[{"x":-472.688,"y":2.99},{"x":-392.654,"y":3.349},{"x":-278.929,"y":3.869},{"x":-190.422,"y":4.21},{"x":-59.708,"y":4.641},{"x":92.148,"y":5.071},{"x":290.501,"y":5.519},{"x":450.935,"y":5.805},{"x":573.451,"y":5.93},{"x":734.068,"y":6.001},{"x":877.817,"y":6.017},{"x":1004.714,"y":5.962},{"x":1102.179,"y":5.709},{"x":1165.832,"y":5.439},{"x":1229.608,"y":5.025},{"x":1293.261,"y":4.755},{"x":1369.509,"y":4.592},{"x":1437.132,"y":4.627},{"x":1496.238,"y":4.735},{"x":1534.156,"y":4.896},{"x":1572.014,"y":5.13},{"x":1597.156,"y":5.399}],"interp":"lin","step":10},{"label":"280 grade","data":[{"x":-469.19,"y":3.853},{"x":-406.008,"y":4.14},{"x":-342.795,"y":4.392},{"x":-266.898,"y":4.643},{"x":-190.97,"y":4.858},{"x":-98.121,"y":5.064},{"x":24.327,"y":5.27},{"x":176.35,"y":5.502},{"x":341.104,"y":5.68},{"x":467.848,"y":5.805},{"x":598.821,"y":5.93},{"x":708.69,"y":6.01},{"x":898.961,"y":6.015},{"x":1004.698,"y":5.98},{"x":1064.002,"y":5.854},{"x":1114.894,"y":5.673},{"x":1153.102,"y":5.493},{"x":1208.344,"y":5.169},{"x":1276.272,"y":4.845},{"x":1318.707,"y":4.664},{"x":1390.65,"y":4.592},{"x":1445.589,"y":4.627},{"x":1496.209,"y":4.768},{"x":1555.207,"y":5.004},{"x":1588.729,"y":5.363}],"interp":"lin","step":10}],"opts":{"xLabel":"Temperature, °F","yLabel":"α, 10⁻⁶ in./in./°F","yMin":2,"yMax":7}},{"canvas":"canvas-fig25010c","series":[{"label":"250 grade","data":[{"x":22.465,"y":0.08},{"x":132.195,"y":0.097},{"x":246.164,"y":0.113},{"x":360.177,"y":0.125},{"x":474.234,"y":0.134},{"x":533.365,"y":0.14},{"x":579.768,"y":0.149},{"x":634.628,"y":0.158},{"x":710.52,"y":0.176},{"x":761.042,"y":0.194},{"x":811.478,"y":0.219}],"interp":"lin","step":5},{"label":"280 grade","data":[{"x":22.661,"y":0.063},{"x":128.163,"y":0.08},{"x":220.99,"y":0.097},{"x":330.742,"y":0.112},{"x":436.255,"y":0.128},{"x":524.865,"y":0.143},{"x":600.725,"y":0.164},{"x":651.203,"y":0.186},{"x":684.812,"y":0.204},{"x":701.551,"y":0.218},{"x":726.693,"y":0.237},{"x":764.345,"y":0.27},{"x":776.681,"y":0.299},{"x":793.322,"y":0.322},{"x":801.321,"y":0.36}],"interp":"lin","step":5}],"opts":{"xLabel":"Temperature, °F","yLabel":"C, Btu/[(lb)(°F)]","yMin":0,"yMax":0.4}}]},{"id":"2.5.1.1.1","caption":"Figure 2.5.1.1.1. Effect of temperature on the tensile ultimate strength (Ftu) and the tensile yield strength (Fty) of 250 and 280 maraging steel sheet and plate.","page":"Chapter2.5(steel).html","anchor":"fig-2.5.1.1.1","pdfPage":151,"image":null,"charts":[{"canvas":"canvas-fig251111","series":[{"label":"Ftu","data":[{"x":-321.177,"y":122.156},{"x":-257.93,"y":113.792},{"x":-182.72,"y":108.326},{"x":-65.472,"y":104.034},{"x":72.8,"y":100.041},{"x":211.083,"y":95.469},{"x":355.375,"y":90.899},{"x":481.625,"y":87.19},{"x":616.893,"y":83.195},{"x":713.095,"y":79.763},{"x":833.331,"y":76.341},{"x":887.468,"y":73.18},{"x":947.672,"y":66.84},{"x":998.848,"y":61.364}],"interp":"lin","step":5},{"label":"Fty","data":[{"x":-321.123,"y":119.263},{"x":-239.928,"y":115.072},{"x":-161.734,"y":110.649},{"x":-50.477,"y":105.429},{"x":63.782,"y":100.326},{"x":156.996,"y":96.025},{"x":262.232,"y":91.439},{"x":367.441,"y":88.3},{"x":502.666,"y":86.62},{"x":646.909,"y":84.654},{"x":743.098,"y":81.916},{"x":821.281,"y":78.072},{"x":875.431,"y":74.217},{"x":929.636,"y":67.411},{"x":953.768,"y":62.213},{"x":996.592,"y":53.551}],"interp":"lin","step":5}],"opts":{"xLabel":"Temperature, °F","yLabel":"Percentage of Room Temperature Strength","yMin":0},"derate":{"kind":"temperature","mode":"percent","series":[{"label":"Ftu","props":["Ftu"],"hours":null},{"label":"Fty","props":["Fty"],"hours":null}]}}]},{"id":"2.5.1.1.2","caption":"Figure 2.5.1.1.2. Effect of temperature on the compressive yield strength (Fcy) and the shear ultimate strength (Fsu) of 250 and 280 maraging steel sheet and plate.","page":"Chapter2.5(steel).html","anchor":"fig-2.5.1.1.2","pdfPage":152,"image":null,"charts":[{"canvas":"canvas-fig251112","series":[{"label":"Fcy","data":[{"x":84.824,"y":99.84},{"x":151.628,"y":95.208},{"x":253.933,"y":90.415},{"x":389.797,"y":85.942},{"x":519.846,"y":83.227},{"x":626.267,"y":81.31},{"x":738.57,"y":78.754},{"x":821.204,"y":74.92},{"x":895.87,"y":69.808},{"x":944.89,"y":64.696},{"x":1001.602,"y":56.23}],"interp":"lin","step":5},{"label":"Fsu","data":[{"x":88.779,"y":100.0},{"x":191.094,"y":95.367},{"x":291.465,"y":91.214},{"x":409.554,"y":86.422},{"x":498.097,"y":82.428},{"x":586.678,"y":79.073},{"x":667.442,"y":76.997},{"x":746.32,"y":76.358},{"x":842.962,"y":75.879},{"x":896.116,"y":73.962},{"x":956.973,"y":68.85},{"x":1003.934,"y":62.3}],"interp":"lin","step":5}],"opts":{"xLabel":"Temperature, °F","yLabel":"Percentage of Room Temperature Strength","yMin":0},"derate":{"kind":"temperature","mode":"percent","series":[{"label":"Fcy","props":["Fcy"],"hours":null},{"label":"Fsu","props":["Fsu"],"hours":null}]}}]},{"id":"2.5.1.1.3","caption":"Figure 2.5.1.1.3. Effect of temperature on the bearing ultimate strength (Fbru) and the bearing yield strength (Fbry) of 250 and 280 maraging steel sheet and plate.","page":"Chapter2.5(steel).html","anchor":"fig-2.5.1.1.3","pdfPage":152,"image":null,"charts":[{"canvas":"canvas-fig251113","series":[{"label":"Fbru","data":[{"x":107.751,"y":99.659},{"x":197.205,"y":97.014},{"x":311.055,"y":94.367},{"x":408.64,"y":92.215},{"x":518.424,"y":88.909},{"x":624.142,"y":85.932},{"x":721.728,"y":81.474},{"x":841.677,"y":74.543},{"x":920.966,"y":67.45},{"x":967.726,"y":61.185},{"x":998.221,"y":54.098}],"interp":"lin","step":5},{"label":"Fbry","data":[{"x":89.454,"y":99.661},{"x":154.511,"y":96.524},{"x":225.667,"y":93.881},{"x":353.748,"y":90.408},{"x":455.4,"y":87.433},{"x":563.151,"y":84.621},{"x":660.737,"y":81.645},{"x":760.356,"y":76.528},{"x":835.578,"y":71.578},{"x":898.602,"y":65.97},{"x":945.362,"y":60.693},{"x":998.221,"y":54.098}],"interp":"lin","step":5}],"opts":{"xLabel":"Temperature, °F","yLabel":"Percentage of Room Temperature Strength","yMin":0},"derate":{"kind":"temperature","mode":"percent","series":[{"label":"Fbru","props":["Fbru"],"hours":null},{"label":"Fbry","props":["Fbry"],"hours":null}]}}]},{"id":"2.5.1.1.4","caption":"Figure 2.5.1.1.4. Effect of temperature on the tensile and compressive moduli (E and Ec) of 250 and 280 maraging steel.","page":"Chapter2.5(steel).html","anchor":"fig-2.5.1.1.4","pdfPage":153,"image":null,"charts":[{"canvas":"canvas-fig251114","series":[{"label":"E & Ec","data":[{"x":-105.176,"y":104.214},{"x":-27.765,"y":102.618},{"x":127.059,"y":99.229},{"x":248.941,"y":97.423},{"x":400.471,"y":95.019},{"x":496.0,"y":93.418},{"x":604.706,"y":92.207},{"x":668.941,"y":91.402},{"x":759.529,"y":87.834},{"x":827.059,"y":84.667},{"x":899.529,"y":80.514},{"x":1000.0,"y":73.204}],"interp":"lin","step":5}],"opts":{"xLabel":"Temperature, °F","yLabel":"Percent E & Ec at Room Temperature","yMin":0},"derate":{"kind":"temperature","mode":"percent","series":[{"label":"E & Ec","props":["E","Ec"],"hours":null}]}}]},{"id":"2.5.1.1.6a","caption":"Figure 2.5.1.1.6(a). Typical tensile stress-strain curves at room and elevated temperatures for 250 maraging steel bar.","page":"Chapter2.5(steel).html","anchor":"fig-2.5.1.1.6a","pdfPage":154,"image":null,"charts":[{"canvas":"canvas-fig251116a","series":[{"label":"1000°F","data":[{"x":-0.031,"y":0.0},{"x":2.769,"y":55.08},{"x":4.138,"y":80.466},{"x":5.258,"y":101.062},{"x":6.203,"y":113.0},{"x":7.651,"y":126.469},{"x":9.111,"y":133.675},{"x":10.546,"y":139.063},{"x":11.658,"y":141.86}],"interp":"lin","step":0.05},{"label":"800°F","data":[{"x":0.031,"y":2.394},{"x":3.859,"y":87.637},{"x":5.975,"y":135.526},{"x":7.095,"y":158.037},{"x":7.966,"y":172.887},{"x":8.495,"y":181.031},{"x":9.458,"y":191.577},{"x":10.329,"y":199.345},{"x":12.037,"y":210.767},{"x":13.466,"y":217.015},{"x":14.51,"y":221.151}],"interp":"lin","step":0.05},{"label":"600°F","data":[{"x":0.031,"y":0.48},{"x":3.486,"y":84.759},{"x":4.794,"y":117.321},{"x":5.877,"y":143.276},{"x":6.692,"y":161.857},{"x":7.532,"y":182.447},{"x":8.124,"y":193.942},{"x":8.776,"y":201.133},{"x":9.553,"y":207.368},{"x":10.671,"y":212.654},{"x":11.976,"y":216.507},{"x":12.876,"y":218.535},{"x":13.095,"y":218.535}],"interp":"lin","step":0.05},{"label":"300°F","data":[{"x":0.0,"y":2.393},{"x":6.475,"y":164.723},{"x":7.44,"y":190.101},{"x":7.969,"y":202.073},{"x":8.467,"y":211.174},{"x":9.151,"y":219.322},{"x":9.958,"y":223.644},{"x":10.921,"y":227.491},{"x":11.884,"y":231.338},{"x":13.095,"y":233.276}],"interp":"lin","step":0.05},{"label":"RT","data":[{"x":-0.062,"y":0.478},{"x":4.546,"y":121.622},{"x":6.196,"y":164.717},{"x":7.379,"y":196.32},{"x":8.188,"y":216.91},{"x":9.246,"y":238.462},{"x":9.843,"y":245.651},{"x":10.831,"y":252.848},{"x":12.042,"y":258.614},{"x":14.03,"y":264.395}],"interp":"lin","step":0.05},{"label":"-100°F","data":[{"x":-0.031,"y":0.0},{"x":2.211,"y":60.81},{"x":3.425,"y":93.849},{"x":4.297,"y":119.225},{"x":5.293,"y":145.561},{"x":6.009,"y":165.671},{"x":7.006,"y":192.006},{"x":7.784,"y":213.553},{"x":8.78,"y":238.74},{"x":9.639,"y":255.599},{"x":10.832,"y":268.638},{"x":12.541,"y":278.72},{"x":14.87,"y":284.986}],"interp":"lin","step":0.05}],"opts":{"xLabel":"Strain, 0.001 in./in.","yLabel":"Stress, ksi","xMin":0,"yMin":0}}]},{"id":"2.5.1.1.6b","caption":"Figure 2.5.1.1.6(b). Typical tensile stress-strain curves at room and elevated temperatures for 280 maraging steel bar.","page":"Chapter2.5(steel).html","anchor":"fig-2.5.1.1.6b","pdfPage":154,"image":null,"charts":[{"canvas":"canvas-fig251116b","series":[{"label":"1000°F","data":[{"x":-0.031,"y":0.0},{"x":2.504,"y":48.038},{"x":4.214,"y":81.947},{"x":5.13,"y":99.466},{"x":5.985,"y":113.595},{"x":6.595,"y":123.203},{"x":7.542,"y":131.68},{"x":8.397,"y":137.896},{"x":9.924,"y":146.939},{"x":12.397,"y":155.981}],"interp":"lin","step":0.05},{"label":"800°F","data":[{"x":0.061,"y":1.13},{"x":4.519,"y":101.727},{"x":6.168,"y":140.157},{"x":7.359,"y":165.589},{"x":8.305,"y":182.882},{"x":9.374,"y":197.802},{"x":10.626,"y":210.122},{"x":12.183,"y":219.843},{"x":14.29,"y":228.885}],"interp":"lin","step":0.05},{"label":"600°F","data":[{"x":0.031,"y":0.0},{"x":5.221,"y":126.028},{"x":7.084,"y":171.24},{"x":8.0,"y":193.281},{"x":9.252,"y":214.192},{"x":10.626,"y":227.19},{"x":12.336,"y":237.363},{"x":14.168,"y":244.144}],"interp":"lin","step":0.05},{"label":"300°F","data":[{"x":0.061,"y":1.13},{"x":7.298,"y":185.482},{"x":8.458,"y":213.061},{"x":9.282,"y":228.32},{"x":10.229,"y":240.188},{"x":11.389,"y":251.039},{"x":12.458,"y":257.143},{"x":13.466,"y":262.003},{"x":14.473,"y":265.055}],"interp":"lin","step":0.05},{"label":"RT","data":[{"x":0.031,"y":0.0},{"x":5.527,"y":146.939},{"x":7.298,"y":193.846},{"x":8.641,"y":228.32},{"x":9.679,"y":251.491},{"x":10.626,"y":265.62},{"x":11.695,"y":275.793},{"x":12.885,"y":282.575},{"x":14.137,"y":287.661},{"x":15.115,"y":291.052}],"interp":"lin","step":0.05},{"label":"-100°F","data":[{"x":0.079,"y":1.243},{"x":4.061,"y":112.465},{"x":6.656,"y":183.108},{"x":7.969,"y":218.148},{"x":8.824,"y":241.319},{"x":9.435,"y":257.143},{"x":10.198,"y":272.967},{"x":10.931,"y":284.27},{"x":11.695,"y":292.747},{"x":12.55,"y":299.529},{"x":13.924,"y":307.328},{"x":16.153,"y":317.049}],"interp":"lin","step":0.05}],"opts":{"xLabel":"Strain, 0.001 in./in.","yLabel":"Stress, ksi","xMin":0,"yMin":0}}]},{"id":"2.5.1.1.6c","caption":"Figure 2.5.1.1.6(c). Typical compressive stress-strain and compressive tangent-modulus curves for 250 maraging steel bar at room temperature.","page":"Chapter2.5(steel).html","anchor":"fig-2.5.1.1.6c","pdfPage":155,"image":null,"charts":[{"canvas":"canvas-fig251116c1","series":[{"label":"RT","data":[{"x":0.041,"y":-0.563},{"x":1.101,"y":29.913},{"x":2.609,"y":72.242},{"x":4.036,"y":114.569},{"x":5.87,"y":167.055},{"x":7.134,"y":203.175},{"x":8.235,"y":233.088},{"x":9.578,"y":258.496},{"x":10.717,"y":268.673},{"x":12.342,"y":277.17},{"x":15.552,"y":287.395}],"interp":"lin","step":0.05}],"opts":{"xLabel":"Strain, 0.001 in./in.","yLabel":"Stress, ksi","xMin":0,"yMin":0}},{"canvas":"canvas-fig251116c2","series":[{"label":"RT","data":[{"x":2.231,"y":287.072},{"x":3.651,"y":279.542},{"x":6.645,"y":270.238},{"x":10.095,"y":262.746},{"x":13.343,"y":256.943},{"x":20.65,"y":244.561},{"x":24.506,"y":234.483},{"x":26.485,"y":227.19},{"x":27.55,"y":219.315},{"x":28.36,"y":207.488},{"x":28.611,"y":191.703},{"x":28.6,"y":174.639},{"x":28.659,"y":173.095},{"x":28.618,"y":0.451},{"x":28.63,"y":0.0}],"interp":"lin","step":0.05}],"opts":{"xLabel":"Compressive Tangent Modulus, 10³ ksi","yLabel":"Stress, ksi","xMin":0,"xMax":30,"yMin":0}}]},{"id":"2.5.1.1.6d","caption":"Figure 2.5.1.1.6(d). Typical compressive stress-strain and compressive tangent-modulus curves for 280 maraging steel bar at room temperature.","page":"Chapter2.5(steel).html","anchor":"fig-2.5.1.1.6d","pdfPage":156,"image":null,"charts":[{"canvas":"canvas-fig251116d1","series":[{"label":"RT","data":[{"x":0.085,"y":-0.595},{"x":1.066,"y":28.571},{"x":2.303,"y":62.5},{"x":3.199,"y":89.881},{"x":4.435,"y":123.81},{"x":5.118,"y":145.238},{"x":6.142,"y":173.81},{"x":7.165,"y":202.381},{"x":8.061,"y":227.976},{"x":8.956,"y":251.786},{"x":9.893,"y":271.429},{"x":11.085,"y":286.905},{"x":12.318,"y":296.429},{"x":13.636,"y":302.976},{"x":15.633,"y":309.286}],"interp":"lin","step":0.05}],"opts":{"xLabel":"Strain, 0.001 in./in.","yLabel":"Stress, ksi","xMin":0,"yMin":0}},{"canvas":"canvas-fig251116d2","series":[{"label":"RT","data":[{"x":2.869,"y":308.929},{"x":4.885,"y":299.405},{"x":6.583,"y":294.048},{"x":8.759,"y":288.214},{"x":12.634,"y":279.762},{"x":14.439,"y":276.786},{"x":15.925,"y":273.214},{"x":18.26,"y":268.452},{"x":20.278,"y":264.286},{"x":22.029,"y":260.595},{"x":25.531,"y":248.81},{"x":27.281,"y":238.69},{"x":28.139,"y":226.786},{"x":28.551,"y":210.714},{"x":28.598,"y":177.976},{"x":28.62,"y":0.119}],"interp":"lin","step":1}],"opts":{"xLabel":"Compressive Tangent Modulus, 10³ ksi","yLabel":"Stress, ksi","xMin":0,"xMax":30,"yMin":0}}]},{"id":"2.5.1.1.6e","caption":"Figure 2.5.1.1.6(e). Typical tensile stress-strain curve (full range) for 280 maraging steel bar at room temperature.","page":"Chapter2.5(steel).html","anchor":"fig-2.5.1.1.6e","pdfPage":157,"image":null,"charts":[{"canvas":"canvas-fig251116e","series":[{"label":"RT","data":[{"x":0.0,"y":1.425},{"x":0.002,"y":71.185},{"x":0.005,"y":131.926},{"x":0.007,"y":188.397},{"x":0.009,"y":236.321},{"x":0.01,"y":255.774},{"x":0.011,"y":268.584},{"x":0.012,"y":276.171},{"x":0.014,"y":282.325},{"x":0.017,"y":286.101},{"x":0.019,"y":286.083},{"x":0.022,"y":282.743},{"x":0.033,"y":267.933},{"x":0.057,"y":237.838},{"x":0.074,"y":215.963},{"x":0.097,"y":187.876},{"x":0.111,"y":170.012}],"interp":"lin","step":0.001}],"opts":{"xLabel":"Strain, in./in.","yLabel":"Stress, ksi","xMin":0,"yMin":0}}]}],"tables":[{"id":"2.5.1.0a","caption":"Table 2.5.1.0(a). Material Specifications for 18 Ni Maraging Steels","page":"Chapter2.5(steel).html","anchor":"table-2.5.1.0a","pdfPage":148,"html":"<table class=\"hdbk-table\">\n<caption>Table 2.5.1.0(a). Material Specifications for 18 Ni Maraging Steels</caption>\n<thead>\n<tr>\n<th>Grade</th>\n<th>Specification</th>\n<th>Form</th>\n</tr>\n</thead>\n<tbody>\n<tr><td>250</td><td class=\"td-left\">AMS 6520</td><td class=\"td-left\">Sheet and plate</td></tr>\n<tr><td>250</td><td class=\"td-left\">AMS 6512</td><td class=\"td-left\">Bar</td></tr>\n<tr><td>280 (300)</td><td class=\"td-left\">AMS 6521<sup>a</sup></td><td class=\"td-left\">Sheet and plate</td></tr>\n<tr><td>280 (300)</td><td class=\"td-left\">AMS 6514</td><td class=\"td-left\">Bar</td></tr>\n</tbody>\n<tfoot>\n<tr><td colspan=\"3\">a  Noncurrent specification.</td></tr>\n</tfoot>\n</table>"},{"id":"2.5.1.0b","caption":"Table 2.5.1.0(b). Design Mechanical and Physical Properties of 250 Maraging Steel","page":"Chapter2.5(steel).html","anchor":"table-2.5.1.0b","pdfPage":149,"html":"<table class=\"hdbk-table\">\n<caption>Table 2.5.1.0(b). Design Mechanical and Physical Properties of 250 Maraging Steel</caption>\n<thead>\n<tr>\n<th class=\"td-left\">Specification</th>\n<th colspan=\"3\">AMS 6520</th>\n<th colspan=\"2\">AMS 6512</th>\n</tr>\n<tr>\n<th class=\"td-left\">Form</th>\n<th>Sheet</th>\n<th colspan=\"2\">Plate</th>\n<th colspan=\"2\">Bar</th>\n</tr>\n<tr>\n<th class=\"td-left\">Condition</th>\n<th colspan=\"3\">Maraged at 900°F</th>\n<th colspan=\"2\">Maraged at 900°F</th>\n</tr>\n<tr>\n<th class=\"td-left\">Thickness or diameter, in.</th>\n<th>≤0.187</th>\n<th>0.187–0.250</th>\n<th>&gt;0.250</th>\n<th>&lt;4.000</th>\n<th>4.000–10.000</th>\n</tr>\n<tr class=\"subhead\">\n<th class=\"td-left\">Basis</th>\n<th>S</th>\n<th>S</th>\n<th>S</th>\n<th>S</th>\n<th>S</th>\n</tr>\n</thead>\n<tbody>\n<tr class=\"prop-section\"><td class=\"td-left\" colspan=\"6\">Mechanical Properties:</td></tr>\n<tr class=\"prop-group\"><td class=\"td-left\" colspan=\"6\"><em>F<sub>tu</sub></em>, ksi:</td></tr>\n<tr><td class=\"td-indent\">L</td><td>247</td><td>252</td><td>…</td><td>255</td><td>245</td></tr>\n<tr><td class=\"td-indent\">T</td><td>255</td><td>255</td><td>255</td><td>255</td><td>245</td></tr>\n<tr class=\"prop-group\"><td class=\"td-left\" colspan=\"6\"><em>F<sub>ty</sub></em>, ksi:</td></tr>\n<tr><td class=\"td-indent\">L</td><td>238</td><td>242</td><td>…</td><td>250</td><td>240</td></tr>\n<tr><td class=\"td-indent\">T</td><td>245</td><td>245</td><td>245</td><td>250</td><td>240</td></tr>\n<tr class=\"prop-group\"><td class=\"td-left\" colspan=\"6\"><em>F<sub>cy</sub></em>, ksi:</td></tr>\n<tr><td class=\"td-indent\">L</td><td>221</td><td>…</td><td>…</td><td>260</td><td>…</td></tr>\n<tr><td class=\"td-indent\">T</td><td>225</td><td>255</td><td>…</td><td>…</td><td>…</td></tr>\n<tr class=\"prop-group\"><td class=\"td-left\" colspan=\"6\"><em>F<sub>su</sub></em>, ksi</td></tr>\n<tr><td class=\"td-indent\"></td><td>148</td><td>155</td><td>…</td><td>148</td><td>…</td></tr>\n<tr class=\"prop-group\"><td class=\"td-left\" colspan=\"6\"><em>F<sub>bru</sub></em>, ksi:</td></tr>\n<tr><td class=\"td-indent\">(<em>e</em>/D = 1.5)</td><td>327</td><td>352</td><td>…</td><td>…</td><td>…</td></tr>\n<tr><td class=\"td-indent\">(<em>e</em>/D = 2.0)</td><td>444</td><td>448</td><td>…</td><td>…</td><td>…</td></tr>\n<tr class=\"prop-group\"><td class=\"td-left\" colspan=\"6\"><em>F<sub>bry</sub></em>, ksi:</td></tr>\n<tr><td class=\"td-indent\">(<em>e</em>/D = 1.5)</td><td>278</td><td>324</td><td>…</td><td>…</td><td>…</td></tr>\n<tr><td class=\"td-indent\">(<em>e</em>/D = 2.0)</td><td>353</td><td>354</td><td>…</td><td>…</td><td>…</td></tr>\n<tr class=\"prop-group\"><td class=\"td-left\" colspan=\"6\"><em>e</em>, percent:</td></tr>\n<tr><td class=\"td-indent\">L</td><td><sup>a</sup></td><td><sup>a</sup></td><td><sup>a</sup></td><td>6</td><td>5</td></tr>\n<tr><td class=\"td-indent\">T</td><td><sup>a</sup></td><td><sup>a</sup></td><td>…</td><td>4</td><td>3</td></tr>\n<tr class=\"prop-group\"><td class=\"td-left\" colspan=\"6\"><em>RA</em>, percent:</td></tr>\n<tr><td class=\"td-indent\">L</td><td>…</td><td>…</td><td>…</td><td>45</td><td>30</td></tr>\n<tr><td class=\"td-indent\">T</td><td>…</td><td>…</td><td>…</td><td>35</td><td>20</td></tr>\n<tr><td class=\"td-left\"><em>E</em>, 10<sup>3</sup> ksi</td><td colspan=\"5\">26.5</td></tr>\n<tr class=\"prop-group\"><td class=\"td-left\" colspan=\"6\"><em>E<sub>c</sub></em>, 10<sup>3</sup> ksi:</td></tr>\n<tr><td class=\"td-indent\">L</td><td colspan=\"5\">28.2</td></tr>\n<tr><td class=\"td-indent\">T</td><td colspan=\"5\">29.4</td></tr>\n<tr><td class=\"td-left\"><em>G</em>, 10<sup>3</sup> ksi</td><td colspan=\"5\">…</td></tr>\n<tr><td class=\"td-left\"><em>μ</em></td><td colspan=\"5\">0.31</td></tr>\n<tr class=\"prop-section\"><td class=\"td-left\" colspan=\"6\">Physical Properties:</td></tr>\n<tr><td class=\"td-left\"><em>ω</em>, lb/in.<sup>3</sup></td><td colspan=\"5\">0.286</td></tr>\n<tr><td class=\"td-left\"><em>C</em>, <em>K</em>, and <em>α</em></td><td colspan=\"5\">See Figure 2.5.1.0</td></tr>\n</tbody>\n<tfoot>\n<tr><td colspan=\"6\"><sup>a</sup> Elongation properties vary with thickness as follows:\n                      ≤0.090 in.: 2.5%  | \n                    0.091–0.125 in.: 3.0%  | \n                    0.126–0.250 in.: 4.0%  | \n                    0.251–0.375 in.: 5.0%  | \n                    ≥0.376 in.: 6.0%\n                  </td></tr>\n</tfoot>\n</table>"},{"id":"2.5.1.0c","caption":"Table 2.5.1.0(c). Design Mechanical and Physical Properties of 280 Maraging Steel","page":"Chapter2.5(steel).html","anchor":"table-2.5.1.0c","pdfPage":150,"html":"<table class=\"hdbk-table\">\n<caption>Table 2.5.1.0(c). Design Mechanical and Physical Properties of 280 Maraging Steel</caption>\n<thead>\n<tr>\n<th class=\"td-left\">Specification</th>\n<th colspan=\"3\">AMS 6521<sup>a</sup></th>\n<th colspan=\"2\">AMS 6514</th>\n</tr>\n<tr>\n<th class=\"td-left\">Form</th>\n<th>Sheet</th>\n<th colspan=\"2\">Plate</th>\n<th colspan=\"2\">Bar</th>\n</tr>\n<tr>\n<th class=\"td-left\">Condition</th>\n<th colspan=\"3\">Maraged at 900°F</th>\n<th colspan=\"2\">Maraged at 900°F</th>\n</tr>\n<tr>\n<th class=\"td-left\">Thickness or diameter, in.</th>\n<th>≤0.187</th>\n<th>0.188–0.250</th>\n<th>&gt;0.250</th>\n<th>&lt;4.000</th>\n<th>4.000–10.000</th>\n</tr>\n<tr class=\"subhead\">\n<th class=\"td-left\">Basis</th>\n<th>S</th>\n<th>S</th>\n<th>S</th>\n<th>S</th>\n<th>S</th>\n</tr>\n</thead>\n<tbody>\n<tr class=\"prop-section\"><td class=\"td-left\" colspan=\"6\">Mechanical Properties:</td></tr>\n<tr class=\"prop-group\"><td class=\"td-left\" colspan=\"6\"><em>F<sub>tu</sub></em>, ksi:</td></tr>\n<tr><td class=\"td-indent\">L</td><td>271</td><td>276</td><td>…</td><td>280</td><td>275</td></tr>\n<tr><td class=\"td-indent\">T</td><td>280</td><td>280</td><td>280</td><td>280</td><td>275</td></tr>\n<tr class=\"prop-group\"><td class=\"td-left\" colspan=\"6\"><em>F<sub>ty</sub></em>, ksi:</td></tr>\n<tr><td class=\"td-indent\">L</td><td>262</td><td>267</td><td>…</td><td>270</td><td>270</td></tr>\n<tr><td class=\"td-indent\">T</td><td>270</td><td>270</td><td>270</td><td>270</td><td>270</td></tr>\n<tr class=\"prop-group\"><td class=\"td-left\" colspan=\"6\"><em>F<sub>cy</sub></em>, ksi:</td></tr>\n<tr><td class=\"td-indent\">L</td><td>244</td><td>…</td><td>…</td><td>281</td><td>…</td></tr>\n<tr><td class=\"td-indent\">T</td><td>248</td><td>281</td><td>…</td><td>…</td><td>…</td></tr>\n<tr class=\"prop-group\"><td class=\"td-left\" colspan=\"6\"><em>F<sub>su</sub></em>, ksi</td></tr>\n<tr><td class=\"td-indent\"></td><td>163</td><td>170</td><td>…</td><td>162</td><td>…</td></tr>\n<tr class=\"prop-group\"><td class=\"td-left\" colspan=\"6\"><em>F<sub>bru</sub></em>, ksi:</td></tr>\n<tr><td class=\"td-indent\">(<em>e</em>/D = 1.5)</td><td>359</td><td>386</td><td>…</td><td>…</td><td>…</td></tr>\n<tr><td class=\"td-indent\">(<em>e</em>/D = 2.0)</td><td>487</td><td>492</td><td>…</td><td>…</td><td>…</td></tr>\n<tr class=\"prop-group\"><td class=\"td-left\" colspan=\"6\"><em>F<sub>bry</sub></em>, ksi:</td></tr>\n<tr><td class=\"td-indent\">(<em>e</em>/D = 1.5)</td><td>306</td><td>357</td><td>…</td><td>…</td><td>…</td></tr>\n<tr><td class=\"td-indent\">(<em>e</em>/D = 2.0)</td><td>389</td><td>390</td><td>…</td><td>…</td><td>…</td></tr>\n<tr class=\"prop-group\"><td class=\"td-left\" colspan=\"6\"><em>e</em>, percent:</td></tr>\n<tr><td class=\"td-indent\">L</td><td><sup>b</sup></td><td><sup>b</sup></td><td><sup>b</sup></td><td>5</td><td>4</td></tr>\n<tr><td class=\"td-indent\">T</td><td><sup>b</sup></td><td>…</td><td>…</td><td>4</td><td>2</td></tr>\n<tr class=\"prop-group\"><td class=\"td-left\" colspan=\"6\"><em>RA</em>, percent:</td></tr>\n<tr><td class=\"td-indent\">L</td><td>…</td><td>…</td><td>…</td><td>30</td><td>25</td></tr>\n<tr><td class=\"td-indent\">T</td><td>…</td><td>…</td><td>…</td><td>25</td><td>20</td></tr>\n<tr><td class=\"td-left\"><em>E</em>, 10<sup>3</sup> ksi</td><td colspan=\"5\">26.5</td></tr>\n<tr class=\"prop-group\"><td class=\"td-left\" colspan=\"6\"><em>E<sub>c</sub></em>, 10<sup>3</sup> ksi:</td></tr>\n<tr><td class=\"td-indent\">L</td><td colspan=\"5\">28.6</td></tr>\n<tr><td class=\"td-indent\">T</td><td colspan=\"5\">29.6</td></tr>\n<tr><td class=\"td-left\"><em>G</em>, 10<sup>3</sup> ksi</td><td colspan=\"5\">…</td></tr>\n<tr><td class=\"td-left\"><em>μ</em></td><td colspan=\"5\">0.31</td></tr>\n<tr class=\"prop-section\"><td class=\"td-left\" colspan=\"6\">Physical Properties:</td></tr>\n<tr><td class=\"td-left\"><em>ω</em>, lb/in.<sup>3</sup></td><td colspan=\"5\">0.286</td></tr>\n<tr><td class=\"td-left\"><em>C</em>, <em>K</em>, and <em>α</em></td><td colspan=\"5\">See Figure 2.5.1.0</td></tr>\n</tbody>\n<tfoot>\n<tr><td colspan=\"6\"><sup>a</sup> Noncurrent specification.</td></tr>\n<tr><td colspan=\"6\"><sup>b</sup> Elongation properties vary with thickness as follows:\n                      ≤0.090 in.: 2.5%  | \n                    0.091–0.125 in.: 3.0%  | \n                    0.126–0.250 in.: 4.0%  | \n                    0.251–0.375 in.: 5.0%  | \n                    ≥0.376 in.: 6.0%\n                  </td></tr>\n</tfoot>\n</table>"}]}
