Repository: bckasper3/KasperCalc

This is the home of KasperCalc. The location of the infrequently used aerospace calculator. 
Go to KasperCalc.com

KasperCalc is not liable for any error or mistakes in the entirity of the website.

File: js/data/figures/2.5.2.json
{"section":"2.5.2","figures":[{"id":"2.5.2.1.6a","caption":"Figure 2.5.2.1.6(a). Typical tensile stress-strain curves at room temperature for heat-treated AF1410 steel bar.","page":"Chapter2.5(steel).html","anchor":"fig-2.5.2.1.6a","pdfPage":160,"image":null,"charts":[{"canvas":"canvas-fig252116a","series":[{"label":"Short Transverse","data":[{"x":0.015,"y":0.965},{"x":1.092,"y":31.851},{"x":2.137,"y":61.771},{"x":3.044,"y":89.763},{"x":3.875,"y":112.443},{"x":4.674,"y":136.09},{"x":5.397,"y":157.325},{"x":6.32,"y":178.553},{"x":7.089,"y":193.988},{"x":7.797,"y":204.595},{"x":8.659,"y":216.646},{"x":9.274,"y":222.425},{"x":10.121,"y":227.713},{"x":10.568,"y":231.854}],"interp":"lin","step":0.05},{"label":"Longitudinal","data":[{"x":0.031,"y":0.965},{"x":0.83,"y":24.129},{"x":1.522,"y":43.915},{"x":2.374,"y":69.59},{"x":3.121,"y":92.176},{"x":3.706,"y":108.583},{"x":4.505,"y":131.748},{"x":5.099,"y":148.638},{"x":5.778,"y":168.327},{"x":6.32,"y":181.934},{"x":6.951,"y":193.993},{"x":7.643,"y":204.6},{"x":8.551,"y":213.268},{"x":9.151,"y":220.979},{"x":9.844,"y":226.755},{"x":10.66,"y":234.943}],"interp":"lin","step":0.05}],"opts":{"xLabel":"Strain, 0.001 in./in.","yLabel":"Stress, ksi","xMin":0,"yMin":0}}]},{"id":"2.5.2.1.6b","caption":"Figure 2.5.2.1.6(b). Typical compressive stress-strain and compressive tangent-modulus curves at room temperature for heat-treated AF1410 steel bar.","page":"Chapter2.5(steel).html","anchor":"fig-2.5.2.1.6b","pdfPage":160,"image":null,"charts":[{"canvas":"canvas-fig252116b1","series":[{"label":"Longitudinal","data":[{"x":0.049,"y":0.496},{"x":1.495,"y":45.62},{"x":2.858,"y":85.785},{"x":4.385,"y":132.793},{"x":5.37,"y":163.14},{"x":6.833,"y":199.339},{"x":8.56,"y":225.62},{"x":9.647,"y":237.025},{"x":11.128,"y":249.917}],"interp":"lin","step":0.05},{"label":"Short Transverse","data":[{"x":0.082,"y":0.496},{"x":2.102,"y":62.479},{"x":4.171,"y":127.934},{"x":5.847,"y":175.041},{"x":7.623,"y":211.24},{"x":9.383,"y":233.355},{"x":11.375,"y":249.917}],"interp":"lin","step":0.05}],"opts":{"xLabel":"Strain, 0.001 in./in.","yLabel":"Stress, ksi","xMin":0,"yMin":0}},{"canvas":"canvas-fig252116b2","series":[{"label":"Longitudinal","data":[{"x":4.932,"y":258.744},{"x":7.956,"y":240.992},{"x":14.288,"y":216.198},{"x":17.19,"y":206.182},{"x":20.29,"y":194.876},{"x":23.854,"y":181.488},{"x":26.328,"y":170.083},{"x":28.374,"y":157.19},{"x":29.63,"y":141.322},{"x":30.324,"y":127.438},{"x":30.756,"y":109.587},{"x":30.814,"y":0.992}],"interp":"lin","step":0.05},{"label":"Short Transverse","data":[{"x":5.052,"y":259.835},{"x":8.746,"y":238.512},{"x":12.012,"y":227.107},{"x":16.398,"y":213.223},{"x":19.894,"y":201.322},{"x":23.192,"y":189.917},{"x":26.194,"y":178.017},{"x":28.636,"y":163.14},{"x":29.89,"y":150.248},{"x":30.554,"y":134.876},{"x":30.82,"y":116.033},{"x":30.88,"y":0.992}],"interp":"lin","step":0.05}],"opts":{"xLabel":"Compressive Tangent Modulus, 10³ ksi","yLabel":"Stress, ksi","xMin":0,"xMax":32,"yMin":0}}]}],"tables":[{"id":"2.5.2.0a","caption":"Table 2.5.2.0(a). Material Specification for AF1410 Steel","page":"Chapter2.5(steel).html","anchor":"table-2.5.2.0a","pdfPage":159,"html":"<table class=\"hdbk-table\">\n<caption>Table 2.5.2.0(a). Material Specification for AF1410 Steel</caption>\n<thead>\n<tr>\n<th>Specification</th>\n<th>Form</th>\n</tr>\n</thead>\n<tbody>\n<tr><td class=\"td-left\">AMS 6527</td><td class=\"td-left\">Bar and forging</td></tr>\n</tbody>\n</table>"},{"id":"2.5.2.0b","caption":"Table 2.5.2.0(b). Design Mechanical and Physical Properties of AF1410 Steel Bar","page":"Chapter2.5(steel).html","anchor":"table-2.5.2.0b","pdfPage":159,"html":"<table class=\"hdbk-table\">\n<caption>Table 2.5.2.0(b). Design Mechanical and Physical Properties of AF1410 Steel Bar</caption>\n<thead>\n<tr>\n<th class=\"td-left\">Specification</th>\n<th>AMS 6527</th>\n</tr>\n<tr>\n<th class=\"td-left\">Form</th>\n<th>Bar</th>\n</tr>\n<tr>\n<th class=\"td-left\">Condition</th>\n<th><sup>a</sup></th>\n</tr>\n<tr>\n<th class=\"td-left\">Cross-sectional area, sq. in.</th>\n<th>≤100<sup>b</sup></th>\n</tr>\n<tr>\n<th class=\"td-left\">Thickness or diameter, in.</th>\n<th>≤4.25<sup>b</sup></th>\n</tr>\n<tr class=\"subhead\">\n<th class=\"td-left\">Basis</th>\n<th>S</th>\n</tr>\n</thead>\n<tbody>\n<tr class=\"prop-section\"><td class=\"td-left\" colspan=\"2\">Mechanical Properties:</td></tr>\n<tr class=\"prop-group\"><td class=\"td-left\" colspan=\"2\"><em>F<sub>tu</sub></em>, ksi:</td></tr>\n<tr><td class=\"td-indent\">L</td><td>235</td></tr>\n<tr><td class=\"td-indent\">LT<sup>c</sup></td><td>235</td></tr>\n<tr><td class=\"td-indent\">ST<sup>c</sup></td><td>235</td></tr>\n<tr class=\"prop-group\"><td class=\"td-left\" colspan=\"2\"><em>F<sub>ty</sub></em>, ksi:</td></tr>\n<tr><td class=\"td-indent\">L</td><td>215</td></tr>\n<tr><td class=\"td-indent\">LT<sup>c</sup></td><td>215</td></tr>\n<tr><td class=\"td-indent\">ST<sup>c</sup></td><td>215</td></tr>\n<tr class=\"prop-group\"><td class=\"td-left\" colspan=\"2\"><em>F<sub>cy</sub></em>, ksi:</td></tr>\n<tr><td class=\"td-indent\">L</td><td>223</td></tr>\n<tr><td class=\"td-indent\">ST<sup>c</sup></td><td>225</td></tr>\n<tr class=\"prop-group\"><td class=\"td-left\" colspan=\"2\"><em>F<sub>su</sub></em>, ksi</td></tr>\n<tr><td class=\"td-indent\"></td><td>141</td></tr>\n<tr class=\"prop-group\"><td class=\"td-left\" colspan=\"2\"><em>F<sub>bru</sub></em>, ksi:</td></tr>\n<tr><td class=\"td-indent\">(<em>e</em>/D = 1.5)</td><td>334</td></tr>\n<tr><td class=\"td-indent\">(<em>e</em>/D = 2.0)</td><td>435</td></tr>\n<tr class=\"prop-group\"><td class=\"td-left\" colspan=\"2\"><em>F<sub>bry</sub></em>, ksi:</td></tr>\n<tr><td class=\"td-indent\">(<em>e</em>/D = 1.5)</td><td>269</td></tr>\n<tr><td class=\"td-indent\">(<em>e</em>/D = 2.0)</td><td>300</td></tr>\n<tr class=\"prop-group\"><td class=\"td-left\" colspan=\"2\"><em>e</em>, percent:</td></tr>\n<tr><td class=\"td-indent\">L</td><td>12</td></tr>\n<tr><td class=\"td-indent\">LT<sup>c</sup></td><td>12</td></tr>\n<tr><td class=\"td-indent\">ST<sup>c</sup></td><td>12</td></tr>\n<tr class=\"prop-group\"><td class=\"td-left\" colspan=\"2\"><em>RA</em>, percent:</td></tr>\n<tr><td class=\"td-indent\">L</td><td>60</td></tr>\n<tr><td class=\"td-indent\">LT<sup>c</sup></td><td>55</td></tr>\n<tr><td class=\"td-indent\">ST<sup>c</sup></td><td>55</td></tr>\n<tr><td class=\"td-left\"><em>E</em>, 10<sup>3</sup> ksi</td><td>29.4</td></tr>\n<tr><td class=\"td-left\"><em>E<sub>c</sub></em>, 10<sup>3</sup> ksi</td><td>30.9</td></tr>\n<tr><td class=\"td-left\"><em>G</em>, 10<sup>3</sup> ksi</td><td>…</td></tr>\n<tr><td class=\"td-left\"><em>μ</em></td><td>…</td></tr>\n<tr class=\"prop-section\"><td class=\"td-left\" colspan=\"2\">Physical Properties:</td></tr>\n<tr><td class=\"td-left\"><em>ω</em>, lb/in.<sup>3</sup></td><td>0.283</td></tr>\n<tr><td class=\"td-left\"><em>C</em>, <em>K</em>, and <em>α</em></td><td>…</td></tr>\n</tbody>\n<tfoot>\n<tr><td colspan=\"2\"><sup>a</sup> Heat at 1650 ± 25°F for one hour, forced-air cool to room temperature, heat at 1525 ± 25°F for one hour, forced-air cool to room temperature, cool at −100 ± 15°F for one hour, age at 950 ± 10°F for 5 hours, and air cool.</td></tr>\n<tr><td colspan=\"2\"><sup>b</sup> Maximum size from which test specimens were rough machined prior to heat treatment.</td></tr>\n<tr><td colspan=\"2\"><sup>c</sup> Applicable providing LT or ST dimension is ≥2.500 inches.</td></tr>\n</tfoot>\n</table>"}]}

File: js/data/figures/2.5.3.json
{"section":"2.5.3","figures":[{"id":"2.5.3.1.6a","caption":"Figure 2.5.3.1.6(a). Typical tensile stress-strain curve at room temperature for AerMet 100 steel bar, heat treated to 280–300 ksi.","page":"Chapter2.5(steel).html","anchor":"fig-2.5.3.1.6a","pdfPage":163,"image":null,"charts":[{"canvas":"canvas-fig253116a","series":[{"label":"RT","data":[{"x":-0.015,"y":0.382},{"x":1.55,"y":43.396},{"x":3.682,"y":102.399},{"x":5.396,"y":148.457},{"x":6.915,"y":184.994},{"x":8.27,"y":210.104},{"x":9.311,"y":225.696},{"x":10.292,"y":238.622},{"x":11.065,"y":247.362}],"interp":"lin","step":0.05}],"opts":{"xLabel":"Strain, 0.001 in./in.","yLabel":"Stress, ksi","xMin":0,"yMin":0}}]},{"id":"2.5.3.1.6b","caption":"Figure 2.5.3.1.6(b). Typical compressive stress-strain and compressive tangent-modulus curves at room temperature for AerMet 100 steel bar, heat treated to 280–300 ksi.","page":"Chapter2.5(steel).html","anchor":"fig-2.5.3.1.6b","pdfPage":164,"image":null,"charts":[{"canvas":"canvas-fig253116b1","series":[{"label":"RT","data":[{"x":0.015,"y":-0.92},{"x":1.215,"y":33.175},{"x":2.248,"y":60.822},{"x":2.992,"y":82.937},{"x":3.72,"y":103.67},{"x":4.647,"y":129.013},{"x":5.573,"y":154.815},{"x":6.454,"y":179.235},{"x":7.107,"y":196.745},{"x":8.125,"y":221.723},{"x":9.432,"y":247.263},{"x":10.8,"y":266.365},{"x":11.905,"y":275.978}],"interp":"lin","step":0.05}],"opts":{"xLabel":"Strain, 0.001 in./in.","yLabel":"Stress, ksi","xMin":0,"yMin":0}},{"canvas":"canvas-fig253116b2","series":[{"label":"RT","data":[{"x":4.72,"y":300.533},{"x":6.323,"y":290.802},{"x":8.343,"y":279.883},{"x":11.658,"y":265.762},{"x":14.06,"y":256.596},{"x":17.145,"y":245.508},{"x":19.318,"y":236.799},{"x":21.073,"y":228.728},{"x":23.398,"y":216.617},{"x":25.075,"y":205.139},{"x":26.183,"y":192.733},{"x":27.1,"y":178.023},{"x":27.683,"y":162.112},{"x":27.985,"y":138.926},{"x":28.005,"y":0.0}],"interp":"lin","step":1}],"opts":{"xLabel":"Compressive Tangent Modulus, 10³ ksi","yLabel":"Stress, ksi","xMin":0,"xMax":30,"yMin":0}}]},{"id":"2.5.3.1.6c","caption":"Figure 2.5.3.1.6(c). Typical tensile stress-strain curve (full range) at room temperature for AerMet 100 steel bar, heat treated to 280–300 ksi.","page":"Chapter2.5(steel).html","anchor":"fig-2.5.3.1.6c","pdfPage":165,"image":null,"charts":[{"canvas":"canvas-fig253116c","series":[{"label":"RT","data":[{"x":0.0,"y":0.94},{"x":0.004,"y":92.163},{"x":0.006,"y":188.088},{"x":0.01,"y":238.966},{"x":0.012,"y":259.091},{"x":0.017,"y":275.549},{"x":0.022,"y":283.072},{"x":0.029,"y":284.953},{"x":0.037,"y":284.953},{"x":0.054,"y":284.953},{"x":0.063,"y":282.132},{"x":0.073,"y":278.84},{"x":0.081,"y":274.608},{"x":0.09,"y":268.495},{"x":0.102,"y":259.091},{"x":0.112,"y":249.687},{"x":0.124,"y":236.05},{"x":0.133,"y":223.824},{"x":0.143,"y":208.777},{"x":0.153,"y":191.379},{"x":0.16,"y":176.332},{"x":0.168,"y":160.345}],"interp":"lin","step":0.002}],"opts":{"xLabel":"Strain, in./in.","yLabel":"Stress, ksi","xMin":0,"yMin":0}}]},{"id":"2.5.3.2.6a","caption":"Figure 2.5.3.2.6(a). Typical tensile stress-strain curve at room temperature for AerMet 100 steel bar, heat treated to 290–310 ksi.","page":"Chapter2.5(steel).html","anchor":"fig-2.5.3.2.6a","pdfPage":166,"image":null,"charts":[{"canvas":"canvas-fig253216a","series":[{"label":"RT","data":[{"x":-0.015,"y":-0.468},{"x":0.762,"y":21.529},{"x":1.525,"y":42.59},{"x":2.182,"y":61.778},{"x":2.825,"y":78.627},{"x":3.438,"y":96.412},{"x":3.976,"y":111.388},{"x":4.484,"y":125.429},{"x":5.186,"y":145.086},{"x":5.724,"y":160.062},{"x":6.262,"y":175.039},{"x":6.726,"y":188.144},{"x":7.249,"y":201.716},{"x":7.757,"y":213.885},{"x":8.31,"y":226.053},{"x":8.803,"y":234.477},{"x":9.34,"y":241.778},{"x":9.848,"y":247.207},{"x":10.55,"y":253.666},{"x":11.192,"y":258.159},{"x":11.998,"y":263.869}],"interp":"lin","step":0.05}],"opts":{"xLabel":"Strain, 0.001 in./in.","yLabel":"Stress, ksi","xMin":0,"yMin":0}}]},{"id":"2.5.3.2.6b","caption":"Figure 2.5.3.2.6(b). Typical compressive stress-strain and compressive tangent-modulus curves at room temperature for AerMet 100 steel bar, heat treated to 290–310 ksi.","page":"Chapter2.5(steel).html","anchor":"fig-2.5.3.2.6b","pdfPage":167,"image":null,"charts":[{"canvas":"canvas-fig253216b1","series":[{"label":"RT","data":[{"x":-0.038,"y":-0.448},{"x":1.75,"y":49.252},{"x":3.272,"y":92.25},{"x":4.794,"y":133.575},{"x":5.973,"y":166.522},{"x":7.145,"y":200.026},{"x":8.066,"y":225.156},{"x":8.979,"y":246.382},{"x":9.816,"y":264.259},{"x":10.31,"y":273.2},{"x":11.071,"y":281.594},{"x":12.82,"y":299.281},{"x":14.227,"y":307.922}],"interp":"lin","step":0.05}],"opts":{"xLabel":"Strain, 0.001 in./in.","yLabel":"Stress, ksi","xMin":0,"yMin":0}},{"canvas":"canvas-fig253216b2","series":[{"label":"RT","data":[{"x":5.71,"y":307.605},{"x":7.573,"y":298.863},{"x":10.386,"y":288.149},{"x":12.249,"y":281.637},{"x":14.683,"y":273.92},{"x":17.116,"y":266.203},{"x":19.511,"y":258.485},{"x":22.439,"y":246.882},{"x":24.53,"y":236.364},{"x":26.127,"y":224.712},{"x":27.305,"y":209.141},{"x":27.685,"y":199.117},{"x":27.951,"y":184.627},{"x":28.102,"y":164.556},{"x":28.102,"y":136.672},{"x":28.106,"y":0.822}],"interp":"lin","step":0.05}],"opts":{"xLabel":"Compressive Tangent Modulus, 10³ ksi","yLabel":"Stress, ksi","xMin":0,"xMax":30,"yMin":0}}]},{"id":"2.5.3.2.6c","caption":"Figure 2.5.3.2.6(c). Typical tensile stress-strain curve (full range) at room temperature for AerMet 100 steel bar, heat treated to 290–310 ksi.","page":"Chapter2.5(steel).html","anchor":"fig-2.5.3.2.6c","pdfPage":168,"image":null,"charts":[{"canvas":"canvas-fig253216c","series":[{"label":"Short Transverse","data":[{"x":0.0,"y":0.469},{"x":0.001,"y":27.212},{"x":0.002,"y":68.968},{"x":0.004,"y":114.947},{"x":0.006,"y":151.073},{"x":0.008,"y":200.805},{"x":0.009,"y":220.979},{"x":0.011,"y":252.413},{"x":0.013,"y":272.116},{"x":0.016,"y":283.374},{"x":0.02,"y":293.597},{"x":0.026,"y":298.94},{"x":0.033,"y":300.341},{"x":0.041,"y":299.769},{"x":0.051,"y":297.413},{"x":0.064,"y":292.708},{"x":0.079,"y":283.308},{"x":0.093,"y":270.625},{"x":0.106,"y":256.536},{"x":0.117,"y":242.449},{"x":0.129,"y":226.484}],"interp":"lin","step":0.002},{"label":"Longitudinal","data":[{"x":0.0,"y":0.469},{"x":0.002,"y":39.879},{"x":0.003,"y":83.512},{"x":0.005,"y":130.899},{"x":0.006,"y":174.532},{"x":0.01,"y":235.523},{"x":0.011,"y":259.919},{"x":0.014,"y":276.244},{"x":0.018,"y":289.752},{"x":0.025,"y":297.816},{"x":0.032,"y":300.247},{"x":0.041,"y":299.769},{"x":0.053,"y":296.473},{"x":0.068,"y":288.011},{"x":0.081,"y":279.083},{"x":0.101,"y":259.263},{"x":0.116,"y":238.227},{"x":0.131,"y":214.752},{"x":0.149,"y":185.174}],"interp":"lin","step":0.002}],"opts":{"xLabel":"Strain, in./in.","yLabel":"Stress, ksi","xMin":0,"yMin":0}}]}],"tables":[{"id":"2.5.3.0a","caption":"Table 2.5.3.0(a). Material Specification for AerMet 100 Steel","page":"Chapter2.5(steel).html","anchor":"table-2.5.3.0a","pdfPage":162,"html":"<table class=\"hdbk-table\">\n<caption>Table 2.5.3.0(a). Material Specification for AerMet 100 Steel</caption>\n<thead>\n<tr>\n<th>Specification</th>\n<th>Form</th>\n</tr>\n</thead>\n<tbody>\n<tr><td class=\"td-left\">AMS 6532</td><td class=\"td-left\">Bar and forging</td></tr>\n<tr><td class=\"td-left\">AMS 6478</td><td class=\"td-left\">Bar and forging</td></tr>\n</tbody>\n</table>"},{"id":"2.5.3.0b","caption":"Table 2.5.3.0(b). Design Mechanical and Physical Properties of AerMet 100 Steel Bar","page":"Chapter2.5(steel).html","anchor":"table-2.5.3.0b","pdfPage":162,"html":"<table class=\"hdbk-table\">\n<caption>Table 2.5.3.0(b). Design Mechanical and Physical Properties of AerMet 100 Steel Bar</caption>\n<thead>\n<tr>\n<th class=\"td-left\">Specification</th>\n<th colspan=\"2\">AMS 6532</th>\n<th>AMS 6478</th>\n</tr>\n<tr>\n<th class=\"td-left\">Form</th>\n<th colspan=\"3\">Bar and forging</th>\n</tr>\n<tr>\n<th class=\"td-left\">Condition</th>\n<th colspan=\"3\">Solution treated and aged</th>\n</tr>\n<tr>\n<th class=\"td-left\">Cross-sectional area, in.<sup>2</sup></th>\n<th colspan=\"3\">&lt; 100</th>\n</tr>\n<tr>\n<th class=\"td-left\">Thickness or diameter, in.</th>\n<th colspan=\"3\">≤ 10.000</th>\n</tr>\n<tr class=\"subhead\">\n<th class=\"td-left\">Basis</th>\n<th>A</th>\n<th>B</th>\n<th>S</th>\n</tr>\n</thead>\n<tbody>\n<tr class=\"prop-section\"><td class=\"td-left\" colspan=\"4\">Mechanical Properties:</td></tr>\n<tr class=\"prop-group\"><td class=\"td-left\" colspan=\"4\"><em>F<sub>tu</sub></em>, ksi:</td></tr>\n<tr><td class=\"td-indent\">L</td><td>275</td><td>284</td><td>290</td></tr>\n<tr><td class=\"td-indent\">LT<sup>a</sup></td><td>280</td><td>284</td><td>290</td></tr>\n<tr><td class=\"td-indent\">ST<sup>a</sup></td><td>280<sup>b</sup></td><td>…</td><td>290</td></tr>\n<tr class=\"prop-group\"><td class=\"td-left\" colspan=\"4\"><em>F<sub>ty</sub></em>, ksi:</td></tr>\n<tr><td class=\"td-indent\">L</td><td>235</td><td>247</td><td>245</td></tr>\n<tr><td class=\"td-indent\">LT<sup>a</sup></td><td>235</td><td>246</td><td>245</td></tr>\n<tr><td class=\"td-indent\">ST<sup>a</sup></td><td>235<sup>b</sup></td><td>…</td><td>245</td></tr>\n<tr class=\"prop-group\"><td class=\"td-left\" colspan=\"4\"><em>F<sub>cy</sub></em>, ksi:</td></tr>\n<tr><td class=\"td-indent\">L</td><td>262</td><td>276</td><td>281</td></tr>\n<tr><td class=\"td-indent\">ST<sup>a</sup></td><td>263</td><td>277</td><td>279</td></tr>\n<tr class=\"prop-group\"><td class=\"td-left\" colspan=\"4\"><em>F<sub>su</sub></em>, ksi</td></tr>\n<tr><td class=\"td-indent\"></td><td>174</td><td>177</td><td>182</td></tr>\n<tr class=\"prop-group\"><td class=\"td-left\" colspan=\"4\"><em>F<sub>bru</sub></em><sup>c</sup>, ksi:</td></tr>\n<tr><td class=\"td-indent\">(<em>e</em>/D = 1.5)</td><td>432</td><td>440</td><td>448</td></tr>\n<tr><td class=\"td-indent\">(<em>e</em>/D = 2.0)</td><td>569</td><td>579</td><td>581</td></tr>\n<tr class=\"prop-group\"><td class=\"td-left\" colspan=\"4\"><em>F<sub>bry</sub></em><sup>c</sup>, ksi:</td></tr>\n<tr><td class=\"td-indent\">(<em>e</em>/D = 1.5)</td><td>361</td><td>380</td><td>378</td></tr>\n<tr><td class=\"td-indent\">(<em>e</em>/D = 2.0)</td><td>411</td><td>432</td><td>442</td></tr>\n<tr class=\"prop-group\"><td class=\"td-left\" colspan=\"4\"><em>e</em>, percent: (S-basis)</td></tr>\n<tr><td class=\"td-indent\">L</td><td>10</td><td>…</td><td>10</td></tr>\n<tr><td class=\"td-indent\">LT<sup>a</sup></td><td>8</td><td>…</td><td>8</td></tr>\n<tr><td class=\"td-indent\">ST<sup>a</sup></td><td>8</td><td>…</td><td>8</td></tr>\n<tr class=\"prop-group\"><td class=\"td-left\" colspan=\"4\"><em>RA</em>, percent: (S-basis)</td></tr>\n<tr><td class=\"td-indent\">L</td><td>55</td><td>…</td><td>50</td></tr>\n<tr><td class=\"td-indent\">LT<sup>a</sup></td><td>45<sup>d</sup></td><td>…</td><td>35</td></tr>\n<tr><td class=\"td-indent\">ST<sup>a</sup></td><td>45</td><td>…</td><td>35</td></tr>\n<tr><td class=\"td-left\"><em>E</em>, 10<sup>3</sup> ksi</td><td colspan=\"3\">28.0</td></tr>\n<tr><td class=\"td-left\"><em>E<sub>c</sub></em>, 10<sup>3</sup> ksi</td><td colspan=\"3\">28.1</td></tr>\n<tr><td class=\"td-left\"><em>G</em>, 10<sup>3</sup> ksi</td><td colspan=\"3\">…</td></tr>\n<tr><td class=\"td-left\"><em>μ</em></td><td colspan=\"3\">0.305</td></tr>\n<tr class=\"prop-section\"><td class=\"td-left\" colspan=\"4\">Physical Properties:</td></tr>\n<tr><td class=\"td-left\"><em>ω</em>, lb/in.<sup>3</sup></td><td colspan=\"3\">0.285</td></tr>\n<tr><td class=\"td-left\"><em>C</em>, <em>K</em>, and <em>α</em></td><td colspan=\"3\">…</td></tr>\n</tbody>\n<tfoot>\n<tr><td colspan=\"4\"><sup>a</sup> Applicable providing LT or ST dimension is ≥2.500 inches.</td></tr>\n<tr><td colspan=\"4\"><sup>b</sup> S-Basis value.</td></tr>\n<tr><td colspan=\"4\"><sup>c</sup> Bearing values are “dry pin” values per Section 1.4.7.1.</td></tr>\n<tr><td colspan=\"4\"><sup>d</sup> Rounded T<sub>90</sub> value is 41%.</td></tr>\n</tfoot>\n</table>"}]}

File: js/data/figures/2.6.1.json
{"section":"2.6.1","figures":[{"id":"2.6.1.0","caption":"Figure 2.6.1.0. Effect of temperature on the physical properties of AM-350 stainless steel.","page":"Chapter2.6(steel).html","anchor":"fig-2.6.1.0","pdfPage":172,"image":null,"charts":[{"canvas":"canvas-fig2610","series":[{"label":"α","data":[{"x":96.344,"y":8.274},{"x":168.602,"y":8.613},{"x":263.226,"y":9.097},{"x":366.452,"y":9.597},{"x":492.043,"y":10.226},{"x":603.871,"y":10.774},{"x":722.581,"y":11.35},{"x":900.335,"y":12.222}],"interp":"lin","step":5},{"label":"K","data":[{"x":204.731,"y":13.226},{"x":275.269,"y":13.327},{"x":352.688,"y":13.435},{"x":436.989,"y":13.548},{"x":512.688,"y":13.661},{"x":584.946,"y":13.726},{"x":657.204,"y":13.834},{"x":782.796,"y":13.984},{"x":868.817,"y":14.08},{"x":960.0,"y":14.145},{"x":1094.194,"y":14.155},{"x":1166.452,"y":14.065},{"x":1230.108,"y":13.908},{"x":1288.602,"y":13.774},{"x":1348.817,"y":13.677},{"x":1407.312,"y":13.677},{"x":1469.247,"y":13.758},{"x":1527.742,"y":13.941},{"x":1596.559,"y":14.259}],"interp":"lin","step":5}],"opts":{"xLabel":"Temperature, °F","yLabel":"K, Btu/[(hr)(ft²)(°F)/ft]  |  α, 10⁻⁶ in./in./°F"}}]},{"id":"2.6.1.1.1","caption":"Figure 2.6.1.1.1. Effect of temperature on the tensile ultimate strength (Ftu), the tensile yield strength (Fty), and the compressive yield strength (Fcy) of AM-350 (SCT 850) stainless steel sheet.","page":"Chapter2.6(steel).html","anchor":"fig-2.6.1.1.1","pdfPage":173,"image":null,"charts":[{"canvas":"canvas-fig26111","series":[{"label":"Fₜᵤ","data":[{"x":82.315,"y":99.243},{"x":114.898,"y":96.309},{"x":150.911,"y":93.425},{"x":195.498,"y":89.74},{"x":245.23,"y":86.638},{"x":300.107,"y":84.29},{"x":377.278,"y":82.042},{"x":433.869,"y":81.077},{"x":475.027,"y":80.746},{"x":514.469,"y":80.109},{"x":576.206,"y":78.982},{"x":644.802,"y":77.433},{"x":711.683,"y":75.449},{"x":771.704,"y":73.036},{"x":816.292,"y":70.638},{"x":864.309,"y":67.811},{"x":908.896,"y":64.287},{"x":941.479,"y":61.026},{"x":974.062,"y":57.285},{"x":998.071,"y":53.763}],"interp":"lin","step":5},{"label":"Fₜᵧ / Fᴄᵧ","data":[{"x":87.46,"y":99.671},{"x":135.477,"y":96.716},{"x":181.779,"y":94.439},{"x":229.796,"y":92.457},{"x":286.388,"y":90.749},{"x":325.831,"y":90.047},{"x":361.844,"y":89.404},{"x":421.865,"y":89.129},{"x":488.746,"y":88.655},{"x":550.482,"y":88.387},{"x":603.644,"y":88.093},{"x":668.81,"y":87.933},{"x":727.117,"y":87.601},{"x":760.249,"y":87.124},{"x":799.143,"y":85.898},{"x":847.16,"y":83.371},{"x":888.317,"y":80.129},{"x":917.471,"y":76.075},{"x":944.909,"y":70.734},{"x":972.347,"y":63.423},{"x":998.688,"y":56.009}],"interp":"lin","step":5}],"opts":{"xLabel":"Temperature, °F","yLabel":"Percentage of room-temperature value","xMin":0,"yMin":0},"derate":{"kind":"temperature","mode":"percent","series":[{"label":"Fₜᵤ","props":["Ftu"],"hours":null},{"label":"Fₜᵧ / Fᴄᵧ","props":["Fty"],"hours":null}]}}]},{"id":"2.6.1.1.2","caption":"Figure 2.6.1.1.2. Effect of temperature on the shear ultimate strength (Fsu) of AM-350 (SCT 850) stainless steel sheet.","page":"Chapter2.6(steel).html","anchor":"fig-2.6.1.1.2","pdfPage":173,"image":null,"charts":[{"canvas":"canvas-fig26112","series":[{"label":"Fₛᵤ","data":[{"x":84.782,"y":99.939},{"x":93.437,"y":95.684},{"x":118.676,"y":91.517},{"x":153.74,"y":88.599},{"x":196.786,"y":85.778},{"x":257.032,"y":83.246},{"x":310.383,"y":81.783},{"x":365.449,"y":80.806},{"x":417.076,"y":79.668},{"x":475.583,"y":78.684},{"x":573.67,"y":76.841},{"x":644.224,"y":75.59},{"x":730.263,"y":74.125},{"x":828.353,"y":72.12},{"x":878.266,"y":70.392},{"x":921.309,"y":67.797},{"x":959.203,"y":64.232},{"x":994.793,"y":57.745}],"interp":"lin","step":5}],"opts":{"xLabel":"Temperature, °F","yLabel":"Percentage of room-temperature Fₛᵤ","xMin":0,"yMin":0},"derate":{"kind":"temperature","mode":"percent","series":[{"label":"Fₛᵤ","props":["Fsu"],"hours":null}]}}]},{"id":"2.6.1.1.3","caption":"Figure 2.6.1.1.3. Effect of temperature on the bearing ultimate strength (Fbru) and the bearing yield strength (Fbry) of AM-350 (SCT 850) stainless steel sheet.","page":"Chapter2.6(steel).html","anchor":"fig-2.6.1.1.3","pdfPage":174,"image":null,"charts":[{"canvas":"canvas-fig26113","series":[{"label":"Fᵇᵣᵤ","data":[{"x":78.358,"y":99.536},{"x":125.291,"y":95.542},{"x":189.63,"y":93.005},{"x":282.751,"y":90.302},{"x":375.873,"y":88.191},{"x":435.132,"y":87.122},{"x":491.005,"y":86.156},{"x":602.751,"y":84.897},{"x":672.169,"y":83.784},{"x":768.677,"y":80.922},{"x":860.106,"y":76.998},{"x":907.513,"y":73.927},{"x":948.148,"y":69.488},{"x":978.083,"y":64.388},{"x":1000.093,"y":57.768}],"interp":"lin","step":5},{"label":"Fᵇᵣᵧ","data":[{"x":85.198,"y":99.593},{"x":162.54,"y":97.024},{"x":267.513,"y":93.8},{"x":347.09,"y":91.733},{"x":436.825,"y":89.514},{"x":521.481,"y":87.44},{"x":616.296,"y":85.31},{"x":728.042,"y":81.399},{"x":787.302,"y":78.054},{"x":831.323,"y":74.563},{"x":870.265,"y":71.059},{"x":919.365,"y":65.704},{"x":997.249,"y":55.326}],"interp":"lin","step":5}],"opts":{"xLabel":"Temperature, °F","yLabel":"Percentage of room-temperature bearing strength","xMin":0,"yMin":0},"derate":{"kind":"temperature","mode":"percent","series":[{"label":"Fᵇᵣᵤ","props":["Fbru"],"hours":null},{"label":"Fᵇᵣᵧ","props":["Fbry"],"hours":null}]}}]},{"id":"2.6.1.1.4","caption":"Figure 2.6.1.1.4. Effect of temperature on the tensile and compressive moduli (E and Ec) of AM-350 (SCT 850) stainless steel sheet.","page":"Chapter2.6(steel).html","anchor":"fig-2.6.1.1.4","pdfPage":174,"image":null,"charts":[{"canvas":"canvas-fig26114","series":[{"label":"E / Eᴄ","data":[{"x":82.361,"y":99.519},{"x":181.545,"y":98.083},{"x":297.548,"y":95.914},{"x":408.507,"y":93.852},{"x":506.022,"y":91.691},{"x":583.367,"y":89.69},{"x":662.392,"y":87.688},{"x":748.149,"y":85.106},{"x":849.051,"y":81.456},{"x":906.242,"y":78.617},{"x":948.312,"y":75.458},{"x":993.785,"y":69.82}],"interp":"lin","step":5}],"opts":{"xLabel":"Temperature, °F","yLabel":"Percentage of room-temperature modulus","xMin":0,"yMin":0},"derate":{"kind":"temperature","mode":"percent","series":[{"label":"E / Eᴄ","props":["E"],"hours":null}]}}]},{"id":"2.6.1.1.6a","caption":"Figure 2.6.1.1.6(a). Typical tensile stress-strain curves at various temperatures for AM-350 (SCT 850) stainless steel sheet.","page":"Chapter2.6(steel).html","anchor":"fig-2.6.1.1.6a","pdfPage":175,"image":null,"charts":[{"canvas":"canvas-fig26116a","series":[{"label":"600°F","data":[{"x":0.0,"y":-0.334},{"x":1.124,"y":27.32},{"x":1.836,"y":44.685},{"x":2.51,"y":60.531},{"x":3.122,"y":73.625},{"x":3.721,"y":84.263},{"x":4.296,"y":92.919},{"x":4.97,"y":100.65},{"x":5.594,"y":106.746},{"x":6.318,"y":112.213},{"x":7.505,"y":119.622},{"x":8.566,"y":125.063}],"interp":"lin","step":0.05},{"label":"400°F","data":[{"x":0.0,"y":0.309},{"x":1.324,"y":34.703},{"x":2.188,"y":57.226},{"x":2.86,"y":73.947},{"x":3.559,"y":89.806},{"x":3.933,"y":96.778},{"x":4.395,"y":104.817},{"x":4.77,"y":109.962},{"x":5.319,"y":116.393},{"x":6.044,"y":123.146},{"x":6.743,"y":128.51},{"x":7.779,"y":134.722},{"x":8.799,"y":139.636}],"interp":"lin","step":0.05},{"label":"RT","data":[{"x":0.0,"y":0.309},{"x":1.361,"y":37.289},{"x":2.085,"y":57.226},{"x":2.815,"y":76.198},{"x":3.546,"y":94.205},{"x":4.083,"y":105.46},{"x":4.807,"y":118.323},{"x":5.494,"y":127.648},{"x":6.206,"y":135.366},{"x":6.905,"y":141.475},{"x":7.879,"y":149.193},{"x":9.028,"y":155.946}],"interp":"lin","step":0.05},{"label":"−65°F","data":[{"x":0.0,"y":-0.013},{"x":1.211,"y":35.038},{"x":2.06,"y":59.798},{"x":2.844,"y":82.629},{"x":3.309,"y":95.813},{"x":4.004,"y":115.004},{"x":4.708,"y":131.828},{"x":5.294,"y":143.315},{"x":6.194,"y":155.624},{"x":6.855,"y":162.364},{"x":7.904,"y":170.416},{"x":9.161,"y":177.375}],"interp":"lin","step":0.05}],"opts":{"xLabel":"Strain, 0.001 in./in.","yLabel":"Stress, ksi","xMin":0,"yMin":0}}]},{"id":"2.6.1.1.6b","caption":"Figure 2.6.1.1.6(b). Typical compressive stress-strain and compressive tangent-modulus curves at various temperatures for AM-350 (SCT 850) stainless steel sheet.","page":"Chapter2.6(steel).html","anchor":"fig-2.6.1.1.6b","pdfPage":175,"image":null,"charts":[{"canvas":"canvas-fig26116b1","series":[{"label":"600°F","data":[{"x":0.0,"y":0.0},{"x":1.302,"y":32.555},{"x":2.125,"y":53.294},{"x":2.739,"y":68.098},{"x":3.341,"y":82.572},{"x":4.041,"y":97.044},{"x":4.729,"y":109.869},{"x":5.355,"y":119.086},{"x":6.08,"y":128.275},{"x":7.198,"y":139.31},{"x":8.254,"y":147.646},{"x":9.261,"y":154.416}],"interp":"lin","step":0.05},{"label":"400°F","data":[{"x":0.016,"y":0.447},{"x":1.707,"y":46.06},{"x":3.132,"y":83.236},{"x":4.115,"y":106.909},{"x":5.208,"y":127.996},{"x":6.232,"y":142.88},{"x":7.431,"y":155.902},{"x":8.475,"y":164.436},{"x":9.437,"y":170.983}],"interp":"lin","step":0.05},{"label":"RT","data":[{"x":0.012,"y":0.329},{"x":1.761,"y":49.682},{"x":2.997,"y":83.569},{"x":4.176,"y":112.189},{"x":5.134,"y":130.606},{"x":6.031,"y":144.414},{"x":7.051,"y":156.36},{"x":8.242,"y":167.525},{"x":9.437,"y":176.371}],"interp":"lin","step":0.05},{"label":"−65°F","data":[{"x":0.015,"y":0.342},{"x":1.74,"y":51.988},{"x":2.689,"y":80.614},{"x":3.614,"y":108.253},{"x":4.505,"y":133.034},{"x":5.306,"y":152.377},{"x":6.019,"y":165.808},{"x":6.817,"y":177.115},{"x":7.775,"y":187.193},{"x":8.721,"y":194.728},{"x":9.225,"y":198.35}],"interp":"lin","step":0.05}],"opts":{"xLabel":"Strain, 0.001 in./in.","yLabel":"Stress, ksi","xMin":0,"yMin":0}},{"canvas":"canvas-fig26116b2","series":[{"label":"600°F","data":[{"x":2.432,"y":154.722},{"x":2.973,"y":146.803},{"x":3.489,"y":140.321},{"x":4.103,"y":133.374},{"x":4.729,"y":126.994},{"x":5.355,"y":121.194},{"x":5.97,"y":115.447},{"x":7.014,"y":105.643},{"x":7.8,"y":97.836},{"x":8.377,"y":91.102},{"x":8.954,"y":83.077},{"x":9.347,"y":75.82},{"x":9.691,"y":66.484},{"x":9.912,"y":56.255},{"x":10.056,"y":38.916},{"x":10.076,"y":25.741},{"x":10.076,"y":0.053}],"interp":"lin","step":0.05},{"label":"400°F","data":[{"x":2.531,"y":170.962},{"x":3.182,"y":162.157},{"x":3.808,"y":155.0},{"x":4.606,"y":147.087},{"x":5.356,"y":139.927},{"x":6.24,"y":131.985},{"x":7.063,"y":124.757},{"x":7.922,"y":117.027},{"x":8.709,"y":108.587},{"x":9.458,"y":98.976},{"x":9.9,"y":91.297},{"x":10.207,"y":84.03},{"x":10.474,"y":74.472},{"x":10.629,"y":64.258},{"x":10.716,"y":51.741},{"x":10.747,"y":24.076},{"x":10.751,"y":0.364}],"interp":"lin","step":0.05},{"label":"RT","data":[{"x":2.736,"y":176.555},{"x":3.304,"y":168.082},{"x":4.115,"y":157.732},{"x":4.766,"y":150.482},{"x":5.441,"y":143.653},{"x":6.178,"y":136.598},{"x":6.964,"y":129.238},{"x":7.771,"y":121.655},{"x":8.672,"y":112.277},{"x":9.237,"y":106.017},{"x":9.74,"y":99.403},{"x":10.096,"y":93.689},{"x":10.514,"y":85.655},{"x":10.867,"y":75.779},{"x":11.067,"y":66.525},{"x":11.177,"y":58.315},{"x":11.239,"y":50.08},{"x":11.275,"y":39.54},{"x":11.288,"y":0.349}],"interp":"lin","step":0.05},{"label":"−65°F","data":[{"x":2.593,"y":198.388},{"x":3.44,"y":189.512},{"x":4.103,"y":183.658},{"x":4.803,"y":178.04},{"x":5.491,"y":173.318},{"x":6.387,"y":167.01},{"x":7.063,"y":162.499},{"x":7.972,"y":156.216},{"x":9.065,"y":148.058},{"x":9.704,"y":142.548},{"x":10.281,"y":136.828},{"x":10.809,"y":130.029},{"x":11.177,"y":123.946},{"x":11.492,"y":116.705},{"x":11.742,"y":107.358},{"x":11.914,"y":94.522},{"x":11.984,"y":81.241}],"interp":"lin","step":0.05}],"opts":{"xLabel":"Compressive Tangent Modulus, 10³ ksi","yLabel":"Stress, ksi","xMin":0,"yMin":0}}]}],"tables":[{"id":"2.6.1.0a","caption":"Table 2.6.1.0(a). Effect of Sustained-Load Exposure on Room-Temperature Tensile Properties of AM-350 (SCT 850)","page":"Chapter2.6(steel).html","anchor":"table-2.6.1.0a","pdfPage":170,"html":"<table class=\"hdbk-table\">\n<caption>Table 2.6.1.0(a). Effect of Sustained-Load Exposure on Room-Temperature Tensile Properties of AM-350 (SCT 850)</caption>\n<thead>\n<tr>\n<th rowspan=\"2\">Exposure temperature, °F</th>\n<th rowspan=\"2\">Exposure stress, ksi</th>\n<th rowspan=\"2\">Exposure time, hr</th>\n<th colspan=\"3\">Room-temperature properties</th>\n</tr>\n<tr>\n<th>TUS, ksi</th>\n<th>TYS, ksi</th>\n<th>e, %</th>\n</tr>\n</thead>\n<tbody>\n<tr><td>RT</td><td>…</td><td>…</td><td>201</td><td>158</td><td>12.0</td></tr>\n<tr><td>600</td><td>60</td><td>1,000</td><td>198</td><td>162</td><td>14.0</td></tr>\n<tr><td>700</td><td>60</td><td>1,000</td><td>204</td><td>169</td><td>11.0</td></tr>\n<tr><td>800</td><td>60</td><td>1,000</td><td>220</td><td>190</td><td>7.0</td></tr>\n<tr><td>600</td><td>90</td><td>1,000</td><td>202</td><td>177</td><td>13.0</td></tr>\n<tr><td>700</td><td>90</td><td>1,000</td><td>206</td><td>180</td><td>11.0</td></tr>\n<tr><td>800</td><td>90</td><td>1,000</td><td>214</td><td>192</td><td>7.0</td></tr>\n</tbody>\n</table>"},{"id":"2.6.1.0b","caption":"Table 2.6.1.0(b). Material Specifications for AM-350","page":"Chapter2.6(steel).html","anchor":"table-2.6.1.0b","pdfPage":171,"html":"<table class=\"hdbk-table\">\n<caption>Table 2.6.1.0(b). Material Specifications for AM-350</caption>\n<thead>\n<tr>\n<th>Specification</th>\n<th>Form</th>\n</tr>\n</thead>\n<tbody>\n<tr><td>AMS 5548</td><td class=\"td-left\">Sheet and strip</td></tr>\n</tbody>\n</table>"},{"id":"2.6.1.0c","caption":"Table 2.6.1.0(c). Design Mechanical and Physical Properties for AM-350","page":"Chapter2.6(steel).html","anchor":"table-2.6.1.0c","pdfPage":172,"html":"<table class=\"hdbk-table\">\n<caption>Table 2.6.1.0(c). Design Mechanical and Physical Properties for AM-350</caption>\n<thead>\n<tr>\n<th class=\"td-left\">Specification</th>\n<th>AMS 5548</th>\n</tr>\n<tr>\n<th class=\"td-left\">Form</th>\n<th>Sheet and strip<sup>a</sup></th>\n</tr>\n<tr>\n<th class=\"td-left\">Condition</th>\n<th>SCT 850</th>\n</tr>\n<tr>\n<th class=\"td-left\">Thickness, in.</th>\n<th>≤0.187</th>\n</tr>\n<tr class=\"subhead\">\n<th class=\"td-left\">Basis</th>\n<th>S</th>\n</tr>\n</thead>\n<tbody>\n<tr class=\"prop-section\"><td class=\"td-left\" colspan=\"2\">Mechanical Properties:</td></tr>\n<tr class=\"prop-group\"><td class=\"td-left\" colspan=\"2\"><em>F<sub>tu</sub></em>, ksi:</td></tr>\n<tr><td class=\"td-indent\">L</td><td>183</td></tr>\n<tr><td class=\"td-indent\">LT</td><td>185</td></tr>\n<tr class=\"prop-group\"><td class=\"td-left\" colspan=\"2\"><em>F<sub>ty</sub></em>, ksi:</td></tr>\n<tr><td class=\"td-indent\">L</td><td>147</td></tr>\n<tr><td class=\"td-indent\">LT</td><td>150</td></tr>\n<tr class=\"prop-group\"><td class=\"td-left\" colspan=\"2\"><em>F<sub>cy</sub></em>, ksi:</td></tr>\n<tr><td class=\"td-indent\">L</td><td>163</td></tr>\n<tr><td class=\"td-indent\">LT</td><td>…</td></tr>\n<tr><td class=\"td-left\"><em>F<sub>su</sub></em>, ksi</td><td>121</td></tr>\n<tr class=\"prop-group\"><td class=\"td-left\" colspan=\"2\"><em>F<sub>bru</sub></em>, ksi:</td></tr>\n<tr><td class=\"td-indent\">(<em>e</em>/D = 1.5)</td><td>…</td></tr>\n<tr><td class=\"td-indent\">(<em>e</em>/D = 2.0)</td><td>373</td></tr>\n<tr class=\"prop-group\"><td class=\"td-left\" colspan=\"2\"><em>F<sub>bry</sub></em>, ksi:</td></tr>\n<tr><td class=\"td-indent\">(<em>e</em>/D = 1.5)</td><td>…</td></tr>\n<tr><td class=\"td-indent\">(<em>e</em>/D = 2.0)</td><td>252</td></tr>\n<tr class=\"prop-group\"><td class=\"td-left\" colspan=\"2\"><em>e</em>, percent:</td></tr>\n<tr><td class=\"td-indent\">LT</td><td>10<sup>b</sup></td></tr>\n<tr><td class=\"td-left\"><em>E</em>, 10<sup>3</sup> ksi</td><td>29.0</td></tr>\n<tr><td class=\"td-left\"><em>E<sub>c</sub></em>, 10<sup>3</sup> ksi</td><td>30.0</td></tr>\n<tr><td class=\"td-left\"><em>G</em>, 10<sup>3</sup> ksi</td><td>11.0</td></tr>\n<tr><td class=\"td-left\"><em>μ</em></td><td>0.32</td></tr>\n<tr class=\"prop-section\"><td class=\"td-left\" colspan=\"2\">Physical Properties:</td></tr>\n<tr><td class=\"td-left\"><em>ω</em>, lb/in.<sup>3</sup></td><td>0.282</td></tr>\n<tr><td class=\"td-left\"><em>C</em>, Btu/(lb)(°F)</td><td>0.12 (32 to 212°F)</td></tr>\n<tr><td class=\"td-left\"><em>K</em> and <em>α</em></td><td>See Figure 2.6.1.0</td></tr>\n</tbody>\n<tfoot>\n<tr><td colspan=\"2\">a  Test direction longitudinal for widths less than 9 in.; transverse for widths 9 in. and over.</td></tr>\n<tr><td colspan=\"2\">b  Elongation is 8 percent for sheet thickness in the range 0.010 to 0.050 inch. Listed value is for thickness &gt; 0.050 inch.</td></tr>\n</tfoot>\n</table>"}]}
