Repository: bckasper3/KasperCalc

This is the home of KasperCalc. The location of the infrequently used aerospace calculator. 
Go to KasperCalc.com

KasperCalc is not liable for any error or mistakes in the entirity of the website.

File: js/data/figures/2.6.10.json
{"section":"2.6.10","figures":[{"id":"2.6.10.0","caption":"Figure 2.6.10.0. Effect of temperature on the physical properties of 17-7PH stainless steel.","page":"Chapter2.6(steel).html","anchor":"fig-2.6.10.0","pdfPage":269,"image":null,"charts":[{"canvas":"canvas-fig26100k","series":[{"label":"K","data":[{"x":286.996,"y":9.691},{"x":398.206,"y":10.123},{"x":550.673,"y":10.802},{"x":719.283,"y":11.59},{"x":862.78,"y":12.3},{"x":981.166,"y":12.879},{"x":1167.713,"y":13.843},{"x":1289.686,"y":14.667},{"x":1403.506,"y":15.552},{"x":1501.345,"y":16.527},{"x":1594.619,"y":17.587}],"interp":"lin","step":5}],"opts":{"xLabel":"Temperature, °F","yLabel":"K, Btu/[(hr)(ft²)(°F)/ft]","yMin":8,"yMax":20}},{"canvas":"canvas-fig26100a","series":[{"label":"α","data":[{"x":-459.682,"y":3.545},{"x":-418.829,"y":3.994},{"x":-372.616,"y":4.467},{"x":-317.369,"y":4.867},{"x":-254.904,"y":5.218},{"x":-187.036,"y":5.545},{"x":-103.003,"y":5.848},{"x":-13.699,"y":6.092},{"x":94.846,"y":6.338},{"x":170.882,"y":6.467},{"x":294.497,"y":6.636},{"x":454.029,"y":6.758},{"x":598.477,"y":6.79}],"interp":"lin","step":5}],"opts":{"xLabel":"Temperature, °F","yLabel":"α, 10⁻⁶ in./in./°F","yMin":3,"yMax":8}},{"canvas":"canvas-fig26100c","series":[{"label":"C (low temp)","data":[{"x":-458.838,"y":-0.029},{"x":-417.533,"y":-0.02},{"x":-370.852,"y":-0.011},{"x":-315.253,"y":-0.003},{"x":-252.515,"y":0.004},{"x":-184.42,"y":0.011},{"x":-100.233,"y":0.017},{"x":-10.863,"y":0.022},{"x":97.698,"y":0.026},{"x":173.691,"y":0.029},{"x":297.187,"y":0.033},{"x":456.443,"y":0.035},{"x":600.542,"y":0.035}],"interp":"lin","step":5},{"label":"C (high temp)","data":[{"x":188.94,"y":0.082},{"x":262.306,"y":0.083},{"x":382.197,"y":0.085},{"x":482.408,"y":0.086},{"x":582.631,"y":0.089},{"x":629.163,"y":0.09},{"x":677.459,"y":0.09},{"x":716.776,"y":0.087},{"x":742.721,"y":0.083},{"x":766.692,"y":0.078},{"x":786.326,"y":0.075},{"x":822.104,"y":0.075},{"x":850.779,"y":0.078},{"x":879.475,"y":0.082},{"x":901.046,"y":0.088},{"x":923.775,"y":0.095},{"x":949.482,"y":0.105},{"x":971.447,"y":0.115},{"x":1012.749,"y":0.132},{"x":1027.16,"y":0.138},{"x":1043.176,"y":0.142},{"x":1055.899,"y":0.144},{"x":1075.586,"y":0.145},{"x":1100.442,"y":0.144},{"x":1140.054,"y":0.14},{"x":1168.453,"y":0.136},{"x":1225.559,"y":0.129},{"x":1261.237,"y":0.123},{"x":1300.476,"y":0.116},{"x":1339.727,"y":0.111},{"x":1373.467,"y":0.106},{"x":1427.201,"y":0.1},{"x":1455.789,"y":0.098},{"x":1491.545,"y":0.097},{"x":1529.279,"y":0.097},{"x":1563.29,"y":0.099},{"x":1592.587,"y":0.1}],"interp":"lin","step":5}],"opts":{"xLabel":"Temperature, °F","yLabel":"C, Btu/(lb)(°F)"}}]},{"id":"2.6.10.1.1","caption":"Figure 2.6.10.1.1. Effect of temperature on the tensile ultimate strength (Ftu), tensile yield strength (Fty), and compressive yield strength (Fcy) of 17-7PH (TH1050) stainless steel sheet.","page":"Chapter2.6(steel).html","anchor":"fig-2.6.10.1.1","pdfPage":270,"image":null,"charts":[{"canvas":"canvas-fig261011","series":[{"label":"Fₜᵤ","data":[{"x":86.435,"y":99.283},{"x":135.65,"y":97.477},{"x":196.785,"y":95.651},{"x":266.868,"y":93.494},{"x":333.965,"y":91.535},{"x":408.507,"y":89.722},{"x":497.948,"y":87.866},{"x":548.627,"y":86.945},{"x":588.879,"y":85.978},{"x":621.69,"y":84.766},{"x":666.448,"y":82.583},{"x":713.537,"y":79.439},{"x":754.546,"y":75.784},{"x":791.913,"y":71.653},{"x":826.323,"y":66.793},{"x":859.374,"y":62.064},{"x":912.426,"y":54.22},{"x":948.347,"y":48.629},{"x":997.594,"y":41.216}],"interp":"lin","step":5},{"label":"Fₜᵧ / Fcy","data":[{"x":86.435,"y":99.283},{"x":135.65,"y":97.477},{"x":196.785,"y":95.651},{"x":266.868,"y":93.494},{"x":333.965,"y":91.535},{"x":408.507,"y":89.722},{"x":497.948,"y":87.866},{"x":548.627,"y":86.945},{"x":588.879,"y":85.978},{"x":630.632,"y":84.646},{"x":673.882,"y":83.071},{"x":705.214,"y":81.494},{"x":764.931,"y":77.246},{"x":811.247,"y":72.751},{"x":842.908,"y":69.239},{"x":871.051,"y":65.583},{"x":902.481,"y":60.721},{"x":929.438,"y":55.981},{"x":960.886,"y":50.511},{"x":999.321,"y":42.355}],"interp":"lin","step":5}],"opts":{"xLabel":"Temperature, °F","yLabel":"Strength, ksi","xMin":0,"yMin":0}}]},{"id":"2.6.10.1.2","caption":"Figure 2.6.10.1.2. Effect of temperature on the ultimate shear strength (Fsu) of 17-7PH (TH1050) stainless steel sheet.","page":"Chapter2.6(steel).html","anchor":"fig-2.6.10.1.2","pdfPage":270,"image":null,"charts":[{"canvas":"canvas-fig261012","series":[{"label":"Fsu","data":[{"x":82.202,"y":100.102},{"x":130.642,"y":97.072},{"x":180.684,"y":94.265},{"x":217.248,"y":92.662},{"x":264.22,"y":90.95},{"x":327.339,"y":88.737},{"x":387.523,"y":86.792},{"x":452.11,"y":85.327},{"x":516.03,"y":83.45},{"x":573.945,"y":80.924},{"x":626.789,"y":77.983},{"x":677.898,"y":74.373},{"x":733.945,"y":69.88},{"x":775.046,"y":66.335},{"x":800.4,"y":62.888}],"interp":"lin","step":5}],"opts":{"xLabel":"Temperature, °F","yLabel":"Strength, ksi","xMin":0,"yMin":0}}]},{"id":"2.6.10.1.4a","caption":"Figure 2.6.10.1.4(a). Effect of temperature on the tensile and compressive moduli (E and Ec) of 17-7PH (TH1050) stainless steel sheet.","page":"Chapter2.6(steel).html","anchor":"fig-2.6.10.1.4a","pdfPage":271,"image":null,"charts":[{"canvas":"canvas-fig261014a","series":[{"label":"E / Eₒ","data":[{"x":89.091,"y":99.525},{"x":168.256,"y":97.035},{"x":249.899,"y":94.826},{"x":345.151,"y":92.418},{"x":424.324,"y":90.568},{"x":528.245,"y":88.657},{"x":604.95,"y":87.381},{"x":695.261,"y":85.692},{"x":764.533,"y":83.717},{"x":823.9,"y":81.312},{"x":877.069,"y":78.027},{"x":910.555,"y":74.997},{"x":947.514,"y":70.888},{"x":1002.999,"y":63.858}],"interp":"lin","step":5},{"label":"Ec / Ecₒ","data":[{"x":97.753,"y":99.527},{"x":185.58,"y":97.061},{"x":280.843,"y":95.486},{"x":373.631,"y":93.898},{"x":460.236,"y":92.726},{"x":535.707,"y":91.697},{"x":637.162,"y":90.55},{"x":707.683,"y":89.532},{"x":757.168,"y":88.497},{"x":790.564,"y":87.312},{"x":832.611,"y":85.218},{"x":880.832,"y":82.124},{"x":942.644,"y":77.322},{"x":1006.914,"y":71.082}],"interp":"lin","step":5}],"opts":{"xLabel":"Temperature, °F","yLabel":"Percentage of room-temperature modulus","xMin":0,"yMin":0},"derate":{"kind":"temperature","mode":"percent","series":[{"label":"E / Eₒ","props":["E"],"hours":null},{"label":"Ec / Ecₒ","props":["Ec"],"hours":null}]}}]},{"id":"2.6.10.1.4b","caption":"Figure 2.6.10.1.4(b). Effect of temperature on Poisson’s ratio (μ) for 17-7PH (TH1050) stainless steel sheet.","page":"Chapter2.6(steel).html","anchor":"fig-2.6.10.1.4b","pdfPage":271,"image":null,"charts":[{"canvas":"canvas-fig261014b","series":[{"label":"μ","data":[{"x":64.145,"y":0.28},{"x":110.957,"y":0.282},{"x":177.749,"y":0.285},{"x":222.203,"y":0.286},{"x":275.413,"y":0.288},{"x":325.37,"y":0.291},{"x":375.895,"y":0.293},{"x":433.378,"y":0.296},{"x":488.955,"y":0.298},{"x":546.448,"y":0.301},{"x":595.072,"y":0.304},{"x":659.537,"y":0.307},{"x":721.314,"y":0.311},{"x":768.84,"y":0.315},{"x":814.595,"y":0.32},{"x":876.795,"y":0.327},{"x":901.095,"y":0.33}],"interp":"lin","step":5}],"opts":{"xLabel":"Temperature, °F","yLabel":"Poisson's ratio","xMin":0,"yMin":0.25,"yMax":0.35}}]},{"id":"2.6.10.1.6a","caption":"Figure 2.6.10.1.6(a). Typical tensile stress-strain curves at various temperatures for 17-7PH (TH1050) stainless steel sheet.","page":"Chapter2.6(steel).html","anchor":"fig-2.6.10.1.6a","pdfPage":272,"image":null,"charts":[{"canvas":"canvas-fig261016a","series":[{"label":"800°F","data":[{"x":0.018,"y":-0.602},{"x":1.061,"y":19.578},{"x":1.78,"y":34.337},{"x":2.057,"y":40.964},{"x":2.38,"y":45.482},{"x":2.896,"y":51.807},{"x":3.403,"y":56.325},{"x":3.965,"y":60.241},{"x":4.638,"y":64.458},{"x":5.468,"y":68.675},{"x":6.611,"y":72.289},{"x":7.818,"y":74.699}],"interp":"lin","step":0.05},{"label":"600°F","data":[{"x":0.018,"y":-0.904},{"x":1.291,"y":27.711},{"x":2.38,"y":51.506},{"x":2.998,"y":65.06},{"x":3.597,"y":74.096},{"x":4.224,"y":81.024},{"x":5.146,"y":89.157},{"x":6.105,"y":94.88},{"x":6.962,"y":98.494},{"x":7.641,"y":100.575},{"x":8.207,"y":102.41}],"interp":"lin","step":0.05},{"label":"400°F","data":[{"x":0.018,"y":0.0},{"x":1.577,"y":36.309},{"x":2.629,"y":60.843},{"x":3.505,"y":81.325},{"x":4.179,"y":95.783},{"x":4.566,"y":103.012},{"x":5.11,"y":111.145},{"x":5.756,"y":118.976},{"x":6.502,"y":126.205},{"x":7.102,"y":131.325},{"x":7.884,"y":137.076},{"x":8.59,"y":141.265},{"x":9.019,"y":142.908}],"interp":"lin","step":0.05},{"label":"200°F","data":[{"x":0.046,"y":0.301},{"x":1.882,"y":49.398},{"x":3.358,"y":88.855},{"x":4.17,"y":110.843},{"x":4.982,"y":128.916},{"x":5.48,"y":136.145},{"x":6.217,"y":144.578},{"x":7.443,"y":154.874},{"x":8.235,"y":159.83},{"x":8.974,"y":163.253},{"x":9.444,"y":165.498}],"interp":"lin","step":0.05},{"label":"RT","data":[{"x":0.028,"y":-0.301},{"x":1.947,"y":51.506},{"x":3.318,"y":87.76},{"x":4.193,"y":111.446},{"x":4.557,"y":120.482},{"x":5.212,"y":132.831},{"x":5.978,"y":142.908},{"x":6.525,"y":148.85},{"x":7.554,"y":157.831},{"x":8.384,"y":163.253},{"x":9.065,"y":167.196},{"x":9.426,"y":168.812}],"interp":"lin","step":0.05},{"label":"−65°F","data":[{"x":0.018,"y":0.0},{"x":1.918,"y":53.341},{"x":3.243,"y":89.485},{"x":3.856,"y":105.723},{"x":4.511,"y":122.892},{"x":4.955,"y":132.202},{"x":5.258,"y":137.048},{"x":5.757,"y":145.181},{"x":6.411,"y":153.916},{"x":7.066,"y":161.446},{"x":7.85,"y":167.744},{"x":8.701,"y":174.288},{"x":9.426,"y":178.258}],"interp":"lin","step":0.05},{"label":"−200°F","data":[{"x":0.028,"y":0.0},{"x":1.255,"y":35.843},{"x":2.168,"y":61.747},{"x":3.1,"y":87.952},{"x":3.746,"y":106.627},{"x":4.254,"y":120.455},{"x":4.798,"y":135.487},{"x":5.287,"y":146.988},{"x":5.748,"y":155.422},{"x":6.402,"y":164.458},{"x":6.956,"y":169.88},{"x":7.675,"y":176.205},{"x":8.44,"y":180.723},{"x":9.021,"y":183.434},{"x":9.528,"y":185.843}],"interp":"lin","step":0.05}],"opts":{"xLabel":"Strain, 0.001 in./in.","yLabel":"Stress, ksi","xMin":0,"yMin":0}}]},{"id":"2.6.10.1.6b","caption":"Figure 2.6.10.1.6(b). Typical compressive stress-strain curves at various temperatures for 17-7PH (TH1050) stainless steel sheet.","page":"Chapter2.6(steel).html","anchor":"fig-2.6.10.1.6b","pdfPage":272,"image":null,"charts":[{"canvas":"canvas-fig261016b","series":[{"label":"800°F","data":[{"x":0.0,"y":0.918},{"x":1.472,"y":32.246},{"x":2.213,"y":49.589},{"x":2.701,"y":61.151},{"x":3.298,"y":74.01},{"x":3.657,"y":83.056},{"x":4.013,"y":88.829},{"x":4.538,"y":96.115},{"x":5.268,"y":102.775},{"x":6.138,"y":108.813},{"x":7.288,"y":113.915},{"x":8.251,"y":118.309},{"x":9.401,"y":121.995}],"interp":"lin","step":0.05},{"label":"600°F","data":[{"x":0.038,"y":0.61},{"x":2.176,"y":53.255},{"x":3.358,"y":82.136},{"x":4.033,"y":97.985},{"x":4.539,"y":108.02},{"x":4.924,"y":115.622},{"x":5.533,"y":124.427},{"x":6.076,"y":132.017},{"x":6.862,"y":139.588},{"x":7.442,"y":144.817},{"x":8.443,"y":152.288},{"x":9.435,"y":158.012}],"interp":"lin","step":0.05},{"label":"400°F","data":[{"x":0.0,"y":0.918},{"x":2.467,"y":65.332},{"x":3.406,"y":90.402},{"x":3.941,"y":104.097},{"x":4.382,"y":115.663},{"x":4.888,"y":128.167},{"x":5.263,"y":136.658},{"x":5.779,"y":145.776},{"x":6.377,"y":154.0},{"x":6.893,"y":159.122},{"x":7.539,"y":165.483},{"x":8.222,"y":170.01},{"x":8.783,"y":172.714},{"x":9.419,"y":175.635}],"interp":"lin","step":0.05},{"label":"200°F","data":[{"x":0.028,"y":2.137},{"x":3.145,"y":87.508},{"x":4.064,"y":112.635},{"x":4.674,"y":127.962},{"x":5.02,"y":135.761},{"x":5.367,"y":142.755},{"x":5.91,"y":150.955},{"x":6.481,"y":158.737},{"x":7.184,"y":166.121},{"x":8.097,"y":173.627},{"x":9.158,"y":180.511},{"x":9.775,"y":183.627},{"x":10.406,"y":187.103}],"interp":"lin","step":0.05},{"label":"RT","data":[{"x":0.01,"y":0.917},{"x":3.933,"y":112.95},{"x":4.58,"y":130.91},{"x":5.143,"y":146.13},{"x":5.48,"y":153.763},{"x":5.931,"y":161.443},{"x":6.736,"y":171.649},{"x":7.401,"y":178.286},{"x":8.224,"y":184.356},{"x":9.103,"y":190.089},{"x":10.01,"y":194.904},{"x":10.427,"y":196.259}],"interp":"lin","step":0.05},{"label":"−65°F","data":[{"x":0.019,"y":0.916},{"x":1.202,"y":36.235},{"x":2.488,"y":73.072},{"x":3.815,"y":112.237},{"x":4.412,"y":129.092},{"x":4.909,"y":143.4},{"x":5.304,"y":155.275},{"x":5.829,"y":165.919},{"x":6.265,"y":174.099},{"x":6.827,"y":183.381},{"x":7.431,"y":191.438},{"x":8.067,"y":198.104},{"x":8.646,"y":203.444},{"x":9.265,"y":208.086},{"x":9.938,"y":212.614},{"x":10.434,"y":215.628}],"interp":"lin","step":0.05}],"opts":{"xLabel":"Strain, 0.001 in./in.","yLabel":"Compressive stress, ksi","xMin":0,"yMin":0}}]},{"id":"2.6.10.1.6c","caption":"Figure 2.6.10.1.6(c). Typical compressive tangent-modulus curves at various temperatures for 17-7PH (TH1050) stainless steel sheet.","page":"Chapter2.6(steel).html","anchor":"fig-2.6.10.1.6c","pdfPage":273,"image":null,"charts":[{"canvas":"canvas-fig261016c","series":[{"label":"800°F","data":[{"x":2.718,"y":153.9},{"x":4.215,"y":145.195},{"x":6.012,"y":136.49},{"x":8.375,"y":128.482},{"x":11.403,"y":120.125},{"x":13.866,"y":113.51},{"x":16.463,"y":107.591},{"x":18.759,"y":100.627},{"x":20.024,"y":96.164},{"x":21.122,"y":90.877},{"x":22.053,"y":84.61},{"x":22.818,"y":75.557},{"x":23.349,"y":64.763},{"x":23.481,"y":50.836},{"x":23.512,"y":34.819}],"interp":"lin","step":0.05},{"label":"600°F","data":[{"x":3.923,"y":208.217},{"x":4.888,"y":200.209},{"x":6.352,"y":190.934},{"x":8.548,"y":179.318},{"x":10.478,"y":170.993},{"x":12.807,"y":162.256},{"x":14.471,"y":156.337},{"x":16.202,"y":150.418},{"x":17.933,"y":143.106},{"x":19.696,"y":135.446},{"x":21.327,"y":126.741},{"x":22.424,"y":118.384},{"x":23.757,"y":104.457},{"x":24.409,"y":92.27},{"x":24.716,"y":76.95},{"x":24.901,"y":55.362}],"interp":"lin","step":0.05},{"label":"400°F","data":[{"x":3.294,"y":230.85},{"x":4.391,"y":222.493},{"x":5.822,"y":214.833},{"x":7.686,"y":206.603},{"x":10.215,"y":198.595},{"x":11.846,"y":193.625},{"x":14.775,"y":185.585},{"x":17.005,"y":178.621},{"x":19.003,"y":173.525},{"x":22.33,"y":161.908},{"x":24.859,"y":148.677},{"x":26.622,"y":135.446},{"x":27.254,"y":128.134},{"x":27.8,"y":118.036},{"x":28.186,"y":104.805},{"x":28.413,"y":87.047}],"interp":"lin","step":0.05},{"label":"200°F","data":[{"x":4.094,"y":237.718},{"x":5.645,"y":226.355},{"x":7.487,"y":215.877},{"x":9.584,"y":206.825},{"x":12.146,"y":196.727},{"x":14.576,"y":188.687},{"x":16.839,"y":181.407},{"x":19.535,"y":171.657},{"x":22.197,"y":161.56},{"x":24.958,"y":146.24},{"x":26.155,"y":131.964},{"x":26.719,"y":116.643},{"x":26.935,"y":100.627}],"interp":"lin","step":0.05},{"label":"RT","data":[{"x":3.629,"y":249.652},{"x":5.293,"y":238.51},{"x":7.023,"y":229.805},{"x":9.286,"y":220.404},{"x":11.982,"y":212.047},{"x":14.877,"y":204.039},{"x":17.873,"y":195.334},{"x":20.502,"y":187.674},{"x":23.365,"y":178.621},{"x":25.827,"y":167.827},{"x":26.792,"y":162.604},{"x":27.959,"y":153.108},{"x":28.687,"y":142.758},{"x":29.131,"y":132.312},{"x":29.416,"y":114.902}],"interp":"lin","step":0.05},{"label":"−65°F","data":[{"x":4.699,"y":280.926},{"x":5.663,"y":272.601},{"x":7.027,"y":263.484},{"x":9.29,"y":251.045},{"x":11.153,"y":241.992},{"x":13.283,"y":233.635},{"x":15.613,"y":224.804},{"x":17.543,"y":217.618},{"x":19.473,"y":209.61},{"x":21.803,"y":200.209},{"x":24.398,"y":188.592},{"x":26.461,"y":176.88},{"x":28.091,"y":162.256},{"x":29.32,"y":143.454},{"x":29.718,"y":132.312},{"x":29.973,"y":117.34}],"interp":"lin","step":0.05}],"opts":{"xLabel":"Compressive Tangent Modulus, 10³ ksi","yLabel":"Stress, ksi","xMin":0,"yMin":0}}]}],"tables":[{"id":"2.6.10.0a","caption":"Table 2.6.10.0(a). Material Specifications for 17-7PH Stainless Steel","page":"Chapter2.6(steel).html","anchor":"table-2.6.10.0a","pdfPage":268,"html":"<table class=\"hdbk-table\">\n<caption>Table 2.6.10.0(a). Material Specifications for 17-7PH Stainless Steel</caption>\n<thead>\n<tr>\n<th class=\"td-left\">Specification</th>\n<th>Form</th>\n</tr>\n</thead>\n<tbody>\n<tr>\n<td class=\"td-left\">AMS 5528</td>\n<td>Plate, sheet, and strip</td>\n</tr>\n</tbody>\n</table>"},{"id":"2.6.10.0b","caption":"Table 2.6.10.0(b). Design Mechanical and Physical Properties for 17-7PH (TH1050)","page":"Chapter2.6(steel).html","anchor":"table-2.6.10.0b","pdfPage":269,"html":"<table class=\"hdbk-table\">\n<caption>Table 2.6.10.0(b). Design Mechanical and Physical Properties for 17-7PH (TH1050)</caption>\n<thead>\n<tr>\n<th class=\"td-left\">Specification</th>\n<th colspan=\"4\">AMS 5528</th>\n</tr>\n<tr>\n<th class=\"td-left\">Form</th>\n<th colspan=\"2\">Sheet</th>\n<th colspan=\"2\">Plate</th>\n</tr>\n<tr>\n<th class=\"td-left\">Condition</th>\n<th colspan=\"4\">TH1050</th>\n</tr>\n<tr>\n<th class=\"td-left\">Thickness, in.</th>\n<th colspan=\"2\">0.015–0.187</th>\n<th>0.188–0.500</th>\n<th>0.501–1.000</th>\n</tr>\n<tr class=\"subhead\">\n<th class=\"td-left\">Basis</th>\n<th>A</th><th>B</th><th>S</th><th>S</th>\n</tr>\n</thead>\n<tbody>\n<tr class=\"prop-section\"><td class=\"td-left\" colspan=\"5\">Mechanical Properties:<sup>a</sup></td></tr>\n<tr class=\"prop-group\"><td class=\"td-left\" colspan=\"5\"><em>F<sub>tu</sub></em>, ksi:</td></tr>\n<tr><td class=\"td-indent\">L</td><td>177</td><td>183</td><td>...</td><td>...</td></tr>\n<tr><td class=\"td-indent\">LT</td><td>177</td><td>184</td><td>180</td><td>180</td></tr>\n<tr class=\"prop-group\"><td class=\"td-left\" colspan=\"5\"><em>F<sub>ty</sub></em>, ksi:</td></tr>\n<tr><td class=\"td-indent\">L</td><td>150<sup>b</sup></td><td>167</td><td>...</td><td>...</td></tr>\n<tr><td class=\"td-indent\">LT</td><td>150<sup>c</sup></td><td>167</td><td>150</td><td>150</td></tr>\n<tr class=\"prop-group\"><td class=\"td-left\" colspan=\"5\"><em>F<sub>cy</sub></em>, ksi:</td></tr>\n<tr><td class=\"td-indent\">L</td><td>160</td><td>179</td><td>160</td><td>...</td></tr>\n<tr><td class=\"td-indent\">LT</td><td>166</td><td>185</td><td>166</td><td>...</td></tr>\n<tr><td class=\"td-left\"><em>F<sub>su</sub></em>, ksi</td><td>112</td><td>117</td><td>114</td><td>...</td></tr>\n<tr class=\"prop-group\"><td class=\"td-left\" colspan=\"5\"><em>F<sub>bru</sub></em>, ksi:</td></tr>\n<tr><td class=\"td-indent\">(e/D = 1.5)</td><td>305</td><td>317</td><td>310</td><td>...</td></tr>\n<tr><td class=\"td-indent\">(e/D = 2.0)</td><td>351</td><td>365</td><td>357</td><td>...</td></tr>\n<tr class=\"prop-group\"><td class=\"td-left\" colspan=\"5\"><em>F<sub>bry</sub></em>, ksi:</td></tr>\n<tr><td class=\"td-indent\">(e/D = 1.5)</td><td>228</td><td>254</td><td>228</td><td>...</td></tr>\n<tr><td class=\"td-indent\">(e/D = 2.0)</td><td>240</td><td>267</td><td>240</td><td>...</td></tr>\n<tr class=\"prop-group\"><td class=\"td-left\" colspan=\"5\"><em>e</em>, percent (S-basis):</td></tr>\n<tr><td class=\"td-indent\">LT</td><td><sup>d</sup></td><td>...</td><td>6</td><td>6</td></tr>\n<tr><td class=\"td-left\"><em>E</em>, 10<sup>3</sup> ksi</td><td colspan=\"4\">29.0</td></tr>\n<tr><td class=\"td-left\"><em>E<sub>c</sub></em>, 10<sup>3</sup> ksi</td><td colspan=\"4\">30.0</td></tr>\n<tr><td class=\"td-left\"><em>G</em>, 10<sup>3</sup> ksi</td><td colspan=\"4\">11.5</td></tr>\n<tr><td class=\"td-left\"><em>μ</em></td><td colspan=\"4\">0.28</td></tr>\n<tr class=\"prop-section\"><td class=\"td-left\" colspan=\"5\">Physical Properties:</td></tr>\n<tr><td class=\"td-left\"><em>ω</em>, lb/in.<sup>3</sup></td><td colspan=\"4\">0.276</td></tr>\n<tr><td class=\"td-left\"><em>C</em>, <em>K</em>, and <em>α</em></td><td colspan=\"4\">See Figure 2.6.10.0</td></tr>\n</tbody>\n<tfoot>\n<tr><td colspan=\"5\">a  Design allowables were based upon data from samples of material, supplied in the solution treated condition, which were austenite conditioned and aged to demonstrate response to heat treatment by suppliers. Properties obtained by the user may be different if the material has been formed or otherwise cold worked.</td></tr>\n<tr><td colspan=\"5\">b  The rounded T<sub>99</sub> value of 158 ksi was reduced to agree with transverse specification value.</td></tr>\n<tr><td colspan=\"5\">c  S-Basis. The rounded T<sub>99</sub> value equals 159 ksi.</td></tr>\n<tr><td colspan=\"5\">d  See Table 2.6.10.0(c).</td></tr>\n</tfoot>\n</table>"},{"id":"2.6.10.0c","caption":"Table 2.6.10.0(c). Elongation for 17-7PH Sheet (TH1050) by Thickness","page":"Chapter2.6(steel).html","anchor":"table-2.6.10.0c","pdfPage":269,"html":"<table class=\"hdbk-table\">\n<caption>Table 2.6.10.0(c). Elongation for 17-7PH Sheet (TH1050) by Thickness</caption>\n<thead>\n<tr>\n<th class=\"td-left\">Thickness, in.</th>\n<th>Elongation (LT), percent</th>\n</tr>\n</thead>\n<tbody>\n<tr><td class=\"td-left\">0.005 to 0.010</td><td>4</td></tr>\n<tr><td class=\"td-left\">0.011 to 0.019</td><td>5</td></tr>\n<tr><td class=\"td-left\">0.020 to 0.187</td><td>6</td></tr>\n</tbody>\n</table>"}]}

File: js/data/figures/2.6.2.json
{"section":"2.6.2","figures":[{"id":"2.6.2.0","caption":"Figure 2.6.2.0. Effect of temperature on the physical properties of AM-355 stainless steel.","page":"Chapter2.6(steel).html","anchor":"fig-2.6.2.0","pdfPage":179,"image":null,"charts":[{"canvas":"canvas-fig2620","series":[{"label":"K","data":[{"x":-320.236,"y":18.929},{"x":-231.728,"y":21.6},{"x":-119.35,"y":24.2},{"x":-15.953,"y":25.749},{"x":72.674,"y":27.077},{"x":214.476,"y":28.381},{"x":362.186,"y":29.55},{"x":545.347,"y":30.731},{"x":684.195,"y":31.524},{"x":825.997,"y":32.089},{"x":944.165,"y":32.293},{"x":1026.883,"y":32.133},{"x":1112.555,"y":31.308},{"x":1177.548,"y":30.081},{"x":1245.495,"y":28.82},{"x":1301.625,"y":27.85},{"x":1345.938,"y":27.265},{"x":1393.205,"y":26.954},{"x":1443.427,"y":27.263},{"x":1514.328,"y":28.229},{"x":1555.687,"y":29.174},{"x":1597.046,"y":30.116}],"interp":"lin","step":5},{"label":"K (alt range)","data":[{"x":421.27,"y":19.17},{"x":713.737,"y":20.214},{"x":970.753,"y":21.136},{"x":1280.945,"y":22.198},{"x":1449.335,"y":22.812},{"x":1591.137,"y":23.311}],"interp":"lin","step":5},{"label":"α","data":[{"x":83.309,"y":8.696},{"x":309.01,"y":9.621},{"x":551.256,"y":10.475},{"x":713.737,"y":11.144},{"x":888.035,"y":11.812},{"x":1056.425,"y":12.531},{"x":1230.724,"y":13.168},{"x":1449.335,"y":14.054},{"x":1591.965,"y":14.657}],"interp":"lin","step":5}],"opts":{"xLabel":"Temperature, °F","yLabel":"K, Btu/[(hr)(ft²)(°F)/ft]  |  α, 10⁻⁶ in./in./°F"}}]},{"id":"2.6.2.1.1","caption":"Figure 2.6.2.1.1. Effect of temperature on the tensile ultimate strength (Ftu), the tensile yield strength (Fty), and the compressive yield strength (Fcy) of AM-355 (SCT 850) stainless steel (all products).","page":"Chapter2.6(steel).html","anchor":"fig-2.6.2.1.1","pdfPage":180,"image":null,"charts":[{"canvas":"canvas-fig26211","series":[{"label":"Fₜᵤ","data":[{"x":90.184,"y":99.399},{"x":134.607,"y":94.492},{"x":190.494,"y":89.921},{"x":257.857,"y":85.357},{"x":330.084,"y":82.441},{"x":390.782,"y":81.163},{"x":482.61,"y":80.397},{"x":595.776,"y":78.822},{"x":687.664,"y":76.248},{"x":787.796,"y":72.211},{"x":876.504,"y":66.621},{"x":945.554,"y":60.617},{"x":996.604,"y":53.576}],"interp":"lin","step":5},{"label":"Fₜᵧ / Fᴄᵧ","data":[{"x":91.823,"y":99.4},{"x":193.644,"y":93.87},{"x":303.612,"y":89.826},{"x":410.215,"y":88.458},{"x":534.813,"y":88.199},{"x":688.924,"y":87.827},{"x":762.731,"y":86.708},{"x":823.47,"y":84.167},{"x":876.059,"y":80.199},{"x":928.74,"y":73.436},{"x":971.621,"y":65.567},{"x":995.252,"y":60.812}],"interp":"lin","step":5}],"opts":{"xLabel":"Temperature, °F","yLabel":"Percentage of room-temperature value","xMin":0,"yMin":0},"derate":{"kind":"temperature","mode":"percent","series":[{"label":"Fₜᵤ","props":["Ftu"],"hours":null},{"label":"Fₜᵧ / Fᴄᵧ","props":["Fty"],"hours":null}]}}]},{"id":"2.6.2.1.2","caption":"Figure 2.6.2.1.2. Effect of temperature on the shear ultimate strength (Fsu) of AM-355 (SCT 850) stainless steel (all products).","page":"Chapter2.6(steel).html","anchor":"fig-2.6.2.1.2","pdfPage":180,"image":null,"charts":[{"canvas":"canvas-fig26212","series":[{"label":"Fₛᵤ","data":[{"x":77.67,"y":99.675},{"x":96.656,"y":94.643},{"x":120.82,"y":91.234},{"x":151.888,"y":88.162},{"x":191.517,"y":85.065},{"x":247.922,"y":82.792},{"x":338.296,"y":80.89},{"x":450.485,"y":79.0},{"x":540.237,"y":77.383},{"x":642.071,"y":75.422},{"x":768.069,"y":73.266},{"x":860.721,"y":71.253},{"x":911.327,"y":68.838},{"x":945.847,"y":66.234},{"x":973.394,"y":62.825},{"x":997.005,"y":58.117}],"interp":"lin","step":5}],"opts":{"xLabel":"Temperature, °F","yLabel":"Percentage of room-temperature Fₛᵤ","xMin":0,"yMin":0},"derate":{"kind":"temperature","mode":"percent","series":[{"label":"Fₛᵤ","props":["Fsu"],"hours":null}]}}]},{"id":"2.6.2.1.3","caption":"Figure 2.6.2.1.3. Effect of temperature on the bearing ultimate strength (Fbru) and the bearing yield strength (Fbry) of AM-355 (SCT 850) stainless steel sheet.","page":"Chapter2.6(steel).html","anchor":"fig-2.6.2.1.3","pdfPage":181,"image":null,"charts":[{"canvas":"canvas-fig26213","series":[{"label":"Fᵇᵣᵤ","data":[{"x":81.347,"y":99.554},{"x":137.933,"y":94.847},{"x":210.942,"y":91.947},{"x":297.03,"y":89.752},{"x":392.883,"y":87.548},{"x":511.522,"y":85.323},{"x":609.09,"y":84.192},{"x":784.539,"y":80.027},{"x":860.756,"y":76.538},{"x":909.29,"y":72.899},{"x":948.011,"y":68.683},{"x":976.919,"y":63.897},{"x":994.963,"y":59.205}],"interp":"lin","step":5},{"label":"Fᵇᵣᵧ","data":[{"x":87.871,"y":99.711},{"x":160.88,"y":96.812},{"x":250.174,"y":94.015},{"x":355.737,"y":91.118},{"x":472.704,"y":88.348},{"x":612.429,"y":85.224},{"x":753.612,"y":80.003},{"x":816.733,"y":75.602},{"x":873.299,"y":70.666},{"x":937.194,"y":63.77},{"x":995.849,"y":56.495}],"interp":"lin","step":5}],"opts":{"xLabel":"Temperature, °F","yLabel":"Percentage of room-temperature bearing strength","xMin":0,"yMin":0},"derate":{"kind":"temperature","mode":"percent","series":[{"label":"Fᵇᵣᵤ","props":["Fbru"],"hours":null},{"label":"Fᵇᵣᵧ","props":["Fbry"],"hours":null}]}}]},{"id":"2.6.2.1.4","caption":"Figure 2.6.2.1.4. Effect of temperature on the tensile modulus (E) of AM-355 (SCT 850) stainless steel (all products).","page":"Chapter2.6(steel).html","anchor":"fig-2.6.2.1.4","pdfPage":181,"image":null,"charts":[{"canvas":"canvas-fig26214","series":[{"label":"E","data":[{"x":91.39,"y":99.659},{"x":167.521,"y":98.682},{"x":262.246,"y":97.027},{"x":374.291,"y":95.026},{"x":478.356,"y":93.287},{"x":553.177,"y":91.607},{"x":625.894,"y":89.793},{"x":685.064,"y":87.775},{"x":762.819,"y":84.781},{"x":827.038,"y":81.931},{"x":886.167,"y":78.688},{"x":952.041,"y":74.709},{"x":999.377,"y":71.102}],"interp":"lin","step":5}],"opts":{"xLabel":"Temperature, °F","yLabel":"Percentage of room-temperature E","xMin":0,"yMin":0},"derate":{"kind":"temperature","mode":"percent","series":[{"label":"E","props":["E"],"hours":null}]}}]}],"tables":[{"id":"2.6.2.0a","caption":"Table 2.6.2.0(a). Effect of Sustained-Load Exposure on Room-Temperature Tensile Properties of AM-355 (SCT)","page":"Chapter2.6(steel).html","anchor":"table-2.6.2.0a","pdfPage":176,"html":"<table class=\"hdbk-table\">\n<caption>Table 2.6.2.0(a). Effect of Sustained-Load Exposure on Room-Temperature Tensile Properties of AM-355 (SCT)</caption>\n<thead>\n<tr>\n<th rowspan=\"2\">Exposure temperature, °F</th>\n<th rowspan=\"2\">Exposure stress, ksi</th>\n<th rowspan=\"2\">Exposure time, hr</th>\n<th colspan=\"3\">Room-temperature properties</th>\n</tr>\n<tr>\n<th>TUS, ksi</th>\n<th>TYS, ksi</th>\n<th>e, %</th>\n</tr>\n</thead>\n<tbody>\n<tr><td>RT</td><td>…</td><td>…</td><td>211</td><td>170</td><td>11.5</td></tr>\n<tr><td>600</td><td>66</td><td>1,000</td><td>213</td><td>172</td><td>12.0</td></tr>\n<tr><td>700</td><td>65</td><td>1,000</td><td>218</td><td>178</td><td>10.5</td></tr>\n<tr><td>800</td><td>62</td><td>1,000</td><td>227</td><td>200</td><td>12.5</td></tr>\n<tr><td>600</td><td>99</td><td>1,000</td><td>214</td><td>180</td><td>10.5</td></tr>\n<tr><td>700</td><td>97</td><td>1,000</td><td>218</td><td>189</td><td>11.5</td></tr>\n<tr><td>800</td><td>93</td><td>1,000</td><td>224</td><td>204</td><td>12.5</td></tr>\n</tbody>\n</table>"},{"id":"2.6.2.0b","caption":"Table 2.6.2.0(b). Material Specifications for AM-355","page":"Chapter2.6(steel).html","anchor":"table-2.6.2.0b","pdfPage":177,"html":"<table class=\"hdbk-table\">\n<caption>Table 2.6.2.0(b). Material Specifications for AM-355</caption>\n<thead>\n<tr>\n<th>Specification</th>\n<th>Form</th>\n</tr>\n</thead>\n<tbody>\n<tr><td>AMS 5547</td><td class=\"td-left\">Sheet and strip</td></tr>\n<tr><td>AMS 5549<sup>a</sup></td><td class=\"td-left\">Plate</td></tr>\n<tr><td>AMS 5743</td><td class=\"td-left\">Bar, forging, and forging stock</td></tr>\n</tbody>\n<tfoot>\n<tr><td colspan=\"2\">a  Noncurrent specification.</td></tr>\n</tfoot>\n</table>"},{"id":"2.6.2.0c","caption":"Table 2.6.2.0(c). Design Mechanical and Physical Properties for AM-355","page":"Chapter2.6(steel).html","anchor":"table-2.6.2.0c","pdfPage":178,"html":"<table class=\"hdbk-table\">\n<caption>Table 2.6.2.0(c). Design Mechanical and Physical Properties for AM-355</caption>\n<thead>\n<tr>\n<th class=\"td-left\">Specification</th>\n<th colspan=\"2\">AMS 5547</th>\n<th colspan=\"2\">AMS 5743</th>\n</tr>\n<tr>\n<th class=\"td-left\">Form</th>\n<th colspan=\"2\">Sheet and strip<sup>a</sup></th>\n<th colspan=\"2\">Bar and forging</th>\n</tr>\n<tr>\n<th class=\"td-left\">Condition</th>\n<th>SCT850<sup>b</sup></th>\n<th>SCT1000</th>\n<th>SCT850<sup>b</sup></th>\n<th>SCT1000</th>\n</tr>\n<tr>\n<th class=\"td-left\">Thickness or diameter, in.</th>\n<th>0.0005–0.187</th>\n<th>0.010–0.187</th>\n<th>…</th>\n<th>…</th>\n</tr>\n<tr class=\"subhead\">\n<th class=\"td-left\">Basis</th>\n<th>S</th>\n<th>S</th>\n<th>S</th>\n<th>S</th>\n</tr>\n</thead>\n<tbody>\n<tr class=\"prop-section\"><td class=\"td-left\" colspan=\"5\">Mechanical Properties:</td></tr>\n<tr class=\"prop-group\"><td class=\"td-left\" colspan=\"5\"><em>F<sub>tu</sub></em>, ksi:</td></tr>\n<tr><td class=\"td-indent\">L</td><td>188</td><td>…</td><td>200</td><td>170</td></tr>\n<tr><td class=\"td-indent\">LT</td><td>190</td><td>165</td><td>…</td><td>…</td></tr>\n<tr class=\"prop-group\"><td class=\"td-left\" colspan=\"5\"><em>F<sub>ty</sub></em>, ksi:</td></tr>\n<tr><td class=\"td-indent\">L</td><td>162</td><td>…</td><td>165</td><td>155</td></tr>\n<tr><td class=\"td-indent\">LT</td><td>165</td><td>140</td><td>…</td><td>…</td></tr>\n<tr class=\"prop-group\"><td class=\"td-left\" colspan=\"5\"><em>F<sub>cy</sub></em>, ksi:</td></tr>\n<tr><td class=\"td-indent\">L</td><td>180</td><td>…</td><td>…</td><td>…</td></tr>\n<tr><td class=\"td-indent\">LT</td><td>…</td><td>…</td><td>…</td><td>…</td></tr>\n<tr><td class=\"td-left\"><em>F<sub>su</sub></em>, ksi</td><td>124</td><td>…</td><td>…</td><td>…</td></tr>\n<tr class=\"prop-group\"><td class=\"td-left\" colspan=\"5\"><em>F<sub>bru</sub></em>, ksi:</td></tr>\n<tr><td class=\"td-indent\">(<em>e</em>/D = 1.5)</td><td>…</td><td>…</td><td>…</td><td>…</td></tr>\n<tr><td class=\"td-indent\">(<em>e</em>/D = 2.0)</td><td>383</td><td>…</td><td>…</td><td>…</td></tr>\n<tr class=\"prop-group\"><td class=\"td-left\" colspan=\"5\"><em>F<sub>bry</sub></em>, ksi:</td></tr>\n<tr><td class=\"td-indent\">(<em>e</em>/D = 1.5)</td><td>…</td><td>…</td><td>…</td><td>…</td></tr>\n<tr><td class=\"td-indent\">(<em>e</em>/D = 2.0)</td><td>278</td><td>…</td><td>…</td><td>…</td></tr>\n<tr class=\"prop-group\"><td class=\"td-left\" colspan=\"5\"><em>e</em>, percent:</td></tr>\n<tr><td class=\"td-indent\">L</td><td>…<sup>c</sup></td><td>…</td><td>10</td><td>12</td></tr>\n<tr><td class=\"td-indent\">LT</td><td>…</td><td>10</td><td>…</td><td>…</td></tr>\n<tr class=\"prop-group\"><td class=\"td-left\" colspan=\"5\"><em>RA</em>, percent:</td></tr>\n<tr><td class=\"td-indent\">L</td><td>…</td><td>…</td><td>20</td><td>25</td></tr>\n<tr><td class=\"td-left\"><em>E</em>, 10<sup>3</sup> ksi</td><td colspan=\"4\">29.0</td></tr>\n<tr><td class=\"td-left\"><em>E<sub>c</sub></em>, 10<sup>3</sup> ksi</td><td colspan=\"4\">29.0</td></tr>\n<tr><td class=\"td-left\"><em>G</em>, 10<sup>3</sup> ksi</td><td colspan=\"4\">11.0</td></tr>\n<tr><td class=\"td-left\"><em>μ</em></td><td colspan=\"4\">0.32</td></tr>\n<tr class=\"prop-section\"><td class=\"td-left\" colspan=\"5\">Physical Properties:</td></tr>\n<tr><td class=\"td-left\"><em>ω</em>, lb/in.<sup>3</sup></td><td colspan=\"4\">0.282</td></tr>\n<tr><td class=\"td-left\"><em>C</em>, <em>K</em>, and <em>α</em></td><td colspan=\"4\">See Figure 2.6.2.0</td></tr>\n</tbody>\n<tfoot>\n<tr><td colspan=\"5\">a  Test direction longitudinal for widths less than 9 inches; transverse for widths 9 inches and over.</td></tr>\n<tr><td colspan=\"5\">b  Note: Condition SCT850 has been superseded by Condition SCT1000 in the applicable specifications. The tensile properties in these columns are the values previously specified for Condition SCT850.</td></tr>\n<tr><td colspan=\"5\">c  See Table 2.6.2.0(e).</td></tr>\n</tfoot>\n</table>"},{"id":"2.6.2.0d","caption":"Table 2.6.2.0(d). Design Mechanical and Physical Properties for AM-355 Plate (AMS 5549)","page":"Chapter2.6(steel).html","anchor":"table-2.6.2.0d","pdfPage":179,"html":"<table class=\"hdbk-table\">\n<caption>Table 2.6.2.0(d). Design Mechanical and Physical Properties for AM-355 Plate (AMS 5549)</caption>\n<thead>\n<tr>\n<th class=\"td-left\">Specification</th>\n<th colspan=\"4\">AMS 5549<sup>a</sup></th>\n</tr>\n<tr>\n<th class=\"td-left\">Form</th>\n<th colspan=\"4\">Plate<sup>b</sup></th>\n</tr>\n<tr>\n<th class=\"td-left\">Condition</th>\n<th colspan=\"3\">SCT850<sup>c</sup></th>\n<th>SCT 1000</th>\n</tr>\n<tr>\n<th class=\"td-left\">Thickness, in.</th>\n<th>&lt;0.375</th>\n<th>0.375–1.000</th>\n<th>&gt;1.000</th>\n<th>&lt;0.187</th>\n</tr>\n<tr class=\"subhead\">\n<th class=\"td-left\">Basis</th>\n<th>S</th>\n<th>S</th>\n<th>S</th>\n<th>S</th>\n</tr>\n</thead>\n<tbody>\n<tr class=\"prop-section\"><td class=\"td-left\" colspan=\"5\">Mechanical Properties:</td></tr>\n<tr class=\"prop-group\"><td class=\"td-left\" colspan=\"5\"><em>F<sub>tu</sub></em>, ksi:</td></tr>\n<tr><td class=\"td-indent\">L</td><td>188</td><td>…</td><td>…</td><td>…</td></tr>\n<tr><td class=\"td-indent\">LT</td><td>190</td><td>190</td><td>190</td><td>165</td></tr>\n<tr class=\"prop-group\"><td class=\"td-left\" colspan=\"5\"><em>F<sub>ty</sub></em>, ksi:</td></tr>\n<tr><td class=\"td-indent\">L</td><td>162</td><td>…</td><td>…<sup>d</sup></td><td>…</td></tr>\n<tr><td class=\"td-indent\">LT</td><td>165</td><td>150</td><td>…</td><td>140</td></tr>\n<tr class=\"prop-group\"><td class=\"td-left\" colspan=\"5\"><em>F<sub>cy</sub></em>, ksi:</td></tr>\n<tr><td class=\"td-indent\">L</td><td>180</td><td>…</td><td>…</td><td>…</td></tr>\n<tr><td class=\"td-indent\">LT</td><td>…</td><td>…</td><td>…</td><td>…</td></tr>\n<tr><td class=\"td-left\"><em>F<sub>su</sub></em>, ksi</td><td>124</td><td>…</td><td>…</td><td>…</td></tr>\n<tr class=\"prop-group\"><td class=\"td-left\" colspan=\"5\"><em>F<sub>bru</sub></em>, ksi:</td></tr>\n<tr><td class=\"td-indent\">(<em>e</em>/D = 1.5)</td><td>…</td><td>…</td><td>…</td><td>…</td></tr>\n<tr><td class=\"td-indent\">(<em>e</em>/D = 2.0)</td><td>383</td><td>…</td><td>…</td><td>…</td></tr>\n<tr class=\"prop-group\"><td class=\"td-left\" colspan=\"5\"><em>F<sub>bry</sub></em>, ksi:</td></tr>\n<tr><td class=\"td-indent\">(<em>e</em>/D = 1.5)</td><td>…</td><td>…</td><td>…</td><td>…</td></tr>\n<tr><td class=\"td-indent\">(<em>e</em>/D = 2.0)</td><td>278</td><td>…</td><td>…</td><td>…</td></tr>\n<tr class=\"prop-group\"><td class=\"td-left\" colspan=\"5\"><em>e</em>, percent:</td></tr>\n<tr><td class=\"td-indent\">LT</td><td>10</td><td>10</td><td>10</td><td>12</td></tr>\n<tr><td class=\"td-left\"><em>E</em>, 10<sup>3</sup> ksi</td><td colspan=\"4\">29.0</td></tr>\n<tr><td class=\"td-left\"><em>E<sub>c</sub></em>, 10<sup>3</sup> ksi</td><td colspan=\"4\">29.0</td></tr>\n<tr><td class=\"td-left\"><em>G</em>, 10<sup>3</sup> ksi</td><td colspan=\"4\">11.0</td></tr>\n<tr><td class=\"td-left\"><em>μ</em></td><td colspan=\"4\">0.32</td></tr>\n<tr class=\"prop-section\"><td class=\"td-left\" colspan=\"5\">Physical Properties:</td></tr>\n<tr><td class=\"td-left\"><em>ω</em>, lb/in.<sup>3</sup></td><td colspan=\"4\">0.282</td></tr>\n<tr><td class=\"td-left\"><em>C</em>, <em>K</em>, and <em>α</em></td><td colspan=\"4\">See Figure 2.6.2.0</td></tr>\n</tbody>\n<tfoot>\n<tr><td colspan=\"5\">a  Noncurrent specification.</td></tr>\n<tr><td colspan=\"5\">b  Test direction longitudinal for widths less than 9 inches; transverse for widths 9 inches and over.</td></tr>\n<tr><td colspan=\"5\">c  Note: Condition SCT850 has been superseded by Condition SCT1000 in the applicable specifications. The tensile properties in these columns are the values previously specified for Condition SCT850.</td></tr>\n<tr><td colspan=\"5\">d  As agreed upon by purchaser and vendor.</td></tr>\n</tfoot>\n</table>"},{"id":"2.6.2.0e","caption":"Table 2.6.2.0(e). Elongation (LT) of AM-355 Sheet by Thickness","page":"Chapter2.6(steel).html","anchor":"table-2.6.2.0e","pdfPage":179,"html":"<table class=\"hdbk-table\">\n<caption>Table 2.6.2.0(e). Elongation (LT) of AM-355 Sheet by Thickness</caption>\n<thead>\n<tr>\n<th>Thickness, inches</th>\n<th>e (LT), percent in 2 inches</th>\n</tr>\n</thead>\n<tbody>\n<tr><td class=\"td-left\">0.0005 to 0.0015</td><td>2</td></tr>\n<tr><td class=\"td-left\">Over 0.0015 to 0.0020</td><td>3</td></tr>\n<tr><td class=\"td-left\">Over 0.0020 to 0.0050</td><td>5</td></tr>\n<tr><td class=\"td-left\">Over 0.0050 to 0.0100</td><td>7</td></tr>\n<tr><td class=\"td-left\">Over 0.0100 to 0.1875</td><td>8</td></tr>\n</tbody>\n</table>"}]}
