Repository: bckasper3/KasperCalc

This is the home of KasperCalc. The location of the infrequently used aerospace calculator. 
Go to KasperCalc.com

KasperCalc is not liable for any error or mistakes in the entirity of the website.

File: js/data/figures/2.6.3.json
{"section":"2.6.3","figures":[{"id":"2.6.3.0","caption":"Figure 2.6.3.0. Effect of temperature on the physical properties of Custom 450 stainless steel.","page":"Chapter2.6(steel).html","anchor":"fig-2.6.3.0","pdfPage":185,"image":null,"charts":[{"canvas":"canvas-fig2630","series":[{"label":"α (L)","data":[{"x":205.283,"y":5.887},{"x":273.208,"y":5.692},{"x":291.321,"y":5.628},{"x":304.906,"y":5.621},{"x":333.585,"y":5.652},{"x":381.887,"y":5.714},{"x":455.849,"y":5.808},{"x":537.358,"y":5.887},{"x":591.698,"y":5.947},{"x":661.132,"y":5.997},{"x":754.717,"y":6.075},{"x":807.547,"y":6.109},{"x":911.698,"y":6.166},{"x":973.585,"y":6.176},{"x":1032.272,"y":6.192},{"x":1100.86,"y":6.199}],"interp":"lin","step":5},{"label":"α (T)","data":[{"x":203.713,"y":6.046},{"x":241.509,"y":5.952},{"x":265.66,"y":5.888},{"x":289.811,"y":5.817},{"x":298.506,"y":5.802},{"x":323.019,"y":5.831},{"x":357.736,"y":5.872},{"x":418.113,"y":5.943},{"x":496.604,"y":6.04},{"x":575.094,"y":6.134},{"x":636.981,"y":6.22},{"x":700.377,"y":6.29},{"x":787.925,"y":6.41},{"x":840.755,"y":6.458},{"x":913.208,"y":6.507},{"x":990.189,"y":6.549},{"x":1040.0,"y":6.565},{"x":1100.377,"y":6.577}],"interp":"lin","step":5}],"opts":{"xLabel":"Temperature, °F","yLabel":"α, 10⁻⁶ in./in./°F"}}]},{"id":"2.6.3.1.1","caption":"Figure 2.6.3.1.1. Effect of temperature on the tensile ultimate strength (Ftu) and the tensile yield strength (Fty) of Custom 450 (H900) stainless steel bar.","page":"Chapter2.6(steel).html","anchor":"fig-2.6.3.1.1","pdfPage":186,"image":null,"charts":[{"canvas":"canvas-fig26311","series":[{"label":"Fₜᵤ","data":[{"x":-98.23,"y":109.744},{"x":37.958,"y":102.431},{"x":155.236,"y":95.795},{"x":254.188,"y":90.7},{"x":334.817,"y":86.889},{"x":408.115,"y":83.881},{"x":444.764,"y":82.775},{"x":507.068,"y":81.477},{"x":578.534,"y":80.607},{"x":653.665,"y":78.771},{"x":719.634,"y":76.486},{"x":772.775,"y":74.473}],"interp":"lin","step":5},{"label":"Fₜᵧ","data":[{"x":-98.817,"y":110.349},{"x":-18.848,"y":105.505},{"x":113.089,"y":97.638},{"x":188.22,"y":92.654},{"x":246.859,"y":88.666},{"x":312.827,"y":84.234},{"x":376.963,"y":80.128},{"x":482.147,"y":74.473},{"x":556.545,"y":71.597},{"x":640.838,"y":69.246},{"x":772.775,"y":65.375}],"interp":"lin","step":5}],"opts":{"xLabel":"Temperature, °F","yLabel":"Strength, ksi","xMin":-200,"yMin":0}}]},{"id":"2.6.3.1.2","caption":"Figure 2.6.3.1.2. Effect of temperature on the ultimate shear strength (Fsu) of Custom 450 (H900) stainless steel bar.","page":"Chapter2.6(steel).html","anchor":"fig-2.6.3.1.2","pdfPage":187,"image":null,"charts":[{"canvas":"canvas-fig26312","series":[{"label":"Fₛᵤ","data":[{"x":-96.007,"y":113.23},{"x":-51.56,"y":109.584},{"x":11.41,"y":104.678},{"x":78.098,"y":100.336},{"x":146.637,"y":95.798},{"x":265.208,"y":89.0},{"x":335.617,"y":85.479},{"x":389.652,"y":83.091},{"x":456.076,"y":80.874},{"x":533.929,"y":79.108},{"x":602.516,"y":77.659},{"x":661.826,"y":75.888},{"x":724.83,"y":73.122},{"x":802.571,"y":68.899}],"interp":"lin","step":5}],"opts":{"xLabel":"Temperature, °F","yLabel":"Shear strength, ksi","xMin":-200,"yMin":0}}]},{"id":"2.6.3.1.5","caption":"Figure 2.6.3.1.5. Effect of temperature on the elongation (e) and the reduction of area (RA) of Custom 450 (H900) stainless steel bar.","page":"Chapter2.6(steel).html","anchor":"fig-2.6.3.1.5","pdfPage":188,"image":null,"charts":[{"canvas":"canvas-fig26315","series":[{"label":"e, percent","data":[{"x":-90.003,"y":48.259},{"x":-28.241,"y":49.525},{"x":30.67,"y":50.741},{"x":80.08,"y":51.734},{"x":132.341,"y":52.69},{"x":181.752,"y":53.639},{"x":250.171,"y":54.43},{"x":308.134,"y":55.386},{"x":363.25,"y":56.006},{"x":464.933,"y":56.652},{"x":542.858,"y":57.222},{"x":654.05,"y":57.38},{"x":714.873,"y":57.373},{"x":799.459,"y":57.076}],"interp":"lin","step":5},{"label":"RA, percent","data":[{"x":-98.06,"y":28.006},{"x":799.735,"y":28.006}]}],"opts":{"xLabel":"Temperature, °F","yLabel":"Percent","xMin":-200,"yMin":0}}]},{"id":"2.6.3.1.6","caption":"Figure 2.6.3.1.6. Typical tensile stress-strain curve for Custom 450 (H900) stainless steel bar at room temperature.","page":"Chapter2.6(steel).html","anchor":"fig-2.6.3.1.6","pdfPage":188,"image":null,"charts":[{"canvas":"canvas-fig26316","series":[{"label":"RT","data":[{"x":0.012,"y":-0.327},{"x":0.601,"y":17.41},{"x":1.202,"y":34.164},{"x":1.676,"y":48.183},{"x":2.891,"y":82.781},{"x":3.571,"y":102.49},{"x":4.203,"y":120.558},{"x":4.733,"y":135.668},{"x":5.275,"y":149.796},{"x":5.613,"y":156.372},{"x":5.915,"y":161.635},{"x":6.375,"y":167.037},{"x":6.81,"y":170.864},{"x":7.422,"y":175.383},{"x":7.987,"y":178.692},{"x":8.752,"y":182.445},{"x":9.649,"y":185.563}],"interp":"lin","step":0.05}],"opts":{"xLabel":"Strain, 0.001 in./in.","yLabel":"Stress, ksi","xMin":0,"yMin":0}}]},{"id":"2.6.3.1.8","caption":"Figure 2.6.3.1.8. Best-fit S/N curves for notched, Kt = 3.0, Custom 450 (H900) stainless steel (ESR) bar, longitudinal direction.","page":"Chapter2.6(steel).html","anchor":"fig-2.6.3.1.8","pdfPage":189,"image":null,"charts":[{"canvas":"canvas-fig26318","series":[{"label":"Kₜ = 3.0 (A-basis)","data":[{"x":21250944.7,"y":59.609},{"x":27119185.7,"y":53.023},{"x":31899960.2,"y":48.631},{"x":36137171.4,"y":45.116},{"x":40916926.4,"y":42.038},{"x":47217095.6,"y":38.519},{"x":53191024.7,"y":35.658},{"x":59598751.1,"y":33.453},{"x":63508532.9,"y":32.13}]},{"label":"Kₜ = 3.0 (B-basis)","data":[{"x":16764295.8,"y":104.752},{"x":20352935.2,"y":97.514},{"x":23967633.1,"y":90.276},{"x":33399026.0,"y":75.716},{"x":40680123.8,"y":67.375},{"x":48285524.6,"y":60.873},{"x":59218076.6,"y":53.899}]},{"label":"Kₜ = 3.0 (S-basis)","data":[{"x":25609564.7,"y":134.748},{"x":30178283.3,"y":123.783},{"x":36629086.9,"y":110.834},{"x":41303826.6,"y":103.164},{"x":48259812.8,"y":94.026},{"x":54562428.7,"y":87.352},{"x":57278702.5,"y":84.953}]}],"opts":{"xLabel":"Cycles to failure","yLabel":"Maximum stress, ksi","xLog":true,"yMin":0}}]},{"id":"2.6.3.2.1","caption":"Figure 2.6.3.2.1. Effect of temperature on the tensile ultimate strength (Ftu) and the tensile yield strength (Fty) of Custom 450 (H1050) stainless steel bar.","page":"Chapter2.6(steel).html","anchor":"fig-2.6.3.2.1","pdfPage":190,"image":null,"charts":[{"canvas":"canvas-fig26321","series":[{"label":"Fₜᵤ","data":[{"x":-92.726,"y":108.201},{"x":-27.071,"y":105.494},{"x":104.257,"y":98.539},{"x":231.562,"y":91.969},{"x":285.153,"y":90.227},{"x":345.443,"y":88.291},{"x":416.451,"y":85.969},{"x":506.211,"y":83.45},{"x":579.9,"y":80.934},{"x":660.287,"y":78.225},{"x":727.286,"y":75.132},{"x":801.001,"y":70.287}],"interp":"lin","step":5},{"label":"Fₜᵧ","data":[{"x":-92.726,"y":108.201},{"x":-37.787,"y":105.688},{"x":2.404,"y":104.526},{"x":64.049,"y":101.172},{"x":121.68,"y":97.45},{"x":180.648,"y":93.904},{"x":244.979,"y":89.831},{"x":313.324,"y":86.178},{"x":381.657,"y":83.47},{"x":474.105,"y":80.181},{"x":553.149,"y":77.857},{"x":630.857,"y":75.148},{"x":689.812,"y":72.827},{"x":746.095,"y":69.858},{"x":798.367,"y":66.26}],"interp":"lin","step":5}],"opts":{"xLabel":"Temperature, °F","yLabel":"Strength, ksi","xMin":-200,"yMin":0}}]},{"id":"2.6.3.2.2","caption":"Figure 2.6.3.2.2. Effect of temperature on the ultimate shear strength (Fsu) of Custom 450 (H1050) stainless steel bar.","page":"Chapter2.6(steel).html","anchor":"fig-2.6.3.2.2","pdfPage":191,"image":null,"charts":[{"canvas":"canvas-fig26322","series":[{"label":"Fₛᵤ","data":[{"x":-86.097,"y":114.31},{"x":-39.38,"y":109.08},{"x":21.544,"y":103.652},{"x":82.545,"y":100.385},{"x":139.277,"y":96.979},{"x":214.502,"y":94.042},{"x":328.044,"y":89.426},{"x":420.313,"y":86.133},{"x":518.248,"y":82.329},{"x":657.35,"y":77.056},{"x":798.477,"y":70.587}],"interp":"lin","step":5}],"opts":{"xLabel":"Temperature, °F","yLabel":"Shear strength, ksi","xMin":-200,"yMin":0}}]},{"id":"2.6.3.2.5","caption":"Figure 2.6.3.2.5. Effect of temperature on the elongation (e) and the reduction of area (RA) of Custom 450 (H1050) stainless steel bar.","page":"Chapter2.6(steel).html","anchor":"fig-2.6.3.2.5","pdfPage":192,"image":null,"charts":[{"canvas":"canvas-fig26325ra","series":[{"label":"RA, percent","data":[{"x":-96.935,"y":61.49},{"x":-28.49,"y":63.921},{"x":38.933,"y":65.033},{"x":121.68,"y":65.576},{"x":200.341,"y":65.511},{"x":294.325,"y":64.58},{"x":374.007,"y":64.154},{"x":461.862,"y":64.438},{"x":530.306,"y":64.723},{"x":589.557,"y":65.292},{"x":660.045,"y":66.145},{"x":753.008,"y":67.283},{"x":800.557,"y":67.917}],"interp":"lin","step":5}],"opts":{"xLabel":"Temperature, °F","yLabel":"Reduction of Area, %","xMin":-200,"yMin":0}},{"canvas":"canvas-fig26325e","series":[{"label":"e, percent","data":[{"x":-97.957,"y":20.91},{"x":-61.18,"y":20.697},{"x":2.157,"y":20.27},{"x":71.623,"y":19.708},{"x":123.723,"y":19.294},{"x":189.103,"y":18.783},{"x":254.484,"y":18.247},{"x":346.425,"y":17.632},{"x":413.848,"y":17.29},{"x":482.293,"y":17.044},{"x":586.493,"y":16.746},{"x":668.218,"y":16.488},{"x":751.986,"y":16.294},{"x":798.978,"y":16.255}],"interp":"lin","step":5}],"opts":{"xLabel":"Temperature, °F","yLabel":"Elongation, %","xMin":-200,"yMin":0},"derate":{"kind":"temperature","mode":"absolute","series":[{"label":"e, percent","props":["E"],"hours":null}]}}]},{"id":"2.6.3.2.6","caption":"Figure 2.6.3.2.6. Typical tensile stress-strain curve for Custom 450 (H1050) stainless steel bar at room temperature.","page":"Chapter2.6(steel).html","anchor":"fig-2.6.3.2.6","pdfPage":192,"image":null,"charts":[{"canvas":"canvas-fig26326","series":[{"label":"RT","data":[{"x":0.0,"y":-0.219},{"x":0.564,"y":15.978},{"x":1.469,"y":42.482},{"x":2.353,"y":67.852},{"x":3.098,"y":89.382},{"x":3.556,"y":102.495},{"x":4.078,"y":117.538},{"x":4.365,"y":124.96},{"x":4.568,"y":130.093},{"x":4.791,"y":133.953},{"x":5.174,"y":138.848},{"x":5.706,"y":142.927},{"x":6.152,"y":144.897},{"x":6.662,"y":146.847},{"x":7.566,"y":149.394},{"x":8.342,"y":150.588}],"interp":"lin","step":0.05}],"opts":{"xLabel":"Strain, 0.001 in./in.","yLabel":"Stress, ksi","xMin":0,"yMin":0}}]},{"id":"2.6.3.2.8","caption":"Figure 2.6.3.2.8. Best-fit S/N curves for notched, Kt = 3.0, Custom 450 (H1050) stainless steel (ESR) bar, longitudinal direction.","page":"Chapter2.6(steel).html","anchor":"fig-2.6.3.2.8","pdfPage":193,"image":null,"charts":[{"canvas":"canvas-fig26328","series":[{"label":"A-basis","data":[{"x":1106.365,"y":64.836},{"x":2010.058,"y":58.386},{"x":4196.824,"y":51.935},{"x":8090.513,"y":47.015},{"x":16727.331,"y":42.608},{"x":35003.177,"y":38.723},{"x":72471.468,"y":35.93},{"x":166542.028,"y":33.124},{"x":321887.642,"y":31.184},{"x":597927.813,"y":29.648}]},{"label":"B-basis","data":[{"x":1167.44,"y":99.984},{"x":2022.885,"y":91.159},{"x":4205.208,"y":80.898},{"x":7550.635,"y":74.234},{"x":14041.636,"y":67.936},{"x":31429.239,"y":61.491}]},{"label":"S-basis","data":[{"x":1803.654,"y":139.803},{"x":2578.744,"y":131.662},{"x":4021.411,"y":122.819},{"x":5726.826,"y":116.184},{"x":9518.769,"y":107.978},{"x":17572.521,"y":99.314},{"x":27800.306,"y":93.681},{"x":49361.291,"y":87.48},{"x":89754.509,"y":81.983},{"x":185403.653,"y":76.547}]}],"opts":{"xLabel":"Cycles to failure","yLabel":"Maximum stress, ksi","xLog":true,"yMin":0}}]}],"tables":[{"id":"2.6.3.0a","caption":"Table 2.6.3.0(a). Material Specifications for Custom 450","page":"Chapter2.6(steel).html","anchor":"table-2.6.3.0a","pdfPage":183,"html":"<table class=\"hdbk-table\">\n<caption>Table 2.6.3.0(a). Material Specifications for Custom 450</caption>\n<thead>\n<tr>\n<th>Specification</th>\n<th>Form</th>\n</tr>\n</thead>\n<tbody>\n<tr><td>AMS 5763</td><td class=\"td-left\">Bar, forging, tubing, wire, and ring (air melted)</td></tr>\n<tr><td>AMS 5773</td><td class=\"td-left\">Bar, forging, tubing, wire, and ring (CEM)</td></tr>\n</tbody>\n</table>"},{"id":"2.6.3.0b","caption":"Table 2.6.3.0(b). Design Mechanical and Physical Properties for Custom 450 Bar (AMS 5763)","page":"Chapter2.6(steel).html","anchor":"table-2.6.3.0b","pdfPage":184,"html":"<table class=\"hdbk-table\">\n<caption>Table 2.6.3.0(b). Design Mechanical and Physical Properties for Custom 450 Bar (AMS 5763)</caption>\n<thead>\n<tr>\n<th class=\"td-left\">Specification</th>\n<th colspan=\"3\">AMS 5763</th>\n</tr>\n<tr>\n<th class=\"td-left\">Form</th>\n<th colspan=\"3\">Bar</th>\n</tr>\n<tr>\n<th class=\"td-left\">Condition</th>\n<th>Solution Treated</th>\n<th>H900</th>\n<th>H1050</th>\n</tr>\n<tr>\n<th class=\"td-left\">Thickness or diameter, in.</th>\n<th>≤8.000</th>\n<th>≤8.000</th>\n<th>≤8.000</th>\n</tr>\n<tr class=\"subhead\">\n<th class=\"td-left\">Basis</th>\n<th>S</th>\n<th>S</th>\n<th>S<sup>a</sup></th>\n</tr>\n</thead>\n<tbody>\n<tr class=\"prop-section\"><td class=\"td-left\" colspan=\"4\">Mechanical Properties:</td></tr>\n<tr class=\"prop-group\"><td class=\"td-left\" colspan=\"4\"><em>F<sub>tu</sub></em>, ksi:</td></tr>\n<tr><td class=\"td-indent\">L</td><td>125</td><td>180</td><td>145</td></tr>\n<tr><td class=\"td-indent\">ST</td><td>…</td><td>179</td><td>144</td></tr>\n<tr class=\"prop-group\"><td class=\"td-left\" colspan=\"4\"><em>F<sub>ty</sub></em>, ksi:</td></tr>\n<tr><td class=\"td-indent\">L</td><td>95</td><td>170</td><td>135</td></tr>\n<tr><td class=\"td-indent\">ST</td><td>…</td><td>168</td><td>133</td></tr>\n<tr class=\"prop-group\"><td class=\"td-left\" colspan=\"4\"><em>F<sub>cy</sub></em>, ksi:</td></tr>\n<tr><td class=\"td-indent\">L</td><td>…</td><td>175</td><td>143</td></tr>\n<tr><td class=\"td-indent\">ST</td><td>…</td><td>173</td><td>141</td></tr>\n<tr><td class=\"td-left\"><em>F<sub>su</sub></em>, ksi</td><td>…</td><td>114</td><td>93</td></tr>\n<tr class=\"prop-group\"><td class=\"td-left\" colspan=\"4\"><em>F<sub>bru</sub></em>, ksi:</td></tr>\n<tr><td class=\"td-indent\">(<em>e</em>/D = 1.5)</td><td>…</td><td>298</td><td>239</td></tr>\n<tr><td class=\"td-indent\">(<em>e</em>/D = 2.0)</td><td>…</td><td>381</td><td>307</td></tr>\n<tr class=\"prop-group\"><td class=\"td-left\" colspan=\"4\"><em>F<sub>bry</sub></em>, ksi:</td></tr>\n<tr><td class=\"td-indent\">(<em>e</em>/D = 1.5)</td><td>…</td><td>265</td><td>204</td></tr>\n<tr><td class=\"td-indent\">(<em>e</em>/D = 2.0)</td><td>…</td><td>326</td><td>257</td></tr>\n<tr class=\"prop-group\"><td class=\"td-left\" colspan=\"4\"><em>e</em>, percent:</td></tr>\n<tr><td class=\"td-indent\">L</td><td>10</td><td>10</td><td>12</td></tr>\n<tr class=\"prop-group\"><td class=\"td-left\" colspan=\"4\"><em>RA</em>, percent:</td></tr>\n<tr><td class=\"td-indent\">L</td><td>40</td><td>40</td><td>45</td></tr>\n<tr><td class=\"td-left\"><em>E</em>, 10<sup>3</sup> ksi</td><td>28.0</td><td colspan=\"2\">29.0</td></tr>\n<tr><td class=\"td-left\"><em>E<sub>c</sub></em>, 10<sup>3</sup> ksi</td><td>…</td><td colspan=\"2\">31.0</td></tr>\n<tr><td class=\"td-left\"><em>G</em>, 10<sup>3</sup> ksi</td><td>…</td><td colspan=\"2\">11.2</td></tr>\n<tr><td class=\"td-left\"><em>μ</em></td><td>…</td><td colspan=\"2\">0.29</td></tr>\n<tr class=\"prop-section\"><td class=\"td-left\" colspan=\"4\">Physical Properties:</td></tr>\n<tr><td class=\"td-left\"><em>ω</em>, lb/in.<sup>3</sup></td><td colspan=\"3\">0.28</td></tr>\n<tr><td class=\"td-left\"><em>C</em>, Btu/(lb)(°F)</td><td colspan=\"3\">…</td></tr>\n<tr><td class=\"td-left\"><em>K</em>, Btu/[(hr)(ft<sup>2</sup>)(°F)/ft]</td><td colspan=\"3\">…</td></tr>\n<tr><td class=\"td-left\"><em>α</em>, 10<sup>−6</sup> in./in./°F</td><td colspan=\"3\">See Figure 2.6.3.0</td></tr>\n</tbody>\n<tfoot>\n<tr><td colspan=\"4\">a  Suppliers guaranteed minimum properties.</td></tr>\n</tfoot>\n</table>"},{"id":"2.6.3.0c","caption":"Table 2.6.3.0(c). Design Mechanical and Physical Properties for Custom 450 Bar (AMS 5773)","page":"Chapter2.6(steel).html","anchor":"table-2.6.3.0c","pdfPage":185,"html":"<table class=\"hdbk-table\">\n<caption>Table 2.6.3.0(c). Design Mechanical and Physical Properties for Custom 450 Bar (AMS 5773)</caption>\n<thead>\n<tr>\n<th class=\"td-left\">Specification</th>\n<th colspan=\"7\">AMS 5773</th>\n</tr>\n<tr>\n<th class=\"td-left\">Form</th>\n<th colspan=\"7\">Bar</th>\n</tr>\n<tr>\n<th class=\"td-left\">Condition</th>\n<th>Solution treated</th>\n<th>H900</th>\n<th>H950</th>\n<th>H1000</th>\n<th>H1050</th>\n<th>H1100</th>\n<th>H1150</th>\n</tr>\n<tr>\n<th class=\"td-left\">Thickness or diameter, in.</th>\n<th colspan=\"7\">≤12.000</th>\n</tr>\n<tr class=\"subhead\">\n<th class=\"td-left\">Basis</th>\n<th>S</th>\n<th>S</th>\n<th>S</th>\n<th>S</th>\n<th>S</th>\n<th>S</th>\n<th>S</th>\n</tr>\n</thead>\n<tbody>\n<tr class=\"prop-section\"><td class=\"td-left\" colspan=\"8\">Mechanical Properties:</td></tr>\n<tr class=\"prop-group\"><td class=\"td-left\" colspan=\"8\"><em>F<sub>tu</sub></em>, ksi:</td></tr>\n<tr><td class=\"td-indent\">L</td><td>125</td><td>180</td><td>170</td><td>160</td><td>145</td><td>130</td><td>125</td></tr>\n<tr><td class=\"td-indent\">T</td><td>…</td><td>180</td><td>170</td><td>160</td><td>145</td><td>130</td><td>125</td></tr>\n<tr class=\"prop-group\"><td class=\"td-left\" colspan=\"8\"><em>F<sub>ty</sub></em>, ksi:</td></tr>\n<tr><td class=\"td-indent\">L</td><td>95</td><td>170</td><td>160</td><td>150</td><td>135</td><td>105</td><td>75</td></tr>\n<tr><td class=\"td-indent\">T</td><td>…</td><td>170</td><td>160</td><td>150</td><td>135</td><td>105</td><td>75</td></tr>\n<tr class=\"prop-group\"><td class=\"td-left\" colspan=\"8\"><em>F<sub>cy</sub></em>, ksi:</td></tr>\n<tr><td class=\"td-indent\">L</td><td>…</td><td>175</td><td>…</td><td>…</td><td>143</td><td>…</td><td>…</td></tr>\n<tr><td class=\"td-indent\">T</td><td>…</td><td>173</td><td>…</td><td>…</td><td>141</td><td>…</td><td>…</td></tr>\n<tr><td class=\"td-left\"><em>F<sub>su</sub></em>, ksi</td><td>…</td><td>114</td><td>…</td><td>…</td><td>93</td><td>…</td><td>…</td></tr>\n<tr class=\"prop-group\"><td class=\"td-left\" colspan=\"8\"><em>F<sub>bru</sub></em>, ksi:</td></tr>\n<tr><td class=\"td-indent\">(<em>e</em>/D = 1.5)</td><td>…</td><td>298</td><td>…</td><td>…</td><td>239</td><td>…</td><td>…</td></tr>\n<tr><td class=\"td-indent\">(<em>e</em>/D = 2.0)</td><td>…</td><td>381</td><td>…</td><td>…</td><td>307</td><td>…</td><td>…</td></tr>\n<tr class=\"prop-group\"><td class=\"td-left\" colspan=\"8\"><em>F<sub>bry</sub></em>, ksi:</td></tr>\n<tr><td class=\"td-indent\">(<em>e</em>/D = 1.5)</td><td>…</td><td>265</td><td>…</td><td>…</td><td>204</td><td>…</td><td>…</td></tr>\n<tr><td class=\"td-indent\">(<em>e</em>/D = 2.0)</td><td>…</td><td>326</td><td>…</td><td>…</td><td>257</td><td>…</td><td>…</td></tr>\n<tr class=\"prop-group\"><td class=\"td-left\" colspan=\"8\"><em>e</em>, percent:</td></tr>\n<tr><td class=\"td-indent\">L</td><td>10</td><td>10</td><td>10</td><td>12</td><td>12</td><td>16</td><td>18</td></tr>\n<tr><td class=\"td-indent\">T</td><td>…</td><td>6</td><td>7</td><td>8</td><td>9</td><td>11</td><td>12</td></tr>\n<tr class=\"prop-group\"><td class=\"td-left\" colspan=\"8\"><em>R</em>, percent:</td></tr>\n<tr><td class=\"td-indent\">L</td><td>40</td><td>40</td><td>40</td><td>45</td><td>45</td><td>50</td><td>55</td></tr>\n<tr><td class=\"td-indent\">T</td><td>…</td><td>20</td><td>22</td><td>27</td><td>30</td><td>30</td><td>35</td></tr>\n<tr><td class=\"td-left\"><em>E</em>, 10<sup>3</sup> ksi</td><td>28.0</td><td colspan=\"6\">29.0</td></tr>\n<tr><td class=\"td-left\"><em>E<sub>c</sub></em>, 10<sup>3</sup> ksi</td><td>…</td><td colspan=\"6\">31.0</td></tr>\n<tr><td class=\"td-left\"><em>G</em>, 10<sup>3</sup> ksi</td><td>…</td><td colspan=\"6\">11.2</td></tr>\n<tr><td class=\"td-left\"><em>μ</em></td><td>…</td><td colspan=\"6\">0.29</td></tr>\n<tr class=\"prop-section\"><td class=\"td-left\" colspan=\"8\">Physical Properties:</td></tr>\n<tr><td class=\"td-left\"><em>ω</em>, lb/in.<sup>3</sup></td><td colspan=\"7\">0.28</td></tr>\n<tr><td class=\"td-left\"><em>C</em>, Btu/(lb)(°F)</td><td colspan=\"7\">…</td></tr>\n<tr><td class=\"td-left\"><em>K</em>, Btu/[(hr)(ft<sup>2</sup>)(°F)/ft]</td><td colspan=\"7\">…</td></tr>\n<tr><td class=\"td-left\"><em>α</em>, 10<sup>−6</sup> in./in./°F</td><td colspan=\"7\">See Figure 2.6.3.0</td></tr>\n</tbody>\n</table>"}]}

File: js/data/figures/2.6.4.json
{"section":"2.6.4","figures":[{"id":"2.6.4.0","caption":"Figure 2.6.4.0. Effect of temperature on the physical properties of Custom 455 (H950) stainless steel.","page":"Chapter2.6(steel).html","anchor":"fig-2.6.4.0","pdfPage":196,"image":null,"charts":[{"canvas":"canvas-fig2640k","series":[{"label":"K","data":[{"x":221.94,"y":10.404},{"x":362.647,"y":11.174},{"x":472.892,"y":11.782},{"x":615.05,"y":12.551},{"x":719.492,"y":13.119},{"x":839.891,"y":13.753},{"x":938.531,"y":14.3}],"interp":"lin","step":5}],"opts":{"xLabel":"Temperature, °F","yLabel":"K, Btu/[(hr)(ft²)(°F)/ft]","yMin":8,"yMax":16}},{"canvas":"canvas-fig2640a","series":[{"label":"α","data":[{"x":200.841,"y":5.898},{"x":300.272,"y":6.012},{"x":420.671,"y":6.146},{"x":588.939,"y":6.33},{"x":747.053,"y":6.497},{"x":898.574,"y":6.666}],"interp":"lin","step":5}],"opts":{"xLabel":"Temperature, °F","yLabel":"α, 10⁻⁶ in./in./°F","yMin":5,"yMax":8}}]},{"id":"2.6.4.1.1","caption":"Figure 2.6.4.1.1. Effect of temperature on the tensile ultimate strength (Ftu) and the tensile yield strength (Fty) of Custom 455 (H950) stainless steel bar.","page":"Chapter2.6(steel).html","anchor":"fig-2.6.4.1.1","pdfPage":197,"image":null,"charts":[{"canvas":"canvas-fig26411","series":[{"label":"Fₜᵤ","data":[{"x":-92.715,"y":106.639},{"x":13.271,"y":102.682},{"x":161.627,"y":96.589},{"x":300.709,"y":90.825},{"x":437.165,"y":85.715},{"x":631.951,"y":79.274},{"x":740.463,"y":75.153},{"x":798.711,"y":71.958}],"interp":"lin","step":5},{"label":"Fₜᵧ","data":[{"x":-91.134,"y":109.658},{"x":30.522,"y":102.674},{"x":164.259,"y":96.099},{"x":290.064,"y":90.179},{"x":376.126,"y":85.802},{"x":491.344,"y":80.538},{"x":619.831,"y":75.268},{"x":709.913,"y":71.763},{"x":802.052,"y":68.404}],"interp":"lin","step":5}],"opts":{"xLabel":"Temperature, °F","yLabel":"Strength, ksi","xMin":-200,"yMin":0}}]},{"id":"2.6.4.1.2","caption":"Figure 2.6.4.1.2. Effect of temperature on the ultimate shear strength (Fsu) of Custom 455 (H950) stainless steel bar.","page":"Chapter2.6(steel).html","anchor":"fig-2.6.4.1.2","pdfPage":198,"image":null,"charts":[{"canvas":"canvas-fig26412","series":[{"label":"Fₛᵤ","data":[{"x":-94.901,"y":107.005},{"x":-78.678,"y":106.856},{"x":-51.151,"y":105.559},{"x":13.322,"y":102.353},{"x":88.158,"y":98.781},{"x":137.664,"y":96.652},{"x":195.23,"y":93.52},{"x":249.342,"y":90.635},{"x":300.0,"y":88.158},{"x":348.355,"y":86.101},{"x":396.711,"y":84.233},{"x":466.941,"y":81.795},{"x":524.507,"y":79.809},{"x":593.586,"y":77.327},{"x":660.362,"y":74.686},{"x":729.441,"y":71.653},{"x":794.438,"y":68.345}],"interp":"lin","step":5}],"opts":{"xLabel":"Temperature, °F","yLabel":"Shear strength, ksi","xMin":-200,"yMin":0}}]},{"id":"2.6.4.1.5","caption":"Figure 2.6.4.1.5. Effect of temperature on the elongation (e) and reduction of area (RA) of Custom 455 (H950) stainless steel bar.","page":"Chapter2.6(steel).html","anchor":"fig-2.6.4.1.5","pdfPage":199,"image":null,"charts":[{"canvas":"canvas-fig26415ra","series":[{"label":"RA, percent","data":[{"x":-95.775,"y":40.648},{"x":-78.873,"y":42.158},{"x":-58.451,"y":43.668},{"x":-29.962,"y":45.189},{"x":2.113,"y":46.25},{"x":30.282,"y":47.246},{"x":76.056,"y":47.599},{"x":127.465,"y":47.76},{"x":191.549,"y":47.867},{"x":243.662,"y":47.91},{"x":316.197,"y":48.071},{"x":398.592,"y":48.178},{"x":456.338,"y":49.752},{"x":523.944,"y":53.373},{"x":557.746,"y":55.686},{"x":585.211,"y":57.304},{"x":638.732,"y":60.956},{"x":690.141,"y":63.569},{"x":738.732,"y":65.39},{"x":771.767,"y":65.637},{"x":797.311,"y":65.487}],"interp":"lin","step":5}],"opts":{"xLabel":"Temperature, °F","yLabel":"Reduction of Area, %","xMin":-200,"yMin":0}},{"canvas":"canvas-fig26415e","series":[{"label":"e, percent","data":[{"x":-89.437,"y":9.956},{"x":-23.239,"y":10.063},{"x":35.211,"y":10.074},{"x":115.493,"y":10.133},{"x":177.465,"y":10.374},{"x":296.479,"y":10.818},{"x":368.31,"y":11.075},{"x":444.366,"y":11.718},{"x":504.93,"y":12.312},{"x":570.423,"y":12.992},{"x":640.141,"y":13.812},{"x":733.099,"y":15.022},{"x":800.448,"y":15.991}],"interp":"lin","step":5}],"opts":{"xLabel":"Temperature, °F","yLabel":"Elongation, %","xMin":-200,"yMin":0},"derate":{"kind":"temperature","mode":"absolute","series":[{"label":"e, percent","props":["E"],"hours":null}]}}]},{"id":"2.6.4.1.6","caption":"Figure 2.6.4.1.6. Typical tensile stress-strain curve for Custom 455 (H950) stainless steel bar at room temperature.","page":"Chapter2.6(steel).html","anchor":"fig-2.6.4.1.6","pdfPage":199,"image":null,"charts":[{"canvas":"canvas-fig26416","series":[{"label":"RT","data":[{"x":0.0,"y":0.0},{"x":0.563,"y":16.258},{"x":1.039,"y":29.469},{"x":1.611,"y":45.39},{"x":2.194,"y":61.988},{"x":2.669,"y":75.874},{"x":3.349,"y":95.181},{"x":3.926,"y":111.962},{"x":4.543,"y":129.053},{"x":5.295,"y":151.252},{"x":6.214,"y":177.61},{"x":7.066,"y":200.862},{"x":7.765,"y":214.773},{"x":8.191,"y":221.446},{"x":8.696,"y":227.024},{"x":9.364,"y":232.16},{"x":10.091,"y":235.738},{"x":11.06,"y":240.846},{"x":11.815,"y":243.753}],"interp":"lin","step":0.05}],"opts":{"xLabel":"Strain, 0.001 in./in.","yLabel":"Stress, ksi","xMin":0,"yMin":0}}]},{"id":"2.6.4.1.8a","caption":"Figure 2.6.4.1.8(a). Best-fit S/N curves for unnotched, Custom 455 (H950) stainless steel bar, longitudinal direction.","page":"Chapter2.6(steel).html","anchor":"fig-2.6.4.1.8a","pdfPage":200,"image":null,"charts":[{"canvas":"canvas-fig26418a","series":[{"label":"Set 1","data":[{"x":15455.626,"y":144.773},{"x":31952.876,"y":138.234},{"x":58898.003,"y":132.795},{"x":105193.14,"y":127.997},{"x":184081.929,"y":123.581},{"x":483906.193,"y":116.107},{"x":1091924.236,"y":110.173},{"x":3098657.696,"y":103.023}]},{"label":"Set 2","data":[{"x":4225.177,"y":189.69},{"x":8265.334,"y":186.201},{"x":17899.672,"y":182.053},{"x":83940.111,"y":174.139},{"x":225036.05,"y":169.096},{"x":482338.666,"y":165.591},{"x":1156262.22,"y":161.206},{"x":5645612.322,"y":154.198},{"x":12100780.862,"y":150.672}]}],"opts":{"xLabel":"Cycles to failure","yLabel":"Maximum stress, ksi","xLog":true,"yMin":0}}]},{"id":"2.6.4.1.8b","caption":"Figure 2.6.4.1.8(b). Best-fit S/N curves for notched, Kt = 3.0, Custom 455 (H950) stainless steel bar, longitudinal direction.","page":"Chapter2.6(steel).html","anchor":"fig-2.6.4.1.8b","pdfPage":201,"image":null,"charts":[{"canvas":"canvas-fig26418b","series":[{"label":"A-basis","data":[{"x":19084.791,"y":64.938},{"x":26539.654,"y":59.671},{"x":49424.735,"y":52.263},{"x":106015.227,"y":45.679},{"x":257029.892,"y":40.905},{"x":704353.225,"y":37.613},{"x":1107107.653,"y":36.461}]},{"label":"B-basis","data":[{"x":11050.235,"y":109.877},{"x":14938.412,"y":100.988},{"x":21775.621,"y":91.276},{"x":33906.131,"y":82.551},{"x":59113.376,"y":73.498},{"x":113242.597,"y":66.255},{"x":218990.629,"y":60.823},{"x":423488.132,"y":56.543}]},{"label":"S-basis","data":[{"x":16039.019,"y":139.925},{"x":23480.307,"y":126.831},{"x":34227.083,"y":116.296},{"x":58009.945,"y":104.609},{"x":84560.701,"y":97.86},{"x":126797.198,"y":91.77},{"x":221063.573,"y":86.008},{"x":364229.23,"y":81.728}]}],"opts":{"xLabel":"Cycles to failure","yLabel":"Maximum stress, ksi","xLog":true,"yMin":0}}]},{"id":"2.6.4.2.1","caption":"Figure 2.6.4.2.1. Effect of temperature on the tensile ultimate strength (Ftu) and the tensile yield strength (Fty) of Custom 455 (H1000) stainless steel bar.","page":"Chapter2.6(steel).html","anchor":"fig-2.6.4.2.1","pdfPage":202,"image":null,"charts":[{"canvas":"canvas-fig26421","series":[{"label":"Fₜᵤ","data":[{"x":-96.827,"y":106.035},{"x":55.644,"y":101.134},{"x":221.32,"y":93.857},{"x":375.414,"y":87.686},{"x":509.644,"y":82.977},{"x":700.187,"y":75.183},{"x":799.574,"y":70.134}],"interp":"lin","step":5},{"label":"Fₜᵧ","data":[{"x":-98.436,"y":107.821},{"x":45.701,"y":101.488},{"x":189.817,"y":94.344},{"x":333.909,"y":86.372},{"x":506.221,"y":79.139},{"x":630.519,"y":75.183},{"x":799.498,"y":67.388}],"interp":"lin","step":5}],"opts":{"xLabel":"Temperature, °F","yLabel":"Strength, ksi","xMin":-200,"yMin":0}}]},{"id":"2.6.4.2.2","caption":"Figure 2.6.4.2.2. Effect of temperature on the ultimate shear strength (Fsu) of Custom 455 (H1000) stainless steel bar.","page":"Chapter2.6(steel).html","anchor":"fig-2.6.4.2.2","pdfPage":202,"image":null,"charts":[{"canvas":"canvas-fig26422","series":[{"label":"Fₛᵤ","data":[{"x":-96.403,"y":108.971},{"x":10.291,"y":103.539},{"x":148.679,"y":96.955},{"x":325.474,"y":89.921},{"x":495.637,"y":84.115},{"x":632.375,"y":78.01},{"x":725.701,"y":72.503},{"x":802.307,"y":66.667}],"interp":"lin","step":5}],"opts":{"xLabel":"Temperature, °F","yLabel":"Shear strength, ksi","xMin":-200,"yMin":0}}]},{"id":"2.6.4.2.5","caption":"Figure 2.6.4.2.5. Effect of temperature on the elongation (e) and the reduction of area (RA) of Custom 455 (H1000) stainless steel bar.","page":"Chapter2.6(steel).html","anchor":"fig-2.6.4.2.5","pdfPage":203,"image":null,"charts":[{"canvas":"canvas-fig26425ra","series":[{"label":"RA, percent","data":[{"x":-98.255,"y":50.0},{"x":-61.289,"y":52.535},{"x":16.818,"y":56.62},{"x":71.903,"y":58.31},{"x":106.063,"y":58.335},{"x":143.705,"y":57.887},{"x":195.98,"y":56.338},{"x":229.433,"y":55.083},{"x":273.338,"y":52.958},{"x":301.91,"y":51.408},{"x":329.787,"y":50.282},{"x":350.693,"y":49.155},{"x":391.128,"y":49.309},{"x":432.276,"y":51.703},{"x":469.248,"y":55.198},{"x":506.923,"y":59.398},{"x":571.095,"y":64.597},{"x":603.177,"y":66.53},{"x":648.505,"y":68.656},{"x":694.527,"y":70.141},{"x":765.641,"y":71.127},{"x":798.788,"y":71.319}],"interp":"lin","step":5}],"opts":{"xLabel":"Temperature, °F","yLabel":"Reduction of Area, %","xMin":-200,"yMin":0}},{"canvas":"canvas-fig26425e","series":[{"label":"e, percent","data":[{"x":-99.104,"y":14.155},{"x":8.254,"y":14.085},{"x":135.831,"y":14.155},{"x":194.386,"y":13.873},{"x":234.818,"y":13.732},{"x":301.735,"y":13.169},{"x":355.412,"y":13.028},{"x":443.95,"y":13.15},{"x":552.715,"y":14.04},{"x":630.806,"y":14.859},{"x":710.293,"y":15.889},{"x":798.147,"y":16.972}],"interp":"lin","step":5}],"opts":{"xLabel":"Temperature, °F","yLabel":"Elongation, %","xMin":-200,"yMin":0},"derate":{"kind":"temperature","mode":"absolute","series":[{"label":"e, percent","props":["E"],"hours":null}]}}]},{"id":"2.6.4.2.6","caption":"Figure 2.6.4.2.6. Typical tensile stress-strain curve for Custom 455 (H1000) stainless steel bar at room temperature.","page":"Chapter2.6(steel).html","anchor":"fig-2.6.4.2.6","pdfPage":203,"image":null,"charts":[{"canvas":"canvas-fig26426","series":[{"label":"RT","data":[{"x":0.046,"y":0.292},{"x":0.569,"y":15.877},{"x":1.536,"y":44.107},{"x":2.264,"y":64.984},{"x":3.004,"y":86.45},{"x":3.755,"y":107.915},{"x":4.369,"y":125.853},{"x":4.961,"y":142.908},{"x":5.45,"y":157.317},{"x":5.973,"y":171.724},{"x":6.383,"y":181.424},{"x":6.85,"y":189.354},{"x":7.351,"y":194.631},{"x":8.148,"y":200.778},{"x":8.832,"y":203.69},{"x":9.789,"y":206.883},{"x":10.461,"y":208.617}],"interp":"lin","step":0.05}],"opts":{"xLabel":"Strain, 0.001 in./in.","yLabel":"Stress, ksi","xMin":0,"yMin":0}}]},{"id":"2.6.4.2.8","caption":"Figure 2.6.4.2.8. Best-fit S/N curves for notched, Kt = 3.0, Custom 455 (H1000) stainless steel bar, longitudinal direction.","page":"Chapter2.6(steel).html","anchor":"fig-2.6.4.2.8","pdfPage":204,"image":null,"charts":[{"canvas":"canvas-fig26428","series":[{"label":"A-basis","data":[{"x":18121.529,"y":60.025},{"x":32812.224,"y":54.163},{"x":69781.309,"y":48.112},{"x":138952.134,"y":43.061},{"x":295738.595,"y":38.662},{"x":541299.024,"y":35.604},{"x":746378.16,"y":34.237}]},{"label":"B-basis","data":[{"x":7458.418,"y":104.719},{"x":9792.6,"y":99.893},{"x":12856.281,"y":94.902},{"x":20568.397,"y":87.572},{"x":33543.661,"y":80.734},{"x":57906.03,"y":74.054},{"x":111945.39,"y":66.531}]},{"label":"S-basis","data":[{"x":14956.197,"y":134.495},{"x":23290.774,"y":124.693},{"x":38652.032,"y":114.717},{"x":66064.936,"y":105.231},{"x":109740.424,"y":97.236},{"x":186940.596,"y":89.731},{"x":333651.066,"y":82.551},{"x":564909.15,"y":76.698},{"x":884403.288,"y":72.672},{"x":1301601.094,"y":68.986}]}],"opts":{"xLabel":"Cycles to failure","yLabel":"Maximum stress, ksi","xLog":true,"yMin":0}}]}],"tables":[{"id":"2.6.4.0a","caption":"Table 2.6.4.0(a). Material Specifications for Custom 455","page":"Chapter2.6(steel).html","anchor":"table-2.6.4.0a","pdfPage":195,"html":"<table class=\"hdbk-table\">\n<caption>Table 2.6.4.0(a). Material Specifications for Custom 455</caption>\n<thead>\n<tr>\n<th>Specification</th>\n<th>Form</th>\n</tr>\n</thead>\n<tbody>\n<tr><td>AMS 5578</td><td class=\"td-left\">Tubing (welded)</td></tr>\n<tr><td>AMS 5617</td><td class=\"td-left\">Bar and forging</td></tr>\n</tbody>\n</table>"},{"id":"2.6.4.0b","caption":"Table 2.6.4.0(b). Design Mechanical and Physical Properties for Custom 455","page":"Chapter2.6(steel).html","anchor":"table-2.6.4.0b","pdfPage":196,"html":"<table class=\"hdbk-table\">\n<caption>Table 2.6.4.0(b). Design Mechanical and Physical Properties for Custom 455</caption>\n<thead>\n<tr>\n<th class=\"td-left\">Specification</th>\n<th colspan=\"2\">AMS 5578</th>\n<th colspan=\"3\">AMS 5617</th>\n</tr>\n<tr>\n<th class=\"td-left\">Form</th>\n<th colspan=\"2\">Tubing (Welded)</th>\n<th colspan=\"3\">Bar</th>\n</tr>\n<tr>\n<th class=\"td-left\">Condition</th>\n<th colspan=\"2\">H950</th>\n<th colspan=\"2\">H950</th>\n<th>H1000</th>\n</tr>\n<tr>\n<th class=\"td-left\">Thickness or diameter, in.<sup>a</sup></th>\n<th>0.020–0.062</th>\n<th>&gt;0.062</th>\n<th>≤4.000</th>\n<th>4.001–6.000</th>\n<th>&lt;8.000</th>\n</tr>\n<tr class=\"subhead\">\n<th class=\"td-left\">Basis</th>\n<th>S</th>\n<th>S</th>\n<th>S</th>\n<th>S</th>\n<th>S</th>\n</tr>\n</thead>\n<tbody>\n<tr class=\"prop-section\"><td class=\"td-left\" colspan=\"6\">Mechanical Properties:</td></tr>\n<tr class=\"prop-group\"><td class=\"td-left\" colspan=\"6\"><em>F<sub>tu</sub></em>, ksi:</td></tr>\n<tr><td class=\"td-indent\">L</td><td>220</td><td>220</td><td>225</td><td>220</td><td>200</td></tr>\n<tr><td class=\"td-indent\">LT</td><td>…</td><td>…</td><td>225<sup>b</sup></td><td>220<sup>b</sup></td><td>…</td></tr>\n<tr><td class=\"td-indent\">ST</td><td>…</td><td>…</td><td>225<sup>b</sup></td><td>220<sup>b</sup></td><td>…</td></tr>\n<tr class=\"prop-group\"><td class=\"td-left\" colspan=\"6\"><em>F<sub>ty</sub></em>, ksi:</td></tr>\n<tr><td class=\"td-indent\">L</td><td>205</td><td>205</td><td>210</td><td>205</td><td>185</td></tr>\n<tr><td class=\"td-indent\">LT</td><td>…</td><td>…</td><td>210<sup>b</sup></td><td>205<sup>b</sup></td><td>…</td></tr>\n<tr><td class=\"td-indent\">ST</td><td>…</td><td>…</td><td>210<sup>b</sup></td><td>205<sup>b</sup></td><td>…</td></tr>\n<tr class=\"prop-group\"><td class=\"td-left\" colspan=\"6\"><em>F<sub>cy</sub></em>, ksi:</td></tr>\n<tr><td class=\"td-indent\">L</td><td>…</td><td>…</td><td>219</td><td>214</td><td>193</td></tr>\n<tr><td class=\"td-indent\">LT</td><td>…</td><td>…</td><td>219</td><td>214</td><td>193</td></tr>\n<tr><td class=\"td-indent\">ST</td><td>…</td><td>…</td><td>219</td><td>214</td><td>193</td></tr>\n<tr><td class=\"td-left\"><em>F<sub>su</sub></em>, ksi</td><td>…</td><td>…</td><td>133</td><td>130</td><td>124</td></tr>\n<tr class=\"prop-group\"><td class=\"td-left\" colspan=\"6\"><em>F<sub>bru</sub></em>, ksi:</td></tr>\n<tr><td class=\"td-indent\">(<em>e</em>/D = 1.5)</td><td>…</td><td>…</td><td>355</td><td>347</td><td>324</td></tr>\n<tr><td class=\"td-indent\">(<em>e</em>/D = 2.0)</td><td>…</td><td>…</td><td>450</td><td>440</td><td>409</td></tr>\n<tr class=\"prop-group\"><td class=\"td-left\" colspan=\"6\"><em>F<sub>bry</sub></em>, ksi:</td></tr>\n<tr><td class=\"td-indent\">(<em>e</em>/D = 1.5)</td><td>…</td><td>…</td><td>311</td><td>303</td><td>285</td></tr>\n<tr><td class=\"td-indent\">(<em>e</em>/D = 2.0)</td><td>…</td><td>…</td><td>366</td><td>358</td><td>343</td></tr>\n<tr class=\"prop-group\"><td class=\"td-left\" colspan=\"6\"><em>e</em>, percent:</td></tr>\n<tr><td class=\"td-indent\">L</td><td>3</td><td>4</td><td>10</td><td>10</td><td>10</td></tr>\n<tr><td class=\"td-indent\">LT</td><td>…</td><td>…</td><td>5<sup>b</sup></td><td>5<sup>b</sup></td><td>…</td></tr>\n<tr><td class=\"td-indent\">ST</td><td>…</td><td>…</td><td>5<sup>b</sup></td><td>5<sup>b</sup></td><td>…</td></tr>\n<tr class=\"prop-group\"><td class=\"td-left\" colspan=\"6\"><em>RA</em>, percent:</td></tr>\n<tr><td class=\"td-indent\">L</td><td>…</td><td>…</td><td>40</td><td>40</td><td>40</td></tr>\n<tr><td class=\"td-indent\">LT</td><td>…</td><td>…</td><td>20<sup>b</sup></td><td>20<sup>b</sup></td><td>…</td></tr>\n<tr><td class=\"td-indent\">ST</td><td>…</td><td>…</td><td>20<sup>b</sup></td><td>20<sup>b</sup></td><td>…</td></tr>\n<tr><td class=\"td-left\"><em>E</em>, 10<sup>3</sup> ksi</td><td colspan=\"4\">28.5</td><td>28.9</td></tr>\n<tr><td class=\"td-left\"><em>E<sub>c</sub></em>, 10<sup>3</sup> ksi</td><td colspan=\"4\">30.0</td><td>30.0</td></tr>\n<tr><td class=\"td-left\"><em>G</em>, 10<sup>3</sup> ksi</td><td colspan=\"4\">11.3</td><td>11.5</td></tr>\n<tr><td class=\"td-left\"><em>μ</em></td><td colspan=\"4\">0.27</td><td>0.26</td></tr>\n<tr class=\"prop-section\"><td class=\"td-left\" colspan=\"6\">Physical Properties:</td></tr>\n<tr><td class=\"td-left\"><em>ω</em>, lb/in.<sup>3</sup></td><td colspan=\"5\">0.28</td></tr>\n<tr><td class=\"td-left\"><em>C</em>, Btu/(lb)(°F)</td><td colspan=\"5\">See Figure 2.6.4.0</td></tr>\n<tr><td class=\"td-left\"><em>K</em>, Btu/[(hr)(ft<sup>2</sup>)(°F)/ft]</td><td colspan=\"5\">See Figure 2.6.4.0</td></tr>\n<tr><td class=\"td-left\"><em>α</em>, 10<sup>−6</sup> in./in./°F</td><td colspan=\"5\">See Figure 2.6.4.0</td></tr>\n</tbody>\n<tfoot>\n<tr><td colspan=\"6\">a  Wall thickness for tubing.</td></tr>\n<tr><td colspan=\"6\">b  For Grade 2 material only.</td></tr>\n</tfoot>\n</table>"}]}

File: js/data/figures/2.6.5.json
{"section":"2.6.5","figures":[{"id":"2.6.5.0a","caption":"Figure 2.6.5.0(a). Effect of temperature on the physical properties of Custom 465 H1000 stainless steel bar.","page":"Chapter2.6(steel).html","anchor":"fig-2.6.5.0a","pdfPage":208,"image":null,"charts":[{"canvas":"canvas-fig2650ac","series":[{"label":"C","data":[{"x":73.262,"y":0.108},{"x":170.775,"y":0.113},{"x":280.25,"y":0.119},{"x":379.473,"y":0.124},{"x":463.29,"y":0.128},{"x":559.083,"y":0.133},{"x":653.167,"y":0.138},{"x":754.088,"y":0.143},{"x":817.482,"y":0.154},{"x":932.253,"y":0.171},{"x":1054.511,"y":0.191},{"x":1113.686,"y":0.2}],"interp":"lin","step":5}],"opts":{"xLabel":"Temperature, °F","yLabel":"C, Btu/[(lb)(°F)]","yMin":0.08,"yMax":0.22}},{"canvas":"canvas-fig2650ak","series":[{"label":"K","data":[{"x":76.841,"y":9.06},{"x":153.682,"y":9.756},{"x":249.306,"y":10.576},{"x":336.393,"y":11.272},{"x":423.479,"y":11.818},{"x":541.302,"y":12.43},{"x":616.435,"y":12.816},{"x":727.428,"y":13.394},{"x":840.128,"y":14.048},{"x":934.045,"y":14.627},{"x":1047.987,"y":15.397},{"x":1115.048,"y":15.869}],"interp":"lin","step":5}],"opts":{"xLabel":"Temperature, °F","yLabel":"K, Btu/[(hr)(ft²)(°F)/ft]","yMin":8,"yMax":18}},{"canvas":"canvas-fig2650aa","series":[{"label":"α","data":[{"x":211.158,"y":10.006},{"x":308.434,"y":10.104},{"x":409.125,"y":10.202},{"x":506.406,"y":10.292},{"x":622.474,"y":10.374},{"x":762.454,"y":10.447},{"x":931.458,"y":10.528}],"interp":"lin","step":5}],"opts":{"xLabel":"Temperature, °F","yLabel":"α, 10⁻⁶ in./in./°F","yMin":9.5,"yMax":11}}]},{"id":"2.6.5.1a","caption":"Figure 2.6.5.1(a). Typical tensile stress-strain curves for Custom 465, H950 and H1000 condition bar at room temperature.","page":"Chapter2.6(steel).html","anchor":"fig-2.6.5.1a","pdfPage":208,"image":null,"charts":[{"canvas":"canvas-fig2651a","series":[{"label":"H950","data":[{"x":0.0,"y":0.422},{"x":1.54,"y":44.351},{"x":3.387,"y":97.149},{"x":5.342,"y":152.482},{"x":6.836,"y":187.126},{"x":8.023,"y":204.462},{"x":9.163,"y":215.045},{"x":10.319,"y":222.176},{"x":12.076,"y":230.476}],"interp":"lin","step":0.05},{"label":"H1000","data":[{"x":0.015,"y":0.423},{"x":1.155,"y":33.791},{"x":2.371,"y":68.004},{"x":3.418,"y":98.416},{"x":4.419,"y":127.56},{"x":5.773,"y":165.997},{"x":6.543,"y":186.696},{"x":7.344,"y":204.441},{"x":8.053,"y":216.852},{"x":8.823,"y":226.849},{"x":9.825,"y":237.005},{"x":10.904,"y":245.055},{"x":11.798,"y":250.567},{"x":12.83,"y":255.393}],"interp":"lin","step":0.05}],"opts":{"xLabel":"Strain, 0.001 in./in.","yLabel":"Stress, ksi","xMin":0,"yMin":0}}]},{"id":"2.6.5.1b","caption":"Figure 2.6.5.1(b). Typical tensile stress-strain curves (full range) for Custom 465 H950 bar at room temperature.","page":"Chapter2.6(steel).html","anchor":"fig-2.6.5.1b","pdfPage":209,"image":null,"charts":[{"canvas":"canvas-fig2651b","series":[{"label":"H950","data":[{"x":0.0,"y":0.373},{"x":0.001,"y":32.087},{"x":0.003,"y":84.695},{"x":0.004,"y":128.349},{"x":0.006,"y":163.421},{"x":0.007,"y":186.927},{"x":0.008,"y":218.641},{"x":0.009,"y":232.819},{"x":0.011,"y":244.385},{"x":0.013,"y":251.101},{"x":0.017,"y":254.832},{"x":0.021,"y":255.952},{"x":0.036,"y":250.491},{"x":0.056,"y":241.4},{"x":0.077,"y":226.849},{"x":0.096,"y":210.365},{"x":0.112,"y":192.15},{"x":0.127,"y":173.868}],"interp":"lin","step":0.001}],"opts":{"xLabel":"Strain, in./in.","yLabel":"Stress, ksi","xMin":0,"yMin":0}}]},{"id":"2.6.5.1c","caption":"Figure 2.6.5.1(c). Typical tensile stress-strain curves (full range) for Custom 465, H1000 bar at room temperature.","page":"Chapter2.6(steel).html","anchor":"fig-2.6.5.1c","pdfPage":210,"image":null,"charts":[{"canvas":"canvas-fig2651c","series":[{"label":"Series A","data":[{"x":0.0,"y":0.0},{"x":0.003,"y":84.462},{"x":0.005,"y":141.514},{"x":0.007,"y":194.104},{"x":0.009,"y":209.721},{"x":0.011,"y":220.239},{"x":0.013,"y":227.106},{"x":0.017,"y":229.801},{"x":0.022,"y":230.757},{"x":0.033,"y":229.801},{"x":0.048,"y":227.251},{"x":0.059,"y":222.76},{"x":0.073,"y":214.009},{"x":0.088,"y":201.753},{"x":0.106,"y":184.542},{"x":0.117,"y":171.474},{"x":0.132,"y":152.988},{"x":0.136,"y":146.932}],"interp":"lin","step":0.001},{"label":"Series B","data":[{"x":0.0,"y":0.0},{"x":0.001,"y":23.904},{"x":0.002,"y":67.251},{"x":0.004,"y":100.398},{"x":0.005,"y":126.534},{"x":0.006,"y":160.319},{"x":0.007,"y":193.147},{"x":0.008,"y":208.127},{"x":0.01,"y":217.631},{"x":0.012,"y":224.382},{"x":0.015,"y":228.7},{"x":0.023,"y":230.757},{"x":0.034,"y":229.946},{"x":0.053,"y":226.932},{"x":0.06,"y":223.426},{"x":0.07,"y":217.544},{"x":0.084,"y":207.49},{"x":0.093,"y":199.551},{"x":0.106,"y":186.976},{"x":0.128,"y":162.869},{"x":0.145,"y":140.761}],"interp":"lin","step":0.001}],"opts":{"xLabel":"Strain, in./in.","yLabel":"Stress, ksi","xMin":0,"yMin":0}}]}],"tables":[{"id":"2.6.5.0a","caption":"Table 2.6.5.0(a). Stress-Corrosion Results for Custom 465 Bara","page":"Chapter2.6(steel).html","anchor":"table-2.6.5.0a","pdfPage":206,"html":"<table class=\"hdbk-table\">\n<caption>Table 2.6.5.0(a). Stress-Corrosion Results for Custom 465 Bar<sup>a</sup></caption>\n<thead>\n<tr>\n<th class=\"td-left\">Condition</th>\n<th>TYS (T), ksi</th>\n<th>K<sub>Iscc</sub>, ksi√in.</th>\n<th>Remarks</th>\n</tr>\n</thead>\n<tbody>\n<tr>\n<td class=\"td-left\">H950</td>\n<td>226</td>\n<td>68</td>\n<td>No cracking</td>\n</tr>\n<tr>\n<td class=\"td-left\">H1000</td>\n<td>213</td>\n<td>98</td>\n<td>No cracking</td>\n</tr>\n</tbody>\n<tfoot>\n<tr><td colspan=\"4\">a  Double-cantilever-beam, wedge loaded, constant immersion in 3.5% NaCl (pH 6) per NACE Standard TM0177-96. See Reference 2.6.5.0.</td></tr>\n</tfoot>\n</table>"},{"id":"2.6.5.0b","caption":"Table 2.6.5.0(b). Tensile Properties of Custom 465 Alloy After Thermal Exposurea","page":"Chapter2.6(steel).html","anchor":"table-2.6.5.0b","pdfPage":206,"html":"<table class=\"hdbk-table\">\n<caption>Table 2.6.5.0(b). Tensile Properties of Custom 465 Alloy After Thermal Exposure<sup>a</sup></caption>\n<thead>\n<tr>\n<th class=\"td-left\" rowspan=\"2\">Condition</th>\n<th rowspan=\"2\">Exposure Temp., °F</th>\n<th rowspan=\"2\">Exposure Time, Hours</th>\n<th colspan=\"4\">Room-temperature properties</th>\n</tr>\n<tr class=\"subhead\">\n<th>UTS, ksi</th>\n<th>TYS, ksi</th>\n<th>e, %</th>\n<th>RA, %</th>\n</tr>\n</thead>\n<tbody>\n<tr>\n<td class=\"td-left\" rowspan=\"9\">H950</td>\n<td>Room Temp.</td>\n<td>Unexposed</td>\n<td>255</td><td>238</td><td>14</td><td>62</td>\n</tr>\n<tr>\n<td>600</td><td>200</td><td>258</td><td>240</td><td>14</td><td>61</td>\n</tr>\n<tr>\n<td>700</td><td>200</td><td>266</td><td>249</td><td>13</td><td>59</td>\n</tr>\n<tr>\n<td>800</td><td>200</td><td>266</td><td>249</td><td>14</td><td>58</td>\n</tr>\n<tr>\n<td>900</td><td>200</td><td>236</td><td>223</td><td>15</td><td>64</td>\n</tr>\n<tr>\n<td>600</td><td>1000</td><td>259</td><td>242</td><td>16</td><td>59</td>\n</tr>\n<tr>\n<td>700</td><td>1000</td><td>268</td><td>250</td><td>14</td><td>56</td>\n</tr>\n<tr>\n<td>800</td><td>1000</td><td>272</td><td>253</td><td>13</td><td>54</td>\n</tr>\n<tr>\n<td>900</td><td>1000</td><td>223</td><td>211</td><td>19</td><td>67</td>\n</tr>\n<tr>\n<td class=\"td-left\" rowspan=\"9\">H1000</td>\n<td>Room Temp.</td>\n<td>Unexposed</td>\n<td>231</td><td>218</td><td>16</td><td>66</td>\n</tr>\n<tr>\n<td>600</td><td>200</td><td>234</td><td>220</td><td>14</td><td>66</td>\n</tr>\n<tr>\n<td>700</td><td>200</td><td>241</td><td>226</td><td>15</td><td>64</td>\n</tr>\n<tr>\n<td>800</td><td>200</td><td>240</td><td>226</td><td>14</td><td>66</td>\n</tr>\n<tr>\n<td>900</td><td>200</td><td>230</td><td>218</td><td>16</td><td>66</td>\n</tr>\n<tr>\n<td>600</td><td>1000</td><td>232</td><td>219</td><td>18</td><td>65</td>\n</tr>\n<tr>\n<td>700</td><td>1000</td><td>240</td><td>226</td><td>16</td><td>64</td>\n</tr>\n<tr>\n<td>800</td><td>1000</td><td>245</td><td>229</td><td>15</td><td>62</td>\n</tr>\n<tr>\n<td>900</td><td>1000</td><td>222</td><td>210</td><td>20</td><td>66</td>\n</tr>\n</tbody>\n<tfoot>\n<tr><td colspan=\"7\">a  Data from 1 heat, 4.5” x1.5” forged bar, duplicate tests</td></tr>\n</tfoot>\n</table>"},{"id":"2.6.5.0c","caption":"Table 2.6.5.0(c). Material Specifications for Custom 465","page":"Chapter2.6(steel).html","anchor":"table-2.6.5.0c","pdfPage":207,"html":"<table class=\"hdbk-table\">\n<caption>Table 2.6.5.0(c). Material Specifications for Custom 465</caption>\n<thead>\n<tr>\n<th class=\"td-left\">Specification</th>\n<th>Form</th>\n</tr>\n</thead>\n<tbody>\n<tr>\n<td class=\"td-left\">AMS 5936</td>\n<td>Bars, Wires, and Forgings</td>\n</tr>\n</tbody>\n</table>"},{"id":"2.6.5.0d","caption":"Table 2.6.5.0(d). Design Mechanical and Physical Properties for Custom 465","page":"Chapter2.6(steel).html","anchor":"table-2.6.5.0d","pdfPage":208,"html":"<table class=\"hdbk-table\">\n<caption>Table 2.6.5.0(d). Design Mechanical and Physical Properties for Custom 465</caption>\n<thead>\n<tr>\n<th class=\"td-left\">Specification</th>\n<th colspan=\"4\">AMS 5936</th>\n</tr>\n<tr>\n<th class=\"td-left\">Form</th>\n<th colspan=\"4\">Bar</th>\n</tr>\n<tr>\n<th class=\"td-left\">Condition</th>\n<th colspan=\"2\">H950</th>\n<th colspan=\"2\">H1000</th>\n</tr>\n<tr>\n<th class=\"td-left\">Thickness or diameter, in.</th>\n<th colspan=\"2\">≤12.000</th>\n<th colspan=\"2\">≤12.000</th>\n</tr>\n<tr class=\"subhead\">\n<th class=\"td-left\">Basis</th>\n<th>A</th><th>B</th><th>A</th><th>B</th>\n</tr>\n</thead>\n<tbody>\n<tr class=\"prop-section\"><td class=\"td-left\" colspan=\"5\">Mechanical Properties:</td></tr>\n<tr class=\"prop-group\"><td class=\"td-left\" colspan=\"5\"><em>F<sub>tu</sub></em>, ksi:</td></tr>\n<tr><td class=\"td-indent\">L</td><td>240<sup>a</sup></td><td>251</td><td>220<sup>b</sup></td><td>226</td></tr>\n<tr><td class=\"td-indent\">T</td><td>240<sup>a</sup></td><td>251</td><td>220<sup>b</sup></td><td>226</td></tr>\n<tr class=\"prop-group\"><td class=\"td-left\" colspan=\"5\"><em>F<sub>ty</sub></em>, ksi:</td></tr>\n<tr><td class=\"td-indent\">L</td><td>220<sup>a</sup></td><td>236</td><td>200<sup>b</sup></td><td>212</td></tr>\n<tr><td class=\"td-indent\">T</td><td>220<sup>a</sup></td><td>236</td><td>200<sup>b</sup></td><td>213</td></tr>\n<tr class=\"prop-group\"><td class=\"td-left\" colspan=\"5\"><em>F<sub>cy</sub></em>, ksi:</td></tr>\n<tr><td class=\"td-indent\">L</td><td>233</td><td>249</td><td>210</td><td>223</td></tr>\n<tr><td class=\"td-indent\">T</td><td>233</td><td>250</td><td>211</td><td>224</td></tr>\n<tr><td class=\"td-left\"><em>F<sub>su</sub></em>, ksi</td><td>134</td><td>140</td><td>129</td><td>132</td></tr>\n<tr class=\"prop-group\"><td class=\"td-left\" colspan=\"5\"><em>F<sub>bru</sub></em><sup>c</sup>, ksi:</td></tr>\n<tr><td class=\"td-indent\">(e/D = 1.5)</td><td>359</td><td>375</td><td>333</td><td>342</td></tr>\n<tr><td class=\"td-indent\">(e/D = 2.0)</td><td>462</td><td>484</td><td>428</td><td>440</td></tr>\n<tr class=\"prop-group\"><td class=\"td-left\" colspan=\"5\"><em>F<sub>bry</sub></em><sup>c</sup>, ksi:</td></tr>\n<tr><td class=\"td-indent\">(e/D = 1.5)</td><td>321</td><td>344</td><td>294</td><td>312</td></tr>\n<tr><td class=\"td-indent\">(e/D = 2.0)</td><td>365</td><td>391</td><td>353</td><td>374</td></tr>\n<tr class=\"prop-group\"><td class=\"td-left\" colspan=\"5\"><em>e</em>, percent: (S-basis)</td></tr>\n<tr><td class=\"td-indent\">L</td><td>10</td><td>...</td><td>10</td><td>...</td></tr>\n<tr><td class=\"td-indent\">T</td><td>8</td><td>...</td><td>10</td><td>...</td></tr>\n<tr class=\"prop-group\"><td class=\"td-left\" colspan=\"5\"><em>RA</em>, percent: (S-basis)</td></tr>\n<tr><td class=\"td-indent\">L</td><td>45</td><td>...</td><td>50</td><td>...</td></tr>\n<tr><td class=\"td-indent\">T</td><td>35</td><td>...</td><td>40</td><td>...</td></tr>\n<tr><td class=\"td-left\"><em>E</em>, 10<sup>3</sup> ksi</td><td colspan=\"2\">28.7</td><td colspan=\"2\">28.4</td></tr>\n<tr><td class=\"td-left\"><em>E<sub>c</sub></em>, 10<sup>3</sup> ksi</td><td colspan=\"2\">28.9</td><td colspan=\"2\">29.4</td></tr>\n<tr><td class=\"td-left\"><em>G</em>, 10<sup>3</sup> ksi</td><td colspan=\"2\">11.2</td><td colspan=\"2\">11.3</td></tr>\n<tr><td class=\"td-left\"><em>μ</em></td><td colspan=\"2\">0.28</td><td colspan=\"2\">0.28</td></tr>\n<tr class=\"prop-section\"><td class=\"td-left\" colspan=\"5\">Physical Properties:</td></tr>\n<tr><td class=\"td-left\"><em>ω</em>, lb/in.<sup>3</sup></td><td colspan=\"2\">0.28</td><td colspan=\"2\">0.28</td></tr>\n<tr><td class=\"td-left\"><em>C</em>, Btu/(lb)(°F)</td><td colspan=\"2\">...</td><td colspan=\"2\">see Figure 2.6.5.0(a)</td></tr>\n<tr><td class=\"td-left\"><em>K</em>, Btu/[(hr)(ft<sup>2</sup>)(°F)/ft]</td><td colspan=\"2\">...</td><td colspan=\"2\">see Figure 2.6.5.0(a)</td></tr>\n<tr><td class=\"td-left\"><em>α</em>, 10<sup>−6</sup> in./in./°F</td><td colspan=\"2\">...</td><td colspan=\"2\">see Figure 2.6.5.0(a)</td></tr>\n</tbody>\n<tfoot>\n<tr><td colspan=\"5\">a  S-basis. The rounded T99 value for <em>F<sub>tu</sub></em> (L) = 246 ksi, <em>F<sub>tu</sub></em> (T) = 249, <em>F<sub>ty</sub></em>(L) = 230 ksi, and <em>F<sub>ty</sub></em>(T) = 231 ksi</td></tr>\n<tr><td colspan=\"5\">b  S-basis. The rounded T99 value for <em>F<sub>tu</sub></em> (L) = 221 ksi, <em>F<sub>tu</sub></em> (T) = 221, <em>F<sub>ty</sub></em>(L) = 206 ksi, and <em>F<sub>ty</sub></em>(T) = 208 ksi</td></tr>\n<tr><td colspan=\"5\">c  Bearing values are “dry pin” values per Section 1.4.7.1</td></tr>\n</tfoot>\n</table>"}]}
