Repository: bckasper3/KasperCalc

This is the home of KasperCalc. The location of the infrequently used aerospace calculator. 
Go to KasperCalc.com

KasperCalc is not liable for any error or mistakes in the entirity of the website.

File: js/data/figures/2.6.8.json
{"section":"2.6.8","figures":[{"id":"2.6.8.0","caption":"Figure 2.6.8.0. Effect of temperature on the physical properties of PH15-7Mo (TH1050) stainless steel.","page":"Chapter2.6(steel).html","anchor":"fig-2.6.8.0","pdfPage":239,"image":null,"charts":[{"canvas":"canvas-fig2680k","series":[{"label":"K","data":[{"x":60.839,"y":8.652},{"x":230.249,"y":9.524},{"x":340.308,"y":10.058},{"x":417.319,"y":10.446},{"x":542.926,"y":11.073},{"x":623.271,"y":11.48},{"x":665.012,"y":11.713},{"x":751.963,"y":12.225},{"x":816.99,"y":12.64},{"x":843.157,"y":12.809},{"x":886.757,"y":13.105},{"x":914.66,"y":13.296}],"interp":"lin","step":5}],"opts":{"xLabel":"Temperature, °F","yLabel":"K, Btu/[(hr)(ft²)(°F)/ft]","yMin":6,"yMax":16}},{"canvas":"canvas-fig2680a","series":[{"label":"α","data":[{"x":200.303,"y":9.118},{"x":292.017,"y":9.109},{"x":372.712,"y":9.117},{"x":446.399,"y":9.113},{"x":546.4,"y":9.113},{"x":614.814,"y":9.121},{"x":669.19,"y":9.132},{"x":727.045,"y":9.177},{"x":788.4,"y":9.232},{"x":830.452,"y":9.294},{"x":863.734,"y":9.351},{"x":911.021,"y":9.444},{"x":958.278,"y":9.571},{"x":996.761,"y":9.701}],"interp":"lin","step":5}],"opts":{"xLabel":"Temperature, °F","yLabel":"α, 10⁻⁶ in./in./°F","yMin":8,"yMax":11}}]},{"id":"2.6.8.1.1","caption":"Figure 2.6.8.1.1. Effect of temperature on the tensile ultimate strength (Ftu), tensile yield strength (Fty), and compressive yield strength (Fcy) of PH15-7Mo (TH1050) stainless steel sheet.","page":"Chapter2.6(steel).html","anchor":"fig-2.6.8.1.1","pdfPage":240,"image":null,"charts":[{"canvas":"canvas-fig26811","series":[{"label":"Fₜᵤ","data":[{"x":86.332,"y":99.553},{"x":134.05,"y":96.755},{"x":192.749,"y":94.092},{"x":252.846,"y":91.707},{"x":343.091,"y":89.172},{"x":410.123,"y":87.619},{"x":477.181,"y":86.344},{"x":542.855,"y":84.93},{"x":608.486,"y":83.061},{"x":693.21,"y":80.149},{"x":753.192,"y":76.562},{"x":798.096,"y":73.019},{"x":840.25,"y":69.388},{"x":883.614,"y":64.088},{"x":922.871,"y":58.84},{"x":963.408,"y":52.656},{"x":997.856,"y":46.651}],"interp":"lin","step":5},{"label":"Fₜᵧ","data":[{"x":87.046,"y":99.199},{"x":142.263,"y":96.613},{"x":226.972,"y":93.536},{"x":293.949,"y":91.414},{"x":403.396,"y":88.961},{"x":475.929,"y":87.583},{"x":571.712,"y":85.603},{"x":634.611,"y":83.849},{"x":689.271,"y":81.958},{"x":756.135,"y":78.66},{"x":803.834,"y":75.66},{"x":860.948,"y":70.772},{"x":894.881,"y":67.195},{"x":919.301,"y":64.506},{"x":951.784,"y":60.107},{"x":997.846,"y":53.048}],"interp":"lin","step":5}],"opts":{"xLabel":"Temperature, °F","yLabel":"Strength, ksi","xMin":0,"yMin":0}}]},{"id":"2.6.8.1.4","caption":"Figure 2.6.8.1.4. Effect of temperature on the tensile and compressive moduli (E and Ec) of PH15-7Mo (TH1050) stainless steel sheet.","page":"Chapter2.6(steel).html","anchor":"fig-2.6.8.1.4","pdfPage":240,"image":null,"charts":[{"canvas":"canvas-fig26814","series":[{"label":"E","data":[{"x":86.935,"y":99.251},{"x":172.413,"y":96.537},{"x":255.125,"y":93.684},{"x":359.907,"y":90.399},{"x":448.147,"y":87.684},{"x":537.749,"y":84.547},{"x":606.68,"y":82.263},{"x":718.35,"y":78.642},{"x":872.762,"y":73.696},{"x":996.842,"y":69.724}],"interp":"lin","step":5},{"label":"Eₒ","data":[{"x":88.327,"y":99.531},{"x":190.429,"y":98.213},{"x":332.525,"y":95.891},{"x":455.303,"y":93.809},{"x":540.824,"y":92.129},{"x":651.158,"y":89.556},{"x":757.337,"y":86.678},{"x":888.325,"y":82.83},{"x":994.465,"y":78.982}],"interp":"lin","step":5}],"opts":{"xLabel":"Temperature, °F","yLabel":"Percentage of room-temperature modulus","xMin":0,"yMin":0},"derate":{"kind":"temperature","mode":"percent","series":[{"label":"E","props":["E"],"hours":null},{"label":"Eₒ","props":["E","Ec"],"hours":null}]}}]},{"id":"2.6.8.1.6a","caption":"Figure 2.6.8.1.6(a). Typical tensile stress-strain curves at various temperatures for PH15-7Mo (TH1050) stainless steel sheet.","page":"Chapter2.6(steel).html","anchor":"fig-2.6.8.1.6a","pdfPage":241,"image":null,"charts":[{"canvas":"canvas-fig26816a","series":[{"label":"800°F","data":[{"x":0.022,"y":-0.278},{"x":1.603,"y":34.231},{"x":2.55,"y":55.103},{"x":3.006,"y":62.062},{"x":3.596,"y":69.579},{"x":4.186,"y":75.705},{"x":4.998,"y":82.667},{"x":5.588,"y":87.124},{"x":6.367,"y":91.583},{"x":7.457,"y":96.602},{"x":8.547,"y":100.507},{"x":9.281,"y":102.513}],"interp":"lin","step":0.05},{"label":"600°F","data":[{"x":0.022,"y":0.278},{"x":2.067,"y":49.358},{"x":3.211,"y":75.416},{"x":3.697,"y":84.879},{"x":4.364,"y":96.999},{"x":5.3,"y":111.878},{"x":5.979,"y":121.064},{"x":6.707,"y":130.403},{"x":7.337,"y":137.49},{"x":8.186,"y":145.87},{"x":9.374,"y":156.579}],"interp":"lin","step":0.05},{"label":"400°F","data":[{"x":0.0,"y":0.278},{"x":2.874,"y":73.44},{"x":3.715,"y":93.907},{"x":4.361,"y":107.822},{"x":5.005,"y":119.815},{"x":5.569,"y":129.102},{"x":6.236,"y":139.148},{"x":6.938,"y":148.309},{"x":7.661,"y":156.384},{"x":8.584,"y":166.154},{"x":9.402,"y":173.269}],"interp":"lin","step":0.05},{"label":"RT","data":[{"x":0.022,"y":0.557},{"x":3.832,"y":103.517},{"x":4.789,"y":124.946},{"x":5.613,"y":140.254},{"x":6.381,"y":151.667},{"x":7.025,"y":159.487},{"x":8.007,"y":169.739},{"x":8.673,"y":175.335},{"x":9.549,"y":181.919}],"interp":"lin","step":0.05},{"label":"−65°F","data":[{"x":0.02,"y":0.455},{"x":3.832,"y":108.524},{"x":5.094,"y":134.306},{"x":5.712,"y":145.009},{"x":6.382,"y":155.258},{"x":7.077,"y":164.596},{"x":8.284,"y":177.834},{"x":9.252,"y":185.911},{"x":9.57,"y":188.418}],"interp":"lin","step":0.05},{"label":"−200°F","data":[{"x":0.011,"y":0.556},{"x":1.831,"y":51.935},{"x":2.636,"y":74.475},{"x":3.297,"y":93.22},{"x":3.943,"y":111.864},{"x":4.583,"y":129.395},{"x":5.069,"y":142.448},{"x":5.926,"y":160.563},{"x":6.581,"y":171.444},{"x":7.717,"y":187.185},{"x":9.053,"y":200.652},{"x":9.571,"y":204.931}],"interp":"lin","step":0.05}],"opts":{"xLabel":"Strain, 0.001 in./in.","yLabel":"Stress, ksi","xMin":0,"yMin":0}}]},{"id":"2.6.8.1.6b","caption":"Figure 2.6.8.1.6(b). Typical compressive stress-strain curves at various temperatures for PH15-7Mo (TH1050) stainless steel sheet.","page":"Chapter2.6(steel).html","anchor":"fig-2.6.8.1.6b","pdfPage":241,"image":null,"charts":[{"canvas":"canvas-fig26816b","series":[{"label":"800°F","data":[{"x":0.027,"y":1.031},{"x":1.706,"y":39.285},{"x":2.579,"y":60.3},{"x":3.166,"y":74.082},{"x":3.576,"y":83.387},{"x":3.984,"y":91.011},{"x":4.642,"y":101.316},{"x":5.16,"y":108.271},{"x":6.057,"y":118.112},{"x":6.65,"y":123.894},{"x":7.675,"y":131.917},{"x":8.482,"y":137.107},{"x":9.111,"y":140.746},{"x":10.109,"y":145.839}],"interp":"lin","step":0.05},{"label":"600°F","data":[{"x":0.027,"y":0.346},{"x":1.405,"y":35.817},{"x":2.645,"y":66.816},{"x":3.752,"y":94.714},{"x":4.894,"y":123.426},{"x":5.663,"y":141.561},{"x":5.922,"y":146.735},{"x":6.332,"y":153.643},{"x":6.877,"y":160.602},{"x":7.453,"y":166.474},{"x":8.247,"y":173.063},{"x":9.175,"y":179.049},{"x":10.064,"y":183.285}],"interp":"lin","step":0.05},{"label":"400°F","data":[{"x":0.027,"y":1.031},{"x":3.67,"y":99.154},{"x":4.584,"y":123.599},{"x":5.116,"y":137.716},{"x":5.471,"y":147.698},{"x":5.798,"y":155.279},{"x":6.071,"y":160.113},{"x":6.317,"y":164.6},{"x":6.713,"y":169.451},{"x":7.274,"y":175.353},{"x":8.039,"y":182.312},{"x":9.229,"y":189.331},{"x":10.118,"y":193.225}],"interp":"lin","step":0.05},{"label":"RT","data":[{"x":0.027,"y":1.716},{"x":1.46,"y":40.619},{"x":4.327,"y":121.103},{"x":5.144,"y":143.511},{"x":5.593,"y":153.88},{"x":5.881,"y":160.055},{"x":6.248,"y":166.988},{"x":6.851,"y":175.262},{"x":7.411,"y":181.506},{"x":8.025,"y":187.447},{"x":9.242,"y":195.497},{"x":10.084,"y":199.851}],"interp":"lin","step":0.05},{"label":"−65°F","data":[{"x":0.0,"y":1.027},{"x":5.388,"y":155.563},{"x":5.859,"y":165.033},{"x":6.248,"y":172.809},{"x":6.767,"y":181.103},{"x":7.313,"y":188.715},{"x":7.887,"y":194.556},{"x":8.393,"y":199.828},{"x":9.172,"y":205.761},{"x":10.1,"y":211.715}],"interp":"lin","step":0.05},{"label":"−200°F","data":[{"x":0.027,"y":0.689},{"x":1.825,"y":53.747},{"x":4.61,"y":135.932},{"x":5.468,"y":160.245},{"x":5.979,"y":172.304},{"x":6.425,"y":181.054},{"x":7.088,"y":192.605},{"x":7.709,"y":201.442},{"x":8.46,"y":210.454},{"x":8.952,"y":215.661},{"x":9.486,"y":220.532},{"x":10.114,"y":225.229}],"interp":"lin","step":0.05}],"opts":{"xLabel":"Strain, 0.001 in./in.","yLabel":"Stress, ksi","xMin":0,"yMin":0}}]},{"id":"2.6.8.1.6c","caption":"Figure 2.6.8.1.6(c). Typical compressive tangent-modulus curves at various temperatures for PH15-7Mo (TH1050) stainless steel sheet.","page":"Chapter2.6(steel).html","anchor":"fig-2.6.8.1.6c","pdfPage":242,"image":null,"charts":[{"canvas":"canvas-fig26816c","series":[{"label":"800°F","data":[{"x":4.505,"y":148.85},{"x":5.775,"y":139.141},{"x":7.275,"y":130.757},{"x":8.58,"y":124.047},{"x":10.31,"y":116.99},{"x":11.649,"y":111.612},{"x":13.118,"y":106.229},{"x":14.849,"y":100.505},{"x":17.005,"y":92.433},{"x":18.572,"y":86.714},{"x":20.008,"y":79.999},{"x":21.019,"y":74.966},{"x":22.061,"y":67.265},{"x":22.82,"y":59.542},{"x":23.344,"y":51.373},{"x":23.664,"y":42.211},{"x":23.846,"y":30.872},{"x":23.857,"y":-0.007}],"interp":"lin","step":0.05},{"label":"600°F","data":[{"x":3.123,"y":188.896},{"x":4.531,"y":181.819},{"x":6.425,"y":174.452},{"x":8.647,"y":167.409},{"x":10.739,"y":162.278},{"x":12.733,"y":158.06},{"x":15.578,"y":151.814},{"x":18.618,"y":144.41},{"x":20.905,"y":138.091},{"x":22.178,"y":133.594},{"x":23.06,"y":129.534},{"x":23.958,"y":124.05},{"x":24.623,"y":118.179},{"x":25.238,"y":109.159},{"x":25.526,"y":99.482},{"x":25.617,"y":0.328}],"interp":"lin","step":0.05},{"label":"400°F","data":[{"x":2.939,"y":197.205},{"x":4.276,"y":190.585},{"x":5.746,"y":185.293},{"x":7.935,"y":178.735},{"x":10.125,"y":173.662},{"x":12.709,"y":168.849},{"x":15.619,"y":162.934},{"x":17.614,"y":159.231},{"x":23.171,"y":145.925},{"x":26.008,"y":133.951},{"x":27.347,"y":124.543},{"x":27.963,"y":117.068},{"x":28.369,"y":107.054},{"x":28.568,"y":95.714},{"x":28.598,"y":0.622}],"interp":"lin","step":0.05},{"label":"RT","data":[{"x":3.695,"y":205.119},{"x":4.97,"y":198.652},{"x":6.504,"y":192.026},{"x":8.268,"y":185.724},{"x":10.392,"y":179.654},{"x":12.516,"y":174.037},{"x":14.02,"y":170.078},{"x":16.275,"y":164.457},{"x":18.008,"y":159.945},{"x":23.628,"y":144.334},{"x":26.303,"y":130.79},{"x":26.919,"y":122.436},{"x":27.271,"y":111.424},{"x":27.475,"y":98.084},{"x":27.523,"y":0.416}],"interp":"lin","step":0.05},{"label":"−65°F","data":[{"x":4.201,"y":219.83},{"x":5.212,"y":214.16},{"x":6.712,"y":206.685},{"x":8.508,"y":199.383},{"x":11.056,"y":190.753},{"x":12.918,"y":185.236},{"x":15.435,"y":178.152},{"x":17.689,"y":171.532},{"x":20.271,"y":164.324},{"x":22.199,"y":158.472},{"x":23.995,"y":152.473},{"x":25.888,"y":144.47},{"x":26.932,"y":138.436},{"x":27.746,"y":132.318},{"x":28.298,"y":126.723},{"x":28.719,"y":121.043},{"x":29.17,"y":111.028},{"x":29.423,"y":100.019},{"x":29.483,"y":88.351},{"x":29.509,"y":0.35}],"interp":"lin","step":0.05},{"label":"−200°F","data":[{"x":5.018,"y":237.045},{"x":6.532,"y":227.691},{"x":7.837,"y":221.072},{"x":10.84,"y":208.305},{"x":13.192,"y":199.894},{"x":16.132,"y":190.129},{"x":18.386,"y":183.054},{"x":20.313,"y":176.687},{"x":22.306,"y":169.923},{"x":24.656,"y":160.178},{"x":25.831,"y":154.139},{"x":26.744,"y":149.442},{"x":27.558,"y":143.778},{"x":28.241,"y":137.392},{"x":29.167,"y":126.361},{"x":29.612,"y":116.68},{"x":29.852,"y":107.338},{"x":30.012,"y":95.666}],"interp":"lin","step":0.05}],"opts":{"xLabel":"Compressive Tangent Modulus, 10³ ksi","yLabel":"Stress, ksi","xMin":0,"yMin":0}}]},{"id":"2.6.8.1.8a","caption":"Figure 2.6.8.1.8(a). Best-fit S/N curves for unnotched PH15-7Mo (TH1050) sheet, longitudinal direction.","page":"Chapter2.6(steel).html","anchor":"fig-2.6.8.1.8a","pdfPage":243,"image":null,"charts":[{"canvas":"canvas-fig26818a","series":[{"label":"Set 1","data":[{"x":1601.195,"y":185.06},{"x":2538.323,"y":175.398},{"x":4067.526,"y":165.923},{"x":7412.41,"y":153.795},{"x":17664.904,"y":138.81},{"x":43482.925,"y":124.575},{"x":109376.99,"y":111.279},{"x":252543.597,"y":100.255},{"x":813472.925,"y":87.308},{"x":1706038.236,"y":80.063}]},{"label":"Set 2","data":[{"x":2143.735,"y":195.202},{"x":3255.648,"y":186.11},{"x":6820.926,"y":172.27},{"x":15078.783,"y":158.047},{"x":48010.932,"y":139.637},{"x":119478.97,"y":126.531},{"x":270031.996,"y":116.263},{"x":860555.03,"y":103.694}]},{"label":"Set 3","data":[{"x":12438.998,"y":164.835},{"x":21491.879,"y":155.745},{"x":38351.308,"y":146.823},{"x":79530.037,"y":136.188},{"x":181672.949,"y":125.421},{"x":846915.79,"y":107.841}]},{"label":"Set 4","data":[{"x":4222.773,"y":199.835},{"x":7696.435,"y":188.649},{"x":14179.551,"y":177.65},{"x":39932.441,"y":161.721},{"x":82329.301,"y":151.446},{"x":172608.371,"y":142.129},{"x":561984.684,"y":128.992},{"x":1414516.948,"y":119.842}]}],"opts":{"xLabel":"Cycles to failure","yLabel":"Maximum stress, ksi","xLog":true,"yMin":0}}]},{"id":"2.6.8.1.8b","caption":"Figure 2.6.8.1.8(b). Best-fit S/N curves for notched, Kt = 4.0, PH15-7Mo (TH1050) sheet, longitudinal direction.","page":"Chapter2.6(steel).html","anchor":"fig-2.6.8.1.8b","pdfPage":244,"image":null,"charts":[{"canvas":"canvas-fig26818b","series":[{"label":"Set 1","data":[{"x":2175.468,"y":65.18},{"x":5115.178,"y":56.935},{"x":7692.65,"y":53.417},{"x":14893.466,"y":48.471},{"x":24924.386,"y":45.291},{"x":71173.885,"y":39.767},{"x":209254.644,"y":35.325},{"x":609270.466,"y":32.075},{"x":1756813.817,"y":29.661},{"x":7048574.036,"y":27.289}]},{"label":"Set 2","data":[{"x":1009.763,"y":95.288},{"x":1594.159,"y":89.865},{"x":2667.843,"y":84.411},{"x":5422.221,"y":77.932},{"x":11457.022,"y":72.134},{"x":27735.626,"y":66.504},{"x":83955.786,"y":61.041},{"x":242084.088,"y":57.451},{"x":1091376.715,"y":53.514},{"x":3784940.631,"y":51.453},{"x":8154407.395,"y":50.42}]},{"label":"Set 3","data":[{"x":1012.442,"y":119.83},{"x":1641.307,"y":114.376},{"x":3784.941,"y":106.193},{"x":11127.907,"y":98.347},{"x":36762.145,"y":91.862},{"x":91627.39,"y":88.274},{"x":255259.083,"y":85.195}]}],"opts":{"xLabel":"Cycles to failure","yLabel":"Maximum stress, ksi","xLog":true,"yMin":0}}]},{"id":"2.6.8.1.8c","caption":"Figure 2.6.8.1.8(c). Best-fit S/N curves for unnotched PH15-7Mo (TH1050) sheet at 500°F, longitudinal direction.","page":"Chapter2.6(steel).html","anchor":"fig-2.6.8.1.8c","pdfPage":245,"image":null,"charts":[{"canvas":"canvas-fig26818c","series":[{"label":"Set 1","data":[{"x":2218.235,"y":134.612},{"x":3718.281,"y":125.263},{"x":6287.516,"y":117.141},{"x":11604.83,"y":108.867},{"x":24639.675,"y":100.288},{"x":39880.487,"y":95.387}]},{"label":"Set 2","data":[{"x":1604.439,"y":164.976},{"x":2713.064,"y":154.944},{"x":5866.87,"y":142.307},{"x":17359.76,"y":128.198},{"x":32606.785,"y":121.667},{"x":60182.147,"y":116.167}]},{"label":"Set 3","data":[{"x":2179.732,"y":185.058},{"x":3121.02,"y":178.481},{"x":5231.56,"y":170.359},{"x":9655.858,"y":161.932},{"x":16909.738,"y":155.247},{"x":31761.51,"y":148.911},{"x":67169.023,"y":142.27},{"x":115036.723,"y":138.359},{"x":217973.171,"y":134.352},{"x":523155.962,"y":129.805}]}],"opts":{"xLabel":"Cycles to failure","yLabel":"Maximum stress, ksi","xLog":true,"yMin":0}}]},{"id":"2.6.8.1.8d","caption":"Figure 2.6.8.1.8(d). Best-fit S/N curves for notched, Kt = 4.0, PH15-7Mo (TH1050) sheet at 500°F, longitudinal direction.","page":"Chapter2.6(steel).html","anchor":"fig-2.6.8.1.8d","pdfPage":246,"image":null,"charts":[{"canvas":"canvas-fig26818d","series":[{"label":"Set 1","data":[{"x":1003.594,"y":64.628},{"x":1803.71,"y":60.209},{"x":5219.17,"y":52.637},{"x":13403.519,"y":46.971},{"x":34735.683,"y":41.625},{"x":139668.772,"y":34.879},{"x":418892.482,"y":30.502}]},{"label":"Set 2","data":[{"x":1026.776,"y":84.736},{"x":1862.326,"y":80.318},{"x":3839.705,"y":75.271},{"x":8061.963,"y":70.647},{"x":35530.981,"y":62.603},{"x":57479.311,"y":60.337}]},{"label":"Set 3","data":[{"x":1011.804,"y":108.99},{"x":1903.469,"y":104.734},{"x":4543.189,"y":99.381},{"x":10941.856,"y":94.595},{"x":24487.799,"y":90.817},{"x":44842.75,"y":88.111}]}],"opts":{"xLabel":"Cycles to failure","yLabel":"Maximum stress, ksi","xLog":true,"yMin":0}}]},{"id":"2.6.8.1.8e","caption":"Figure 2.6.8.1.8(e). Best-fit S/N curves for PH15-7Mo (TH1050) sheet at 700°F, transverse direction.","page":"Chapter2.6(steel).html","anchor":"fig-2.6.8.1.8e","pdfPage":247,"image":null,"charts":[{"canvas":"canvas-fig26818e","series":[{"label":"Set 1","data":[{"x":12674.802,"y":144.989},{"x":22924.196,"y":141.427},{"x":62717.05,"y":135.767},{"x":203238.76,"y":129.365},{"x":1074102.56,"y":120.877},{"x":4240831.142,"y":114.162},{"x":6178025.168,"y":112.326}]},{"label":"Set 2","data":[{"x":67618.473,"y":169.75},{"x":133101.517,"y":165.342},{"x":381679.95,"y":158.054},{"x":1236859.193,"y":150.762},{"x":3580317.725,"y":144.317},{"x":9171033.939,"y":138.735}]}],"opts":{"xLabel":"Cycles to failure","yLabel":"Maximum stress, ksi","xLog":true,"yMin":0}}]},{"id":"2.6.8.1.8f","caption":"Figure 2.6.8.1.8(f). Best-fit S/N curves for notched, Kt = 3.0, PH15-7Mo (TH1050) sheet at 1000°F, transverse direction.","page":"Chapter2.6(steel).html","anchor":"fig-2.6.8.1.8f","pdfPage":248,"image":null,"charts":[{"canvas":"canvas-fig26818f","series":[{"label":"Set 1","data":[{"x":1001.447,"y":69.276},{"x":1769.191,"y":65.376},{"x":5471.83,"y":58.398},{"x":14085.861,"y":52.944},{"x":106178.829,"y":43.343},{"x":483107.833,"y":37.123},{"x":822913.468,"y":35.102}]},{"label":"Set 2","data":[{"x":17844.945,"y":70.347},{"x":47449.829,"y":63.701},{"x":132661.252,"y":57.417},{"x":410345.478,"y":51.155},{"x":1990681.238,"y":43.626},{"x":5882543.157,"y":39.018}]}],"opts":{"xLabel":"Cycles to failure","yLabel":"Maximum stress, ksi","xLog":true,"yMin":0}}]}],"tables":[{"id":"2.6.8.0a","caption":"Table 2.6.8.0(a). Material Specifications for PH15-7Mo Stainless Steel","page":"Chapter2.6(steel).html","anchor":"table-2.6.8.0a","pdfPage":238,"html":"<table class=\"hdbk-table\">\n<caption>Table 2.6.8.0(a). Material Specifications for PH15-7Mo Stainless Steel</caption>\n<thead>\n<tr>\n<th class=\"td-left\">Specification</th>\n<th>Form</th>\n</tr>\n</thead>\n<tbody>\n<tr>\n<td class=\"td-left\">AMS 5520</td>\n<td>Plate, sheet, and strip</td>\n</tr>\n</tbody>\n</table>"},{"id":"2.6.8.0b","caption":"Table 2.6.8.0(b). Design Mechanical and Physical Properties for PH15-7Mo (TH1050)","page":"Chapter2.6(steel).html","anchor":"table-2.6.8.0b","pdfPage":239,"html":"<table class=\"hdbk-table\">\n<caption>Table 2.6.8.0(b). Design Mechanical and Physical Properties for PH15-7Mo (TH1050)</caption>\n<thead>\n<tr>\n<th class=\"td-left\">Specification</th>\n<th>AMS 5520</th>\n</tr>\n<tr>\n<th class=\"td-left\">Form</th>\n<th>Sheet, strip, and plate</th>\n</tr>\n<tr>\n<th class=\"td-left\">Condition</th>\n<th>TH1050</th>\n</tr>\n<tr>\n<th class=\"td-left\">Thickness, in.</th>\n<th>0.0015–0.500</th>\n</tr>\n<tr class=\"subhead\">\n<th class=\"td-left\">Basis</th>\n<th>S</th>\n</tr>\n</thead>\n<tbody>\n<tr class=\"prop-section\"><td class=\"td-left\" colspan=\"2\">Mechanical Properties:</td></tr>\n<tr class=\"prop-group\"><td class=\"td-left\" colspan=\"2\"><em>F<sub>tu</sub></em>, ksi:</td></tr>\n<tr><td class=\"td-indent\">L</td><td>185</td></tr>\n<tr><td class=\"td-indent\">LT</td><td>190</td></tr>\n<tr class=\"prop-group\"><td class=\"td-left\" colspan=\"2\"><em>F<sub>ty</sub></em>, ksi:</td></tr>\n<tr><td class=\"td-indent\">L</td><td>165</td></tr>\n<tr><td class=\"td-indent\">LT</td><td>170</td></tr>\n<tr class=\"prop-group\"><td class=\"td-left\" colspan=\"2\"><em>F<sub>cy</sub></em>, ksi:</td></tr>\n<tr><td class=\"td-indent\">L</td><td>182</td></tr>\n<tr><td class=\"td-indent\">LT</td><td>188</td></tr>\n<tr><td class=\"td-left\"><em>F<sub>su</sub></em>, ksi</td><td>120</td></tr>\n<tr class=\"prop-group\"><td class=\"td-left\" colspan=\"2\"><em>F<sub>bru</sub></em>, ksi:</td></tr>\n<tr><td class=\"td-indent\">(e/D = 1.5)</td><td>327</td></tr>\n<tr><td class=\"td-indent\">(e/D = 2.0)</td><td>377</td></tr>\n<tr class=\"prop-group\"><td class=\"td-left\" colspan=\"2\"><em>F<sub>bry</sub></em>, ksi:</td></tr>\n<tr><td class=\"td-indent\">(e/D = 1.5)</td><td>259</td></tr>\n<tr><td class=\"td-indent\">(e/D = 2.0)</td><td>272</td></tr>\n<tr class=\"prop-group\"><td class=\"td-left\" colspan=\"2\"><em>e</em>, percent:</td></tr>\n<tr><td class=\"td-indent\">LT</td><td><sup>a</sup></td></tr>\n<tr><td class=\"td-left\"><em>E</em>, 10<sup>3</sup> ksi</td><td>29.0</td></tr>\n<tr><td class=\"td-left\"><em>E<sub>c</sub></em>, 10<sup>3</sup> ksi</td><td>30.0</td></tr>\n<tr><td class=\"td-left\"><em>G</em>, 10<sup>3</sup> ksi</td><td>11.4</td></tr>\n<tr><td class=\"td-left\"><em>μ</em></td><td>0.28</td></tr>\n<tr class=\"prop-section\"><td class=\"td-left\" colspan=\"2\">Physical Properties:</td></tr>\n<tr><td class=\"td-left\"><em>ω</em>, lb/in.<sup>3</sup></td><td>0.277</td></tr>\n<tr><td class=\"td-left\"><em>C</em>, Btu/(lb)(°F)</td><td>...</td></tr>\n<tr><td class=\"td-left\"><em>K</em> and <em>α</em></td><td>See Figure 2.6.8.0</td></tr>\n</tbody>\n<tfoot>\n<tr><td colspan=\"2\">a  See Table 2.6.8.0(c).</td></tr>\n</tfoot>\n</table>"},{"id":"2.6.8.0c","caption":"Table 2.6.8.0(c). Elongation for PH15-7Mo (TH1050) Sheet, Strip, and Plate","page":"Chapter2.6(steel).html","anchor":"table-2.6.8.0c","pdfPage":239,"html":"<table class=\"hdbk-table\">\n<caption>Table 2.6.8.0(c). Elongation for PH15-7Mo (TH1050) Sheet, Strip, and Plate</caption>\n<thead>\n<tr>\n<th class=\"td-left\">Thickness, inches</th>\n<th>e (LT), percent</th>\n</tr>\n</thead>\n<tbody>\n<tr><td class=\"td-left\">0.0015 to 0.0049</td><td>2</td></tr>\n<tr><td class=\"td-left\">0.0050 to 0.0099</td><td>3</td></tr>\n<tr><td class=\"td-left\">0.010 to 0.019</td><td>4</td></tr>\n<tr><td class=\"td-left\">0.020 to 0.1874</td><td>5</td></tr>\n<tr><td class=\"td-left\">0.1875 to 0.500</td><td>6</td></tr>\n</tbody>\n</table>"}]}
