Repository: bckasper3/KasperCalc

This is the home of KasperCalc. The location of the infrequently used aerospace calculator. 
Go to KasperCalc.com

KasperCalc is not liable for any error or mistakes in the entirity of the website.

File: js/data/figures/2.6.9.json
{"section":"2.6.9","figures":[{"id":"2.6.9.0","caption":"Figure 2.6.9.0. Effect of temperature on the physical properties of 17-4PH stainless steel.","page":"Chapter2.6(steel).html","anchor":"fig-2.6.9.0","pdfPage":255,"image":null,"charts":[{"canvas":"canvas-fig2690c","series":[{"label":"C","data":[{"x":6.1,"y":0.101},{"x":83.55,"y":0.106},{"x":167.114,"y":0.111},{"x":236.417,"y":0.116},{"x":315.929,"y":0.119},{"x":389.306,"y":0.124},{"x":464.712,"y":0.129},{"x":538.08,"y":0.134},{"x":603.276,"y":0.14},{"x":674.568,"y":0.146},{"x":727.527,"y":0.151},{"x":778.446,"y":0.156},{"x":825.281,"y":0.161},{"x":866.001,"y":0.166},{"x":914.866,"y":0.172},{"x":950.211,"y":0.176},{"x":1005.924,"y":0.182},{"x":1045.171,"y":0.187},{"x":1087.223,"y":0.19},{"x":1112.613,"y":0.191},{"x":1146.177,"y":0.192},{"x":1175.502,"y":0.191},{"x":1208.203,"y":0.189},{"x":1235.737,"y":0.185},{"x":1265.714,"y":0.18},{"x":1288.854,"y":0.173},{"x":1297.862,"y":0.168},{"x":1310.091,"y":0.16},{"x":1323.467,"y":0.15},{"x":1334.924,"y":0.143},{"x":1348.384,"y":0.138},{"x":1365.89,"y":0.135},{"x":1382.0,"y":0.133},{"x":1407.517,"y":0.132},{"x":1438.67,"y":0.133},{"x":1478.886,"y":0.135},{"x":1535.758,"y":0.139},{"x":1600.409,"y":0.144}],"interp":"lin","step":5}],"opts":{"xLabel":"Temperature, °F","yLabel":"C, Btu/(lb)(°F)","yMin":0.08}},{"canvas":"canvas-fig2690k","series":[{"label":"K","data":[{"x":201.429,"y":9.998},{"x":293.181,"y":10.414},{"x":419.594,"y":10.99},{"x":537.841,"y":11.58},{"x":685.376,"y":12.293},{"x":863.128,"y":13.129}],"interp":"lin","step":5}],"opts":{"xLabel":"Temperature, °F","yLabel":"K, Btu/[(hr)(ft²)(°F)/ft]","yMin":8,"yMax":15}},{"canvas":"canvas-fig2690a","series":[{"label":"α — Series 1","data":[{"x":73.679,"y":5.823},{"x":264.615,"y":5.986},{"x":508.959,"y":6.221},{"x":802.543,"y":6.466}],"interp":"lin","step":5},{"label":"α — Series 2","data":[{"x":205.457,"y":6.307},{"x":355.337,"y":6.44},{"x":533.934,"y":6.572},{"x":712.56,"y":6.733},{"x":806.984,"y":6.796}],"interp":"lin","step":5},{"label":"α — Series 3","data":[{"x":74.952,"y":6.156},{"x":131.712,"y":6.406},{"x":207.824,"y":6.615},{"x":298.261,"y":6.791},{"x":446.136,"y":6.969},{"x":540.58,"y":7.052},{"x":715.067,"y":7.177},{"x":905.971,"y":7.308}],"interp":"lin","step":5}],"opts":{"xLabel":"Temperature, °F","yLabel":"α, 10⁻⁶ in./in./°F","yMin":5,"yMax":8}}]},{"id":"2.6.9.1.2","caption":"Figure 2.6.9.1.2. Effect of temperature on the compressive yield strength (Fcy) and the shear ultimate strength (Fsu) of 17-4PH (H900) stainless steel bar and forging.","page":"Chapter2.6(steel).html","anchor":"fig-2.6.9.1.2","pdfPage":256,"image":null,"charts":[{"canvas":"canvas-fig26912","series":[{"label":"Fcy","data":[{"x":90.535,"y":99.465},{"x":169.547,"y":95.265},{"x":253.498,"y":91.066},{"x":332.51,"y":86.299},{"x":511.635,"y":76.027},{"x":627.011,"y":68.71},{"x":741.489,"y":60.85},{"x":841.152,"y":53.099},{"x":948.298,"y":44.178},{"x":1081.631,"y":30.485}],"interp":"lin","step":5},{"label":"Fsu","data":[{"x":92.181,"y":99.465},{"x":204.115,"y":94.947},{"x":332.51,"y":89.432},{"x":447.737,"y":84.027},{"x":582.716,"y":77.118},{"x":669.959,"y":72.155},{"x":775.309,"y":65.725},{"x":864.198,"y":59.639},{"x":941.564,"y":53.404},{"x":1012.346,"y":47.427},{"x":1081.481,"y":41.34},{"x":1159.147,"y":34.155},{"x":1198.504,"y":30.31}],"interp":"lin","step":5}],"opts":{"xLabel":"Temperature, °F","yLabel":"Strength, ksi","xMin":0,"yMin":0}}]},{"id":"2.6.9.1.3","caption":"Figure 2.6.9.1.3. Effect of temperature on the bearing ultimate strength (Fbru) and the bearing yield strength (Fbry) of 17-4PH (H900) stainless steel bar and forging.","page":"Chapter2.6(steel).html","anchor":"fig-2.6.9.1.3","pdfPage":256,"image":null,"charts":[{"canvas":"canvas-fig26913","series":[{"label":"Fbru","data":[{"x":88.232,"y":99.855},{"x":129.788,"y":97.844},{"x":229.557,"y":94.007},{"x":340.936,"y":88.885},{"x":463.958,"y":83.362},{"x":560.356,"y":78.328},{"x":650.094,"y":73.283},{"x":753.107,"y":66.876},{"x":837.822,"y":60.971},{"x":925.845,"y":54.429},{"x":1002.524,"y":48.1}],"interp":"lin","step":5},{"label":"Fbry","data":[{"x":107.005,"y":99.991},{"x":163.053,"y":96.831},{"x":241.204,"y":93.806},{"x":327.666,"y":90.37},{"x":434.071,"y":85.834},{"x":530.495,"y":81.573},{"x":615.26,"y":77.176},{"x":704.103,"y":72.492},{"x":813.017,"y":66.048},{"x":901.068,"y":60.329},{"x":1000.736,"y":53.487}],"interp":"lin","step":5}],"opts":{"xLabel":"Temperature, °F","yLabel":"Strength, ksi","xMin":0,"yMin":0}}]},{"id":"2.6.9.1.4","caption":"Figure 2.6.9.1.4. Effect of temperature on the tensile and compressive moduli (E and Ec) of 17-4PH (H900) stainless steel bar and forging.","page":"Chapter2.6(steel).html","anchor":"fig-2.6.9.1.4","pdfPage":257,"image":null,"charts":[{"canvas":"canvas-fig26914","series":[{"label":"E / Eₒ","data":[{"x":81.602,"y":99.724},{"x":149.438,"y":97.931},{"x":283.715,"y":94.621},{"x":382.003,"y":92.138},{"x":514.879,"y":89.266},{"x":596.733,"y":87.179},{"x":732.217,"y":83.963},{"x":894.104,"y":80.028}],"interp":"lin","step":5}],"opts":{"xLabel":"Temperature, °F","yLabel":"Percentage of room-temperature modulus","xMin":0,"yMin":0},"derate":{"kind":"temperature","mode":"percent","series":[{"label":"E / Eₒ","props":["E"],"hours":null}]}}]},{"id":"2.6.9.1.8a","caption":"Figure 2.6.9.1.8(a). Best-fit S/N curves for unnotched 17-4PH (H900) bar, longitudinal direction.","page":"Chapter2.6(steel).html","anchor":"fig-2.6.9.1.8a","pdfPage":258,"image":null,"charts":[{"canvas":"canvas-fig26918a","series":[{"label":"Set 1","data":[{"x":7655.294,"y":164.515},{"x":13401.024,"y":157.04},{"x":24057.006,"y":149.413},{"x":46955.47,"y":140.886},{"x":85029.331,"y":133.849},{"x":159267.182,"y":127.102},{"x":370842.357,"y":118.105},{"x":1129116.699,"y":107.145}]},{"label":"Set 2","data":[{"x":161722.694,"y":192.568},{"x":233493.393,"y":186.748},{"x":422423.214,"y":177.789},{"x":714750.474,"y":169.58}]}],"opts":{"xLabel":"Cycles to failure","yLabel":"Maximum stress, ksi","xLog":true,"yMin":0}}]},{"id":"2.6.9.1.8b","caption":"Figure 2.6.9.1.8(b). Best-fit S/N curves for notched, Kt = 3.0, 17-4PH (H900) bar, longitudinal direction.","page":"Chapter2.6(steel).html","anchor":"fig-2.6.9.1.8b","pdfPage":259,"image":null,"charts":[{"canvas":"canvas-fig26918b","series":[{"label":"Set 1","data":[{"x":1042.392,"y":125.023},{"x":1277.783,"y":118.489},{"x":1637.201,"y":110.554},{"x":2269.918,"y":101.846},{"x":3010.1,"y":95.163},{"x":4133.744,"y":88.327},{"x":6142.845,"y":80.718},{"x":10595.215,"y":71.677},{"x":22941.008,"y":61.565},{"x":42753.402,"y":55.155},{"x":90794.888,"y":49.424},{"x":268703.083,"y":43.314},{"x":728063.542,"y":39.351},{"x":2947086.579,"y":35.639}]},{"label":"Set 2","data":[{"x":4929.369,"y":144.989},{"x":6487.012,"y":135.808},{"x":9569.11,"y":125.078},{"x":14108.841,"y":115.44},{"x":20425.611,"y":107.672},{"x":30616.954,"y":100.221},{"x":48360.689,"y":92.774},{"x":81178.089,"y":85.957},{"x":122606.52,"y":81.158},{"x":249347.244,"y":74.615},{"x":489348.917,"y":69.728}]}],"opts":{"xLabel":"Cycles to failure","yLabel":"Maximum stress, ksi","xLog":true,"yMin":0}}]},{"id":"2.6.9.1.8c","caption":"Figure 2.6.9.1.8(c). Best-fit S/N curves for notched, Kt = 4.0, 17-4PH (H900) bar, longitudinal direction.","page":"Chapter2.6(steel).html","anchor":"fig-2.6.9.1.8c","pdfPage":260,"image":null,"charts":[{"canvas":"canvas-fig26918c","series":[{"label":"Set 1","data":[{"x":6179.833,"y":62.934},{"x":10474.435,"y":55.723},{"x":17027.194,"y":49.832},{"x":28151.235,"y":44.818},{"x":44264.507,"y":40.952},{"x":76331.551,"y":37.132},{"x":143147.84,"y":33.133},{"x":261831.303,"y":30.599},{"x":525192.729,"y":27.619},{"x":890878.346,"y":26.102},{"x":1491737.808,"y":24.693}]},{"label":"Set 2","data":[{"x":3110.531,"y":107.048},{"x":4590.435,"y":97.054},{"x":6468.021,"y":88.833},{"x":9746.376,"y":80.606},{"x":13173.714,"y":75.169},{"x":19526.118,"y":68.992},{"x":30692.586,"y":62.811},{"x":59494.659,"y":55.297},{"x":108774.749,"y":49.691},{"x":235219.113,"y":44.217},{"x":471754.895,"y":40.359},{"x":1011908.154,"y":36.935},{"x":1563936.893,"y":35.372}]},{"label":"Set 3","data":[{"x":121789.617,"y":77.779},{"x":159232.44,"y":74.539},{"x":232159.903,"y":70.613},{"x":301033.149,"y":68.198},{"x":417415.108,"y":65.326}]}],"opts":{"xLabel":"Cycles to failure","yLabel":"Maximum stress, ksi","xLog":true,"yMin":0}}]},{"id":"2.6.9.2.1","caption":"Figure 2.6.9.2.1. Effect of temperature on the tensile ultimate strength (Ftu) and the tensile yield strength (Fty) of 17-4PH (H900, H925, H1025, and H1075) stainless steel bar.","page":"Chapter2.6(steel).html","anchor":"fig-2.6.9.2.1","pdfPage":261,"image":null,"charts":[{"canvas":"canvas-fig26921","series":[{"label":"Fₜᵤ","data":[{"x":80.786,"y":99.25},{"x":150.485,"y":96.019},{"x":209.187,"y":93.611},{"x":304.592,"y":90.296},{"x":380.42,"y":87.43},{"x":491.728,"y":83.668},{"x":573.682,"y":80.967},{"x":669.109,"y":78.55},{"x":727.832,"y":77.029},{"x":781.648,"y":75.065},{"x":830.543,"y":72.127},{"x":868.414,"y":68.937},{"x":903.823,"y":65.159},{"x":942.88,"y":60.406},{"x":989.27,"y":55.129},{"x":1035.132,"y":51.05},{"x":1096.788,"y":46.579}],"interp":"lin","step":5},{"label":"Fₜᵧ","data":[{"x":99.705,"y":99.235},{"x":160.292,"y":96.549},{"x":244.686,"y":93.525},{"x":346.213,"y":90.287},{"x":450.193,"y":87.214},{"x":537.05,"y":84.756},{"x":610.468,"y":83.453},{"x":641.059,"y":82.902},{"x":688.773,"y":81.716},{"x":736.485,"y":80.442},{"x":785.407,"y":78.601},{"x":819.633,"y":76.52},{"x":856.292,"y":73.829},{"x":892.943,"y":70.772},{"x":935.693,"y":66.859},{"x":972.88,"y":62.993},{"x":1010.062,"y":58.916},{"x":1057.773,"y":53.051},{"x":1099.48,"y":47.41}],"interp":"lin","step":5}],"opts":{"xLabel":"Temperature, °F","yLabel":"Strength, ksi","xMin":0,"yMin":0}}]},{"id":"2.6.9.2.6a","caption":"Figure 2.6.9.2.6(a). Typical tensile stress-strain curves at room temperature for various heat treated conditions of 17-4PH stainless steel bar.","page":"Chapter2.6(steel).html","anchor":"fig-2.6.9.2.6a","pdfPage":262,"image":null,"charts":[{"canvas":"canvas-fig26926a","series":[{"label":"Condition 1","data":[{"x":0.019,"y":0.721},{"x":0.918,"y":24.767},{"x":1.914,"y":52.898},{"x":2.425,"y":67.084},{"x":3.635,"y":100.266},{"x":3.934,"y":105.32},{"x":4.347,"y":111.099},{"x":4.712,"y":114.475},{"x":5.199,"y":118.357},{"x":5.892,"y":122.751},{"x":6.876,"y":127.134},{"x":7.925,"y":130.733},{"x":8.744,"y":132.665}],"interp":"lin","step":0.05},{"label":"Condition 2","data":[{"x":0.019,"y":0.481},{"x":1.442,"y":39.587},{"x":2.698,"y":74.538},{"x":3.71,"y":102.67},{"x":5.087,"y":140.66},{"x":5.386,"y":147.002},{"x":5.733,"y":152.298},{"x":6.098,"y":156.416},{"x":6.773,"y":161.005},{"x":7.869,"y":165.654},{"x":8.89,"y":168.576},{"x":9.611,"y":170.111},{"x":10.013,"y":171.022}],"interp":"lin","step":0.05},{"label":"Condition 3","data":[{"x":0.024,"y":0.351},{"x":1.602,"y":43.762},{"x":2.585,"y":71.652},{"x":3.372,"y":93.293},{"x":4.169,"y":114.693},{"x":5.068,"y":139.699},{"x":5.509,"y":150.368},{"x":5.92,"y":158.09},{"x":6.468,"y":166.537},{"x":7.044,"y":173.13},{"x":7.803,"y":180.385},{"x":8.731,"y":186.424},{"x":9.546,"y":191.019},{"x":10.67,"y":195.866},{"x":11.527,"y":199.13}],"interp":"lin","step":0.05}],"opts":{"xLabel":"Strain, 0.001 in./in.","yLabel":"Stress, ksi","xMin":0,"yMin":0}}]},{"id":"2.6.9.2.6b","caption":"Figure 2.6.9.2.6(b). Typical compressive stress-strain and compressive tangent modulus curves at room temperature for various heat treated conditions of 17-4PH stainless steel bar.","page":"Chapter2.6(steel).html","anchor":"fig-2.6.9.2.6b","pdfPage":262,"image":null,"charts":[{"canvas":"canvas-fig26926bss","series":[{"label":"Condition 1","data":[{"x":-0.013,"y":-0.279},{"x":0.896,"y":25.765},{"x":1.684,"y":48.475},{"x":2.891,"y":84.297},{"x":3.263,"y":93.256},{"x":3.648,"y":101.092},{"x":4.253,"y":108.918},{"x":4.983,"y":114.188},{"x":6.028,"y":119.341},{"x":7.16,"y":123.369},{"x":8.205,"y":125.258}],"interp":"lin","step":0.05},{"label":"Condition 2","data":[{"x":0.0,"y":-0.458},{"x":1.262,"y":36.127},{"x":2.209,"y":63.699},{"x":3.093,"y":89.898},{"x":3.649,"y":105.861},{"x":4.053,"y":117.343},{"x":4.368,"y":126.865},{"x":4.671,"y":134.986},{"x":4.924,"y":141.425},{"x":5.39,"y":148.034},{"x":5.768,"y":151.306},{"x":6.221,"y":154.038},{"x":6.674,"y":156.057},{"x":7.794,"y":159.805},{"x":9.429,"y":162.89}],"interp":"lin","step":0.05}],"opts":{"xLabel":"Strain, 0.001 in./in.","yLabel":"Compressive stress, ksi","xMin":0,"yMin":0}},{"canvas":"canvas-fig26926bm","series":[{"label":"Condition 1","data":[{"x":2.053,"y":127.031},{"x":3.874,"y":119.984},{"x":5.979,"y":114.054},{"x":8.462,"y":110.081},{"x":11.071,"y":106.385},{"x":13.649,"y":103.532},{"x":16.541,"y":99.832},{"x":19.496,"y":96.691},{"x":22.702,"y":92.704},{"x":25.311,"y":88.345},{"x":26.819,"y":85.257},{"x":28.484,"y":79.667},{"x":29.363,"y":73.785},{"x":29.739,"y":68.168},{"x":29.988,"y":60.564}],"interp":"lin","step":0.05},{"label":"Condition 2","data":[{"x":1.844,"y":164.061},{"x":3.101,"y":160.085},{"x":5.363,"y":154.892},{"x":7.847,"y":151.352},{"x":10.016,"y":149.016},{"x":12.562,"y":146.393},{"x":16.24,"y":142.474},{"x":18.503,"y":140.188},{"x":21.081,"y":137.895},{"x":23.879,"y":134.783},{"x":26.362,"y":130.784},{"x":28.027,"y":126.545},{"x":29.001,"y":122.319},{"x":29.691,"y":116.416},{"x":30.034,"y":108.555}],"interp":"lin","step":0.05}],"opts":{"xLabel":"Compressive Tangent Modulus, 10³ ksi","yLabel":"Stress, ksi","xMin":0,"yMin":0}}]},{"id":"2.6.9.3.6a","caption":"Figure 2.6.9.3.6(a). Typical tensile stress-strain curve for 17-4PH (H1000) stainless steel casting at room temperature.","page":"Chapter2.6(steel).html","anchor":"fig-2.6.9.3.6a","pdfPage":263,"image":null,"charts":[{"canvas":"canvas-fig26936a","series":[{"label":"RT","data":[{"x":0.0,"y":-0.244},{"x":0.429,"y":11.611},{"x":0.913,"y":25.153},{"x":1.507,"y":42.002},{"x":1.968,"y":55.678},{"x":2.934,"y":83.028},{"x":3.427,"y":96.703},{"x":3.963,"y":112.332},{"x":4.545,"y":127.717},{"x":4.777,"y":132.823},{"x":5.18,"y":140.082},{"x":5.609,"y":145.543},{"x":6.387,"y":151.404},{"x":6.967,"y":155.467},{"x":7.396,"y":157.509},{"x":7.817,"y":158.619}],"interp":"lin","step":0.05}],"opts":{"xLabel":"Strain, 0.001 in./in.","yLabel":"Stress, ksi","xMin":0,"yMin":0}}]},{"id":"2.6.9.3.6b","caption":"Figure 2.6.9.3.6(b). Typical compressive stress-strain and compressive tangent modulus curves for 17-4PH (H1000) stainless steel casting at room temperature.","page":"Chapter2.6(steel).html","anchor":"fig-2.6.9.3.6b","pdfPage":263,"image":null,"charts":[{"canvas":"canvas-fig26936bss","series":[{"label":"Compressive stress-strain","data":[{"x":0.024,"y":0.541},{"x":0.585,"y":18.636},{"x":1.434,"y":44.081},{"x":2.181,"y":66.527},{"x":2.764,"y":83.712},{"x":3.377,"y":102.224},{"x":3.757,"y":113.533},{"x":4.326,"y":127.938},{"x":4.764,"y":137.4},{"x":5.287,"y":145.631},{"x":5.918,"y":153.047},{"x":6.841,"y":159.521},{"x":7.855,"y":164.493}],"interp":"lin","step":0.05}],"opts":{"xLabel":"Strain, 0.001 in./in.","yLabel":"Compressive stress, ksi","xMin":0,"yMin":0}},{"canvas":"canvas-fig26936bm","series":[{"label":"Compressive tangent modulus","data":[{"x":2.787,"y":172.37},{"x":4.454,"y":164.777},{"x":6.637,"y":158.262},{"x":8.85,"y":152.559},{"x":10.488,"y":150.108},{"x":12.793,"y":145.659},{"x":15.886,"y":141.129},{"x":18.251,"y":137.417},{"x":21.011,"y":132.151},{"x":23.225,"y":128.712},{"x":24.983,"y":123.997},{"x":26.439,"y":120.736},{"x":27.439,"y":117.208},{"x":28.227,"y":113.142},{"x":28.834,"y":109.618},{"x":29.318,"y":104.472},{"x":29.923,"y":92.829}],"interp":"lin","step":0.05}],"opts":{"xLabel":"Compressive Tangent Modulus, 10³ ksi","yLabel":"Stress, ksi","xMin":0,"yMin":0}}]},{"id":"2.6.9.4.8","caption":"Figure 2.6.9.4.8. Best-fit S/N curves for notched, Kt = 3.0, fatigue behavior of 17-4PH (H1025) stainless steel bar, longitudinal and long transverse directions.","page":"Chapter2.6(steel).html","anchor":"fig-2.6.9.4.8","pdfPage":264,"image":null,"charts":[{"canvas":"canvas-fig26948","series":[{"label":"Set 1","data":[{"x":50039.756,"y":44.899},{"x":103759.284,"y":41.608},{"x":184686.107,"y":39.18},{"x":379675.827,"y":36.476},{"x":807485.996,"y":33.482},{"x":1591077.376,"y":31.065},{"x":3529728.648,"y":28.81},{"x":8309701.504,"y":26.121},{"x":11274920.693,"y":25.275}]},{"label":"Set 2","data":[{"x":18591.004,"y":79.993},{"x":36656.921,"y":74.349},{"x":82785.728,"y":67.841},{"x":200053.97,"y":61.781},{"x":479298.221,"y":56.307},{"x":1072879.163,"y":51.705}]},{"label":"Set 3","data":[{"x":88835.089,"y":94.842},{"x":145346.084,"y":90.204},{"x":265557.27,"y":84.405},{"x":481038.679,"y":79.192},{"x":886212.547,"y":74.221},{"x":2197133.27,"y":67.191},{"x":5216126.403,"y":61.208}]}],"opts":{"xLabel":"Cycles to failure","yLabel":"Maximum stress, ksi","xLog":true,"yMin":0}}]},{"id":"2.6.9.5.8","caption":"Figure 2.6.9.5.8. Best-fit S/N curves for notched, Kt = 4.0, 17-4PH (H1100) bar, longitudinal direction.","page":"Chapter2.6(steel).html","anchor":"fig-2.6.9.5.8","pdfPage":265,"image":null,"charts":[{"canvas":"canvas-fig26958","series":[{"label":"Set 1","data":[{"x":30942.332,"y":41.175},{"x":48284.637,"y":37.89},{"x":94831.998,"y":33.433},{"x":194981.487,"y":29.384},{"x":467255.024,"y":25.088},{"x":611009.27,"y":24.054}]},{"label":"Set 2","data":[{"x":12209.645,"y":78.127},{"x":21073.033,"y":70.706},{"x":45084.577,"y":61.843},{"x":83342.04,"y":55.236},{"x":155202.953,"y":49.566},{"x":352824.93,"y":42.488},{"x":913420.169,"y":35.891}]},{"label":"Set 3","data":[{"x":164468.929,"y":85.183},{"x":220299.487,"y":80.672},{"x":290563.497,"y":76.561}]},{"label":"Set 4","data":[{"x":416204.114,"y":77.95},{"x":520141.189,"y":74.902},{"x":670299.706,"y":71.591}]}],"opts":{"xLabel":"Cycles to failure","yLabel":"Maximum stress, ksi","xLog":true,"yMin":0}}]},{"id":"2.6.9.6.1","caption":"Figure 2.6.9.6.1. Effect of temperature on the tensile ultimate strength (Ftu) and the tensile yield strength (Fty) of 17-4PH (H1150) stainless steel bar.","page":"Chapter2.6(steel).html","anchor":"fig-2.6.9.6.1","pdfPage":266,"image":null,"charts":[{"canvas":"canvas-fig26961","series":[{"label":"Fₜᵤ","data":[{"x":86.614,"y":99.486},{"x":192.168,"y":96.053},{"x":333.168,"y":92.106},{"x":439.607,"y":88.93},{"x":526.694,"y":86.47},{"x":641.427,"y":83.071},{"x":752.011,"y":79.705},{"x":837.699,"y":76.004},{"x":908.172,"y":72.068},{"x":970.849,"y":68.02},{"x":1015.934,"y":64.576},{"x":1057.361,"y":60.271},{"x":1099.404,"y":55.105}],"interp":"lin","step":5},{"label":"Fₜᵧ","data":[{"x":89.881,"y":99.385},{"x":215.692,"y":97.093},{"x":312.468,"y":95.225},{"x":389.888,"y":93.649},{"x":489.43,"y":91.77},{"x":633.213,"y":89.109},{"x":706.478,"y":87.085},{"x":790.791,"y":83.943},{"x":847.449,"y":81.058},{"x":899.957,"y":77.983},{"x":944.655,"y":73.857},{"x":1004.546,"y":68.411},{"x":1050.494,"y":63.715},{"x":1101.576,"y":57.565}],"interp":"lin","step":5}],"opts":{"xLabel":"Temperature, °F","yLabel":"Strength, ksi","xMin":0,"yMin":0}}]}],"tables":[{"id":"2.6.9.0a","caption":"Table 2.6.9.0(a). Material Specifications for 17-4PH Stainless Steel","page":"Chapter2.6(steel).html","anchor":"table-2.6.9.0a","pdfPage":251,"html":"<table class=\"hdbk-table\">\n<caption>Table 2.6.9.0(a). Material Specifications for 17-4PH Stainless Steel</caption>\n<thead>\n<tr>\n<th class=\"td-left\">Specification</th>\n<th>Form</th>\n</tr>\n</thead>\n<tbody>\n<tr><td class=\"td-left\">AMS 5604</td><td>Sheet, strip, and plate</td></tr>\n<tr><td class=\"td-left\">AMS 5643</td><td>Bar, forging, and ring</td></tr>\n<tr><td class=\"td-left\">AMS 5342</td><td>Investment casting (H1100)</td></tr>\n<tr><td class=\"td-left\">AMS 5343</td><td>Investment casting (H1000)</td></tr>\n<tr><td class=\"td-left\">AMS 5344</td><td>Investment casting (H900)</td></tr>\n</tbody>\n</table>"},{"id":"2.6.9.0b","caption":"Table 2.6.9.0(b). Design Mechanical and Physical Properties for 17-4PH Sheet, Strip, and Plate","page":"Chapter2.6(steel).html","anchor":"table-2.6.9.0b","pdfPage":251,"html":"<table class=\"hdbk-table\">\n<caption>Table 2.6.9.0(b). Design Mechanical and Physical Properties for 17-4PH Sheet, Strip, and Plate</caption>\n<thead>\n<tr>\n<th class=\"td-left\">Specification</th>\n<th colspan=\"6\">AMS 5604</th>\n</tr>\n<tr>\n<th class=\"td-left\">Form</th>\n<th colspan=\"6\">Sheet, strip<sup>a</sup>, and plate</th>\n</tr>\n<tr>\n<th class=\"td-left\">Condition</th>\n<th>H900</th><th>H925</th><th>H1025</th><th>H1075</th><th>H1100</th><th>H1150</th>\n</tr>\n<tr>\n<th class=\"td-left\">Thickness, in.</th>\n<th colspan=\"6\">≤ 4.000</th>\n</tr>\n<tr class=\"subhead\">\n<th class=\"td-left\">Basis</th>\n<th>S</th><th>S</th><th>S</th><th>S</th><th>S</th><th>S</th>\n</tr>\n</thead>\n<tbody>\n<tr class=\"prop-section\"><td class=\"td-left\" colspan=\"7\">Mechanical Properties:</td></tr>\n<tr class=\"prop-group\"><td class=\"td-left\" colspan=\"7\"><em>F<sub>tu</sub></em>, ksi:</td></tr>\n<tr><td class=\"td-indent\">L</td><td>...</td><td>...</td><td>...</td><td>...</td><td>...</td><td>...</td></tr>\n<tr><td class=\"td-indent\">LT</td><td>190</td><td>170</td><td>155</td><td>145</td><td>140</td><td>135</td></tr>\n<tr class=\"prop-group\"><td class=\"td-left\" colspan=\"7\"><em>F<sub>ty</sub></em>, ksi:</td></tr>\n<tr><td class=\"td-indent\">L</td><td>...</td><td>...</td><td>...</td><td>...</td><td>...</td><td>...</td></tr>\n<tr><td class=\"td-indent\">LT</td><td>170</td><td>155</td><td>145</td><td>125</td><td>115</td><td>105</td></tr>\n<tr class=\"prop-group\"><td class=\"td-left\" colspan=\"7\"><em>F<sub>cy</sub></em>, ksi:</td></tr>\n<tr><td class=\"td-indent\">L</td><td>...</td><td>...</td><td>...</td><td>...</td><td>...</td><td>...</td></tr>\n<tr><td class=\"td-indent\">LT</td><td>...</td><td>...</td><td>...</td><td>...</td><td>...</td><td>...</td></tr>\n<tr><td class=\"td-left\"><em>F<sub>su</sub></em>, ksi</td><td>...</td><td>...</td><td>...</td><td>...</td><td>...</td><td>...</td></tr>\n<tr class=\"prop-group\"><td class=\"td-left\" colspan=\"7\"><em>F<sub>bru</sub></em>, ksi:</td></tr>\n<tr><td class=\"td-indent\">(e/D = 1.5)</td><td>...</td><td>...</td><td>...</td><td>...</td><td>...</td><td>...</td></tr>\n<tr><td class=\"td-indent\">(e/D = 2.0)</td><td>...</td><td>...</td><td>...</td><td>...</td><td>...</td><td>...</td></tr>\n<tr class=\"prop-group\"><td class=\"td-left\" colspan=\"7\"><em>F<sub>bry</sub></em>, ksi:</td></tr>\n<tr><td class=\"td-indent\">(e/D = 1.5)</td><td>...</td><td>...</td><td>...</td><td>...</td><td>...</td><td>...</td></tr>\n<tr><td class=\"td-indent\">(e/D = 2.0)</td><td>...</td><td>...</td><td>...</td><td>...</td><td>...</td><td>...</td></tr>\n<tr class=\"prop-group\"><td class=\"td-left\" colspan=\"7\"><em>e</em>, percent:</td></tr>\n<tr><td class=\"td-indent\">LT</td><td><sup>b</sup></td><td><sup>b</sup></td><td><sup>b</sup></td><td><sup>b</sup></td><td><sup>b</sup></td><td><sup>b</sup></td></tr>\n<tr><td class=\"td-left\"><em>E</em>, 10<sup>3</sup> ksi</td><td colspan=\"6\">28.5</td></tr>\n<tr><td class=\"td-left\"><em>E<sub>c</sub></em>, 10<sup>3</sup> ksi</td><td colspan=\"6\">30.0</td></tr>\n<tr><td class=\"td-left\"><em>G</em>, 10<sup>3</sup> ksi</td><td colspan=\"6\">11.2</td></tr>\n<tr><td class=\"td-left\"><em>μ</em></td><td colspan=\"6\">0.27</td></tr>\n<tr class=\"prop-section\"><td class=\"td-left\" colspan=\"7\">Physical Properties:</td></tr>\n<tr><td class=\"td-left\"><em>ω</em>, lb/in.<sup>3</sup></td><td colspan=\"6\">0.282 (H900), 0.283 (H1075), 0.284 (H1150)</td></tr>\n<tr><td class=\"td-left\"><em>C</em>, <em>K</em>, and <em>α</em></td><td colspan=\"6\">See Figure 2.6.9.0</td></tr>\n</tbody>\n<tfoot>\n<tr><td colspan=\"7\">a  Test direction longitudinal for widths less than 9 inches; long transverse for widths 9 inches and over.</td></tr>\n<tr><td colspan=\"7\">b  See Table 2.6.9.0(c).</td></tr>\n</tfoot>\n</table>"},{"id":"2.6.9.0c","caption":"Table 2.6.9.0(c). Elongation for 17-4PH Sheet, Strip, and Plate by Thickness and Condition","page":"Chapter2.6(steel).html","anchor":"table-2.6.9.0c","pdfPage":252,"html":"<table class=\"hdbk-table\">\n<caption>Table 2.6.9.0(c). Elongation for 17-4PH Sheet, Strip, and Plate by Thickness and Condition</caption>\n<thead>\n<tr>\n<th class=\"td-left\" rowspan=\"2\">Thickness</th>\n<th colspan=\"6\">e, percent (LT)</th>\n</tr>\n<tr class=\"subhead\">\n<th>H900</th><th>H925</th><th>H1025</th><th>H1075</th><th>H1100</th><th>H1150</th>\n</tr>\n</thead>\n<tbody>\n<tr><td class=\"td-left\">0.015 through 0.186</td><td>5</td><td>5</td><td>5</td><td>5</td><td>5</td><td>8</td></tr>\n<tr><td class=\"td-left\">0.187 through 0.625</td><td>8</td><td>8</td><td>8</td><td>9</td><td>10</td><td>10</td></tr>\n<tr><td class=\"td-left\">0.626 through 4.000</td><td>10</td><td>10</td><td>12</td><td>13</td><td>14</td><td>16</td></tr>\n</tbody>\n</table>"},{"id":"2.6.9.0d","caption":"Table 2.6.9.0(d). Design Mechanical and Physical Properties for 17-4PH Forgings","page":"Chapter2.6(steel).html","anchor":"table-2.6.9.0d","pdfPage":253,"html":"<table class=\"hdbk-table\">\n<caption>Table 2.6.9.0(d). Design Mechanical and Physical Properties for 17-4PH Forgings</caption>\n<thead>\n<tr>\n<th class=\"td-left\">Specification</th>\n<th colspan=\"7\">AMS 5643</th>\n</tr>\n<tr>\n<th class=\"td-left\">Form</th>\n<th colspan=\"7\">Forging, tubing, and rings</th>\n</tr>\n<tr>\n<th class=\"td-left\">Condition</th>\n<th>H900</th><th>H925</th><th>H1025</th><th>H1075</th><th>H1100</th><th>H1150</th><th>H1150M<sup>a</sup></th>\n</tr>\n<tr>\n<th class=\"td-left\">Thickness, in.</th>\n<th colspan=\"7\">&lt;8.000</th>\n</tr>\n<tr class=\"subhead\">\n<th class=\"td-left\">Basis</th>\n<th>S</th><th>S</th><th>S</th><th>S</th><th>S</th><th>S</th><th>S</th>\n</tr>\n</thead>\n<tbody>\n<tr class=\"prop-section\"><td class=\"td-left\" colspan=\"8\">Mechanical Properties:</td></tr>\n<tr class=\"prop-group\"><td class=\"td-left\" colspan=\"8\"><em>F<sub>tu</sub></em>, ksi:</td></tr>\n<tr><td class=\"td-indent\">L</td><td>190</td><td>170</td><td>155</td><td>145</td><td>140</td><td>135</td><td>115</td></tr>\n<tr><td class=\"td-indent\">T</td><td>...</td><td>...</td><td>...</td><td>...</td><td>...</td><td>...</td><td>...</td></tr>\n<tr class=\"prop-group\"><td class=\"td-left\" colspan=\"8\"><em>F<sub>ty</sub></em>, ksi:</td></tr>\n<tr><td class=\"td-indent\">L</td><td>170</td><td>155</td><td>145</td><td>125</td><td>115</td><td>105</td><td>75</td></tr>\n<tr><td class=\"td-indent\">T</td><td>...</td><td>...</td><td>...</td><td>...</td><td>...</td><td>...</td><td>...</td></tr>\n<tr class=\"prop-group\"><td class=\"td-left\" colspan=\"8\"><em>F<sub>cy</sub></em>, ksi:</td></tr>\n<tr><td class=\"td-indent\">L</td><td>...</td><td>...</td><td>...</td><td>...</td><td>...</td><td>...</td><td>...</td></tr>\n<tr><td class=\"td-indent\">T</td><td>...</td><td>...</td><td>...</td><td>...</td><td>...</td><td>...</td><td>...</td></tr>\n<tr><td class=\"td-left\"><em>F<sub>su</sub></em>, ksi</td><td>...</td><td>...</td><td>...</td><td>...</td><td>...</td><td>...</td><td>...</td></tr>\n<tr class=\"prop-group\"><td class=\"td-left\" colspan=\"8\"><em>F<sub>bru</sub></em>, ksi:</td></tr>\n<tr><td class=\"td-indent\">(e/D = 1.5)</td><td>...</td><td>...</td><td>...</td><td>...</td><td>...</td><td>...</td><td>...</td></tr>\n<tr><td class=\"td-indent\">(e/D = 2.0)</td><td>...</td><td>...</td><td>...</td><td>...</td><td>...</td><td>...</td><td>...</td></tr>\n<tr class=\"prop-group\"><td class=\"td-left\" colspan=\"8\"><em>F<sub>bry</sub></em>, ksi:</td></tr>\n<tr><td class=\"td-indent\">(e/D = 1.5)</td><td>...</td><td>...</td><td>...</td><td>...</td><td>...</td><td>...</td><td>...</td></tr>\n<tr><td class=\"td-indent\">(e/D = 2.0)</td><td>...</td><td>...</td><td>...</td><td>...</td><td>...</td><td>...</td><td>...</td></tr>\n<tr class=\"prop-group\"><td class=\"td-left\" colspan=\"8\"><em>e</em>, percent:</td></tr>\n<tr><td class=\"td-indent\">L</td><td>10</td><td>10</td><td>12</td><td>13</td><td>14</td><td>16</td><td>18</td></tr>\n<tr><td class=\"td-left\"><em>E</em>, 10<sup>3</sup> ksi</td><td colspan=\"7\">28.5</td></tr>\n<tr><td class=\"td-left\"><em>E<sub>c</sub></em>, 10<sup>3</sup> ksi</td><td colspan=\"7\">30.0</td></tr>\n<tr><td class=\"td-left\"><em>G</em>, 10<sup>3</sup> ksi</td><td colspan=\"7\">11.2</td></tr>\n<tr><td class=\"td-left\"><em>μ</em></td><td colspan=\"7\">0.27</td></tr>\n<tr class=\"prop-section\"><td class=\"td-left\" colspan=\"8\">Physical Properties:</td></tr>\n<tr><td class=\"td-left\"><em>ω</em>, lb/in.<sup>3</sup></td><td colspan=\"7\">0.282 (H900), 0.283 (H1075), 0.284 (H1150)</td></tr>\n<tr><td class=\"td-left\"><em>C</em>, <em>K</em>, and <em>α</em></td><td colspan=\"7\">See Figure 2.6.9.0</td></tr>\n</tbody>\n<tfoot>\n<tr><td colspan=\"8\">a  Not covered by AMS 5643. S values are producers' guaranteed minimum tensile properties.</td></tr>\n</tfoot>\n</table>"},{"id":"2.6.9.0e","caption":"Table 2.6.9.0(e). Design Mechanical and Physical Properties for 17-4PH Bar","page":"Chapter2.6(steel).html","anchor":"table-2.6.9.0e","pdfPage":254,"html":"<table class=\"hdbk-table\">\n<caption>Table 2.6.9.0(e). Design Mechanical and Physical Properties for 17-4PH Bar</caption>\n<thead>\n<tr>\n<th class=\"td-left\">Specification</th>\n<th colspan=\"11\">AMS 5643</th>\n</tr>\n<tr>\n<th class=\"td-left\">Form</th>\n<th colspan=\"11\">Bar</th>\n</tr>\n<tr>\n<th class=\"td-left\">Condition</th>\n<th colspan=\"2\">H900</th>\n<th colspan=\"2\">H925</th>\n<th>H1025</th>\n<th colspan=\"2\">H1075</th>\n<th>H1100</th>\n<th colspan=\"2\">H1150</th>\n<th>H1150M<sup>a</sup></th>\n</tr>\n<tr>\n<th class=\"td-left\">Thickness or diameter, in.</th>\n<th colspan=\"11\">&lt;8.000</th>\n</tr>\n<tr class=\"subhead\">\n<th class=\"td-left\">Basis</th>\n<th>A</th><th>B</th>\n<th>A</th><th>B</th>\n<th>S</th>\n<th>A</th><th>B</th>\n<th>S</th>\n<th>A</th><th>B</th>\n<th>S<sup>a</sup></th>\n</tr>\n</thead>\n<tbody>\n<tr class=\"prop-section\"><td class=\"td-left\" colspan=\"12\">Mechanical Properties:<sup>b</sup></td></tr>\n<tr class=\"prop-group\"><td class=\"td-left\" colspan=\"12\"><em>F<sub>tu</sub></em>, ksi:</td></tr>\n<tr><td class=\"td-indent\">L</td><td>190</td><td>195</td><td>170</td><td>178</td><td>155</td><td>143</td><td>150</td><td>140</td><td>125</td><td>134</td><td>115</td></tr>\n<tr><td class=\"td-indent\">T</td><td>...</td><td>...</td><td>...</td><td>...</td><td>...</td><td>...</td><td>...</td><td>...</td><td>...</td><td>...</td><td>...</td></tr>\n<tr class=\"prop-group\"><td class=\"td-left\" colspan=\"12\"><em>F<sub>ty</sub></em>, ksi:</td></tr>\n<tr><td class=\"td-indent\">L</td><td>170</td><td>175</td><td>155<sup>c</sup></td><td>167</td><td>145</td><td>125<sup>d</sup></td><td>143</td><td>115</td><td>100</td><td>115</td><td>75</td></tr>\n<tr><td class=\"td-indent\">T</td><td>...</td><td>...</td><td>...</td><td>...</td><td>...</td><td>...</td><td>...</td><td>...</td><td>...</td><td>...</td><td>...</td></tr>\n<tr class=\"prop-group\"><td class=\"td-left\" colspan=\"12\"><em>F<sub>cy</sub></em>, ksi:</td></tr>\n<tr><td class=\"td-indent\">L</td><td>170</td><td>175</td><td>...</td><td>...</td><td>139</td><td>...</td><td>...</td><td>...</td><td>90</td><td>104</td><td>...</td></tr>\n<tr><td class=\"td-indent\">T</td><td>...</td><td>...</td><td>...</td><td>...</td><td>...</td><td>...</td><td>...</td><td>...</td><td>...</td><td>...</td><td>...</td></tr>\n<tr><td class=\"td-left\"><em>F<sub>su</sub></em>, ksi</td><td>123</td><td>126</td><td>...</td><td>...</td><td>95</td><td>...</td><td>...</td><td>...</td><td>79</td><td>85</td><td>...</td></tr>\n<tr class=\"prop-group\"><td class=\"td-left\" colspan=\"12\"><em>F<sub>bru</sub></em>, ksi:</td></tr>\n<tr><td class=\"td-indent\">(e/D = 1.5)</td><td>313</td><td>322</td><td>...</td><td>...</td><td>263<sup>e</sup></td><td>...</td><td>...</td><td>...</td><td>213<sup>e</sup></td><td>228<sup>e</sup></td><td>...</td></tr>\n<tr><td class=\"td-indent\">(e/D = 2.0)</td><td>380</td><td>390</td><td>...</td><td>...</td><td>332<sup>e</sup></td><td>...</td><td>...</td><td>...</td><td>270<sup>e</sup></td><td>289<sup>e</sup></td><td>...</td></tr>\n<tr class=\"prop-group\"><td class=\"td-left\" colspan=\"12\"><em>F<sub>bry</sub></em>, ksi:</td></tr>\n<tr><td class=\"td-indent\">(e/D = 1.5)</td><td>255</td><td>262</td><td>...</td><td>...</td><td>211<sup>e</sup></td><td>...</td><td>...</td><td>...</td><td>152<sup>e</sup></td><td>175<sup>e</sup></td><td>...</td></tr>\n<tr><td class=\"td-indent\">(e/D = 2.0)</td><td>280</td><td>288</td><td>...</td><td>...</td><td>250<sup>e</sup></td><td>...</td><td>...</td><td>...</td><td>181<sup>e</sup></td><td>208<sup>e</sup></td><td>...</td></tr>\n<tr class=\"prop-group\"><td class=\"td-left\" colspan=\"12\"><em>e</em>, percent (S-basis):</td></tr>\n<tr><td class=\"td-indent\">L</td><td>10</td><td>...</td><td>10</td><td>...</td><td>12</td><td>13</td><td>...</td><td>14</td><td>16</td><td>...</td><td>18</td></tr>\n<tr><td class=\"td-left\"><em>E</em>, 10<sup>3</sup> ksi</td><td colspan=\"11\">28.5</td></tr>\n<tr><td class=\"td-left\"><em>E<sub>c</sub></em>, 10<sup>3</sup> ksi</td><td colspan=\"11\">30.0</td></tr>\n<tr><td class=\"td-left\"><em>G</em>, 10<sup>3</sup> ksi</td><td colspan=\"11\">11.2</td></tr>\n<tr><td class=\"td-left\"><em>μ</em></td><td colspan=\"11\">0.27</td></tr>\n<tr class=\"prop-section\"><td class=\"td-left\" colspan=\"12\">Physical Properties:</td></tr>\n<tr><td class=\"td-left\"><em>ω</em>, lb/in.<sup>3</sup></td><td colspan=\"11\">0.282 (H900), 0.283 (H1075), 0.284 (H1150)</td></tr>\n<tr><td class=\"td-left\"><em>C</em>, <em>K</em>, and <em>α</em></td><td colspan=\"11\">See Figure 2.6.9.0</td></tr>\n</tbody>\n<tfoot>\n<tr><td colspan=\"12\">a  Not covered by AMS 5643. S values are producer's guaranteed minimum tensile properties.</td></tr>\n<tr><td colspan=\"12\">b  Design allowables were based upon data from samples of material, supplied in the solution treated condition, which were aged to demonstrate response to heat treatment by suppliers.</td></tr>\n<tr><td colspan=\"12\">c  S-basis. Rounded T<sub>99</sub> value = 157 ksi.</td></tr>\n<tr><td colspan=\"12\">d  S-basis. Rounded T<sub>99</sub> value = 136 ksi.</td></tr>\n<tr><td colspan=\"12\">e  Bearing values are “dry pin” values per Section 1.4.7.1.</td></tr>\n</tfoot>\n</table>"},{"id":"2.6.9.0f","caption":"Table 2.6.9.0(f). Design Mechanical and Physical Properties for 17-4PH Investment Castings","page":"Chapter2.6(steel).html","anchor":"table-2.6.9.0f","pdfPage":255,"html":"<table class=\"hdbk-table\">\n<caption>Table 2.6.9.0(f). Design Mechanical and Physical Properties for 17-4PH Investment Castings</caption>\n<thead>\n<tr>\n<th class=\"td-left\">Specification</th>\n<th>AMS 5344</th>\n<th>AMS 5343</th>\n<th>AMS 5342</th>\n</tr>\n<tr>\n<th class=\"td-left\">Form</th>\n<th colspan=\"3\">Investment Casting</th>\n</tr>\n<tr>\n<th class=\"td-left\">Condition</th>\n<th><sup>a</sup></th>\n<th>H1000<sup>b</sup></th>\n<th>H1100<sup>c</sup></th>\n</tr>\n<tr>\n<th class=\"td-left\">Location within casting</th>\n<th colspan=\"3\">Any area</th>\n</tr>\n<tr class=\"subhead\">\n<th class=\"td-left\">Basis</th>\n<th>S</th><th>S</th><th>S</th>\n</tr>\n</thead>\n<tbody>\n<tr class=\"prop-section\"><td class=\"td-left\" colspan=\"4\">Mechanical Properties:<sup>d</sup></td></tr>\n<tr><td class=\"td-left\"><em>F<sub>tu</sub></em>, ksi</td><td>180</td><td>150</td><td>130</td></tr>\n<tr><td class=\"td-left\"><em>F<sub>ty</sub></em>, ksi</td><td>160</td><td>130</td><td>120</td></tr>\n<tr><td class=\"td-left\"><em>F<sub>cy</sub></em>, ksi</td><td>...</td><td>132</td><td>...</td></tr>\n<tr><td class=\"td-left\"><em>F<sub>su</sub></em>, ksi</td><td>...</td><td>98</td><td>...</td></tr>\n<tr class=\"prop-group\"><td class=\"td-left\" colspan=\"4\"><em>F<sub>bru</sub></em><sup>e</sup>, ksi:</td></tr>\n<tr><td class=\"td-indent\">(e/D = 1.5)</td><td>...</td><td>254</td><td>...</td></tr>\n<tr><td class=\"td-indent\">(e/D = 2.0)</td><td>...</td><td>329</td><td>...</td></tr>\n<tr class=\"prop-group\"><td class=\"td-left\" colspan=\"4\"><em>F<sub>bry</sub></em><sup>e</sup>, ksi:</td></tr>\n<tr><td class=\"td-indent\">(e/D = 1.5)</td><td>...</td><td>189</td><td>...</td></tr>\n<tr><td class=\"td-indent\">(e/D = 2.0)</td><td>...</td><td>222</td><td>...</td></tr>\n<tr><td class=\"td-left\"><em>e</em>, percent</td><td>4</td><td>4</td><td>6</td></tr>\n<tr><td class=\"td-left\"><em>RA</em>, percent</td><td>12</td><td>12</td><td>15</td></tr>\n<tr><td class=\"td-left\"><em>E</em>, 10<sup>3</sup> ksi</td><td colspan=\"3\">28.5</td></tr>\n<tr><td class=\"td-left\"><em>E<sub>c</sub></em>, 10<sup>3</sup> ksi</td><td colspan=\"3\">30.0</td></tr>\n<tr><td class=\"td-left\"><em>G</em>, 10<sup>3</sup> ksi</td><td colspan=\"3\">12.7</td></tr>\n<tr><td class=\"td-left\"><em>μ</em></td><td colspan=\"3\">0.27</td></tr>\n<tr class=\"prop-section\"><td class=\"td-left\" colspan=\"4\">Physical Properties:</td></tr>\n<tr><td class=\"td-left\"><em>ω</em>, lb/in.<sup>3</sup></td><td colspan=\"3\">0.282 (H900)</td></tr>\n<tr><td class=\"td-left\"><em>C</em>, <em>K</em>, and <em>α</em></td><td colspan=\"3\">See Figure 2.6.9.0</td></tr>\n</tbody>\n<tfoot>\n<tr><td colspan=\"4\">a  Aged at 900 to 925°F for 90 minutes.</td></tr>\n<tr><td colspan=\"4\">b  Aged at 985 to 1015°F for 90 minutes.</td></tr>\n<tr><td colspan=\"4\">c  Aged at 1085 to 1115°F for 90 minutes.</td></tr>\n<tr><td colspan=\"4\">d  Properties apply only when drawing specifies that conformance to tensile property requirements will be determined from specimens cut from casting or integrally cast specimens.</td></tr>\n<tr><td colspan=\"4\">e  Bearing values are “dry pin” values per Section 1.4.7.1.</td></tr>\n</tfoot>\n</table>"}]}
