Repository: bckasper3/KasperCalc

This is the home of KasperCalc. The location of the infrequently used aerospace calculator. 
Go to KasperCalc.com

KasperCalc is not liable for any error or mistakes in the entirity of the website.

File: js/data/figures/2.7.1.json
{"section":"2.7.1","figures":[{"id":"2.7.1.0","caption":"Figure 2.7.1.0. Effect of temperature on the physical properties of AISI 301 stainless steel.","page":"Chapter2.7(steel).html","anchor":"fig-2.7.1.0","pdfPage":278,"image":null,"charts":[{"canvas":"canvas-fig2710k","series":[{"label":"K","data":[{"x":-216.714,"y":5.839},{"x":-144.354,"y":7.019},{"x":-60.819,"y":8.075},{"x":28.355,"y":8.696},{"x":156.57,"y":9.396},{"x":343.349,"y":10.186},{"x":530.148,"y":10.836},{"x":728.079,"y":11.677},{"x":942.742,"y":12.541},{"x":1210.368,"y":13.665},{"x":1500.307,"y":14.8},{"x":1589.519,"y":15.15}],"interp":"lin","step":5}],"opts":{"xLabel":"Temperature, °F","yLabel":"K, Btu/[(hr)(ft²)(°F)/ft]"}},{"canvas":"canvas-fig2710c","series":[{"label":"C","data":[{"x":-339.577,"y":0.068},{"x":-197.552,"y":0.084},{"x":-61.079,"y":0.099},{"x":136.778,"y":0.113},{"x":331.906,"y":0.122},{"x":552.156,"y":0.13},{"x":794.764,"y":0.135},{"x":1090.354,"y":0.142},{"x":1399.874,"y":0.149},{"x":1595.106,"y":0.151}],"interp":"lin","step":5}],"opts":{"xLabel":"Temperature, °F","yLabel":"C, Btu/[(lb)(°F)]"}},{"canvas":"canvas-fig2710a","series":[{"label":"α","data":[{"x":-445.563,"y":5.271},{"x":-406.713,"y":5.776},{"x":-348.372,"y":6.368},{"x":-292.765,"y":6.824},{"x":-206.51,"y":7.366},{"x":-128.564,"y":7.761},{"x":-42.245,"y":8.143},{"x":63.62,"y":8.475},{"x":195.832,"y":8.871},{"x":353.418,"y":9.227},{"x":500.889,"y":9.512},{"x":634.692,"y":9.734},{"x":835.665,"y":10.028},{"x":1092.162,"y":10.349},{"x":1287.337,"y":10.558},{"x":1502.037,"y":10.768},{"x":1595.583,"y":10.831}],"interp":"lin","step":5}],"opts":{"xLabel":"Temperature, °F","yLabel":"α, 10⁻⁶ in./in./°F"}}]},{"id":"2.7.1.1.1a","caption":"Figure 2.7.1.1.1(a). Effect of temperature on the tensile yield strength (Fty) of AISI 301, 302, 304, 304L, 321, and 347 annealed stainless steel.","page":"Chapter2.7(steel).html","anchor":"fig-2.7.1.1.1a","pdfPage":279,"image":null,"charts":[{"canvas":"canvas-fig27111a","series":[{"label":"Fₜᵧ","data":[{"x":-461.966,"y":129.493},{"x":-414.824,"y":129.076},{"x":-347.47,"y":127.811},{"x":-251.477,"y":124.631},{"x":-177.359,"y":120.38},{"x":-104.919,"y":115.703},{"x":-40.894,"y":110.81},{"x":23.139,"y":105.063},{"x":92.847,"y":98.232},{"x":184.939,"y":87.604},{"x":245.619,"y":80.577},{"x":286.068,"y":76.319},{"x":338.299,"y":72.277},{"x":404.007,"y":67.365},{"x":486.691,"y":63.678},{"x":567.363,"y":62.008},{"x":671.747,"y":61.391},{"x":840.098,"y":61.349},{"x":919.223,"y":61.308},{"x":979.838,"y":60.467},{"x":1047.188,"y":59.493},{"x":1117.915,"y":57.568},{"x":1197.072,"y":54.54},{"x":1269.499,"y":51.026},{"x":1358.773,"y":46.468},{"x":1431.21,"y":42.004},{"x":1495.22,"y":38.507}],"interp":"lin","step":5}],"opts":{"xLabel":"Temperature, °F","yLabel":"Percentage of room-temperature Fₜᵧ","yMin":0},"derate":{"kind":"temperature","mode":"percent","series":[{"label":"Fₜᵧ","props":["Fty"],"hours":null}]}}]},{"id":"2.7.1.1.1b","caption":"Figure 2.7.1.1.1(b). Effect of temperature on the tensile ultimate strength (Ftu) of AISI 301, 302, 304, 304L, 321, and 347 annealed stainless steel.","page":"Chapter2.7(steel).html","anchor":"fig-2.7.1.1.1b","pdfPage":280,"image":null,"charts":[{"canvas":"canvas-fig27111b","series":[{"label":"Fₜᵤ","data":[{"x":-458.824,"y":243.679},{"x":-400.0,"y":229.82},{"x":-343.048,"y":213.979},{"x":-297.059,"y":200.966},{"x":-247.059,"y":187.954},{"x":-197.059,"y":174.943},{"x":-156.952,"y":163.345},{"x":-74.332,"y":140.432},{"x":-12.032,"y":124.025},{"x":38.503,"y":110.165},{"x":82.353,"y":100.265},{"x":130.749,"y":91.216},{"x":172.46,"y":85.278},{"x":231.283,"y":78.777},{"x":294.118,"y":74.412},{"x":379.412,"y":71.131},{"x":455.882,"y":70.138},{"x":652.941,"y":69.214},{"x":770.588,"y":68.948},{"x":832.353,"y":68.365},{"x":941.176,"y":65.601},{"x":1047.059,"y":61.937},{"x":1132.353,"y":57.112},{"x":1200.0,"y":52.67},{"x":1291.176,"y":45.531},{"x":1364.706,"y":39.315},{"x":1494.118,"y":26.983}],"interp":"lin","step":5}],"opts":{"xLabel":"Temperature, °F","yLabel":"Percentage of room-temperature Fₜᵤ","yMin":0},"derate":{"kind":"temperature","mode":"percent","series":[{"label":"Fₜᵤ","props":["Ftu"],"hours":null}]}}]},{"id":"2.7.1.2.6a","caption":"Figure 2.7.1.2.6(a). Typical tensile stress-strain curves at room temperature for AISI 301 ¼-hard stainless steel sheet.","page":"Chapter2.7(steel).html","anchor":"fig-2.7.1.2.6a","pdfPage":281,"image":null,"charts":[{"canvas":"canvas-fig27126a","series":[{"label":"Series 1","data":[{"x":0.036,"y":-3.68},{"x":1.17,"y":20.64},{"x":1.675,"y":30.72},{"x":2.179,"y":40.48},{"x":2.796,"y":51.52},{"x":3.268,"y":59.04},{"x":3.788,"y":66.72},{"x":4.429,"y":74.4},{"x":4.933,"y":80.8},{"x":5.629,"y":87.36},{"x":6.438,"y":95.36},{"x":7.438,"y":102.88},{"x":8.377,"y":110.08},{"x":9.187,"y":114.967}],"interp":"lin","step":0.05},{"label":"Series 2","data":[{"x":-0.01,"y":0.0},{"x":0.472,"y":14.346},{"x":0.829,"y":24.807},{"x":1.305,"y":37.36},{"x":1.675,"y":47.223},{"x":2.233,"y":59.925},{"x":2.741,"y":68.837},{"x":3.146,"y":74.869},{"x":3.717,"y":81.594},{"x":4.431,"y":88.169},{"x":5.062,"y":92.788},{"x":5.578,"y":96.321},{"x":6.278,"y":100.274},{"x":6.887,"y":103.412}],"interp":"lin","step":0.05}],"opts":{"xLabel":"Strain, 0.001 in./in.","yLabel":"Stress, ksi","xMin":0,"yMin":0}}]},{"id":"2.7.1.2.6b","caption":"Figure 2.7.1.2.6(b). Typical compressive stress-strain and compressive tangent-modulus curves at room temperature for AISI 301 ¼-hard stainless steel sheet.","page":"Chapter2.7(steel).html","anchor":"fig-2.7.1.2.6b","pdfPage":281,"image":null,"charts":[{"canvas":"canvas-fig27126b1","series":[{"label":"Series 1","data":[{"x":-0.013,"y":-0.682},{"x":0.341,"y":9.316},{"x":0.707,"y":19.315},{"x":1.344,"y":31.48},{"x":1.836,"y":39.668},{"x":2.397,"y":46.611},{"x":3.571,"y":57.548},{"x":4.656,"y":65.191},{"x":5.426,"y":69.418},{"x":6.536,"y":75.133},{"x":7.905,"y":80.404}],"interp":"lin","step":0.05},{"label":"Series 2","data":[{"x":0.038,"y":0.228},{"x":0.442,"y":12.157},{"x":0.871,"y":23.633},{"x":1.35,"y":36.359},{"x":1.905,"y":50.223},{"x":2.366,"y":60.225},{"x":2.789,"y":68.638},{"x":3.243,"y":76.143},{"x":3.836,"y":84.335},{"x":4.568,"y":92.759},{"x":5.438,"y":101.189},{"x":6.139,"y":107.002},{"x":7.413,"y":115.56},{"x":7.868,"y":118.073}],"interp":"lin","step":0.05}],"opts":{"xLabel":"Strain, 0.001 in./in.","yLabel":"Stress, ksi","xMin":0,"yMin":0}},{"canvas":"canvas-fig27126b2","series":[{"label":"Series 1","data":[{"x":3.754,"y":80.616},{"x":4.479,"y":74.5},{"x":5.426,"y":68.387},{"x":6.751,"y":61.826},{"x":8.549,"y":54.478},{"x":10.189,"y":49.851},{"x":11.861,"y":45.451},{"x":13.849,"y":40.829},{"x":15.631,"y":36.885},{"x":17.508,"y":33.169},{"x":20.032,"y":27.761},{"x":22.035,"y":23.253},{"x":23.533,"y":19.077},{"x":24.637,"y":15.123},{"x":25.442,"y":11.05},{"x":25.804,"y":6.971},{"x":25.962,"y":4.023},{"x":25.994,"y":0.166}],"interp":"lin","step":0.05},{"label":"Series 2","data":[{"x":4.543,"y":125.446},{"x":5.347,"y":118.991},{"x":6.703,"y":110.388},{"x":7.918,"y":104.053},{"x":9.211,"y":98.059},{"x":10.536,"y":92.973},{"x":11.861,"y":87.887},{"x":13.596,"y":82.127},{"x":15.426,"y":76.708},{"x":17.066,"y":71.513},{"x":18.139,"y":68.58},{"x":19.653,"y":63.837},{"x":21.073,"y":59.093},{"x":22.177,"y":55.252},{"x":23.281,"y":51.411},{"x":24.322,"y":46.548},{"x":25.379,"y":40.096},{"x":26.199,"y":33.301},{"x":26.751,"y":23.551},{"x":26.972,"y":12.208},{"x":27.003,"y":0.181}],"interp":"lin","step":0.05}],"opts":{"xLabel":"Compressive Tangent Modulus, 10³ ksi","yLabel":"Stress, ksi","xMin":0,"yMin":0}}]},{"id":"2.7.1.3.1","caption":"Figure 2.7.1.3.1. Effect of temperature on the tensile ultimate strength (Ftu) and the tensile yield strength (Fty) of AISI 301 ½-hard stainless steel sheet.","page":"Chapter2.7(steel).html","anchor":"fig-2.7.1.3.1","pdfPage":282,"image":null,"charts":[{"canvas":"canvas-fig27131","series":[{"label":"Fₜᵤ","data":[{"x":87.565,"y":99.256},{"x":123.594,"y":95.379},{"x":163.215,"y":91.94},{"x":196.829,"y":89.377},{"x":241.24,"y":86.627},{"x":283.246,"y":84.378},{"x":332.448,"y":82.129},{"x":400.852,"y":79.005},{"x":472.847,"y":76.383},{"x":544.84,"y":73.948},{"x":627.627,"y":71.639},{"x":690.012,"y":70.267},{"x":758.399,"y":68.52},{"x":832.788,"y":66.273},{"x":878.388,"y":64.399},{"x":933.595,"y":61.525},{"x":978.006,"y":58.775},{"x":1017.618,"y":56.087},{"x":1098.049,"y":50.149},{"x":1198.887,"y":42.772}],"interp":"lin","step":5},{"label":"Fₜᵧ","data":[{"x":88.766,"y":99.131},{"x":147.588,"y":94.88},{"x":200.397,"y":91.881},{"x":256.796,"y":89.632},{"x":315.589,"y":87.759},{"x":373.178,"y":86.262},{"x":427.164,"y":85.202},{"x":499.138,"y":84.395},{"x":590.302,"y":83.588},{"x":693.463,"y":82.532},{"x":766.645,"y":80.974},{"x":845.835,"y":78.477},{"x":896.235,"y":76.416},{"x":945.445,"y":73.541},{"x":981.459,"y":70.853},{"x":1021.077,"y":67.727},{"x":1058.298,"y":64.413},{"x":1102.725,"y":60.287},{"x":1143.554,"y":56.16},{"x":1200.003,"y":49.781}],"interp":"lin","step":5}],"opts":{"xLabel":"Temperature, °F","yLabel":"Percentage of room-temperature strength","yMin":0},"derate":{"kind":"temperature","mode":"percent","series":[{"label":"Fₜᵤ","props":["Ftu"],"hours":null},{"label":"Fₜᵧ","props":["Fty"],"hours":null}]}}]},{"id":"2.7.1.3.2","caption":"Figure 2.7.1.3.2. Effect of temperature on the compressive yield strength (Fcy) and the shear ultimate strength (Fsu) of AISI 301 ½-hard stainless steel sheet.","page":"Chapter2.7(steel).html","anchor":"fig-2.7.1.3.2","pdfPage":282,"image":null,"charts":[{"canvas":"canvas-fig27132","series":[{"label":"Fᵪᵧ","data":[{"x":80.83,"y":98.642},{"x":112.605,"y":95.468},{"x":156.608,"y":91.316},{"x":210.405,"y":86.919},{"x":261.755,"y":82.644},{"x":327.807,"y":78.366},{"x":391.432,"y":75.063},{"x":467.314,"y":72.0},{"x":553.018,"y":69.788},{"x":610.584,"y":69.227},{"x":652.232,"y":68.974},{"x":690.191,"y":68.174},{"x":755.066,"y":65.906},{"x":826.056,"y":63.149},{"x":903.148,"y":59.477},{"x":980.222,"y":55.075},{"x":1045.057,"y":51.162},{"x":1111.097,"y":46.397},{"x":1211.378,"y":39.127}],"interp":"lin","step":5},{"label":"Fₛᵤ","data":[{"x":82.058,"y":98.763},{"x":161.643,"y":96.796},{"x":230.198,"y":94.71},{"x":293.868,"y":93.234},{"x":386.94,"y":91.751},{"x":465.331,"y":91.063},{"x":548.634,"y":90.861},{"x":633.136,"y":89.624},{"x":691.913,"y":88.453},{"x":777.609,"y":85.937},{"x":862.079,"y":83.36},{"x":940.411,"y":80.297}],"interp":"lin","step":5}],"opts":{"xLabel":"Temperature, °F","yLabel":"Percentage of room-temperature strength","yMin":0},"derate":{"kind":"temperature","mode":"percent","series":[{"label":"Fᵪᵧ","props":[],"hours":null},{"label":"Fₛᵤ","props":["Fsu"],"hours":null}]}}]},{"id":"2.7.1.3.3","caption":"Figure 2.7.1.3.3. Effect of temperature on the bearing ultimate strength (Fbru) and the bearing yield strength (Fbry) of AISI 301 ½-hard stainless steel sheet.","page":"Chapter2.7(steel).html","anchor":"fig-2.7.1.3.3","pdfPage":283,"image":null,"charts":[{"canvas":"canvas-fig27133","series":[{"label":"Fᵦᵣᵤ","data":[{"x":82.694,"y":99.366},{"x":124.041,"y":94.721},{"x":160.376,"y":90.703},{"x":200.47,"y":86.433},{"x":250.587,"y":82.54},{"x":280.658,"y":80.154},{"x":316.993,"y":77.892},{"x":365.857,"y":75.254},{"x":412.216,"y":73.305},{"x":478.622,"y":70.853},{"x":543.774,"y":68.402},{"x":606.421,"y":66.013},{"x":699.139,"y":62.555},{"x":776.821,"y":59.349},{"x":893.344,"y":55.012},{"x":999.843,"y":50.988},{"x":1198.434,"y":43.444}],"interp":"lin","step":5},{"label":"Fᵦᵣᵧ","data":[{"x":87.706,"y":99.617},{"x":175.411,"y":97.853},{"x":251.84,"y":95.965},{"x":335.787,"y":93.575},{"x":420.987,"y":91.059},{"x":492.404,"y":88.795},{"x":551.292,"y":86.657},{"x":611.433,"y":84.519},{"x":671.574,"y":81.754},{"x":730.462,"y":78.864},{"x":786.844,"y":76.099},{"x":857.009,"y":72.392},{"x":918.403,"y":68.999},{"x":982.302,"y":64.791},{"x":1111.355,"y":56.249},{"x":1199.06,"y":49.781}],"interp":"lin","step":5}],"opts":{"xLabel":"Temperature, °F","yLabel":"Percentage of room-temperature strength","yMin":0}}]},{"id":"2.7.1.3.4","caption":"Figure 2.7.1.3.4. Effect of temperature on the tensile and compressive moduli (E and Ec) of AISI 301 ½-hard stainless steel sheet.","page":"Chapter2.7(steel).html","anchor":"fig-2.7.1.3.4","pdfPage":283,"image":null,"charts":[{"canvas":"canvas-fig27134","series":[{"label":"E / Eₒ","data":[{"x":95.238,"y":99.381},{"x":203.175,"y":97.24},{"x":323.81,"y":94.785},{"x":453.333,"y":92.14},{"x":590.476,"y":89.497},{"x":720.0,"y":87.043},{"x":829.206,"y":84.84},{"x":1051.429,"y":80.56},{"x":1196.825,"y":77.601}],"interp":"lin","step":5}],"opts":{"xLabel":"Temperature, °F","yLabel":"Percentage of room-temperature modulus","xMin":0,"yMin":0},"derate":{"kind":"temperature","mode":"percent","series":[{"label":"E / Eₒ","props":["E"],"hours":null}]}}]},{"id":"2.7.1.3.6a","caption":"Figure 2.7.1.3.6(a). Typical tensile stress-strain curves at room temperature for AISI 301 ½-hard stainless steel sheet.","page":"Chapter2.7(steel).html","anchor":"fig-2.7.1.3.6a","pdfPage":284,"image":null,"charts":[{"canvas":"canvas-fig27136a","series":[{"label":"Series 1","data":[{"x":0.024,"y":-0.497},{"x":0.715,"y":17.341},{"x":1.31,"y":32.453},{"x":1.763,"y":44.593},{"x":2.442,"y":61.438},{"x":2.93,"y":71.84},{"x":3.525,"y":83.726},{"x":4.072,"y":93.38},{"x":4.631,"y":102.042},{"x":5.712,"y":116.265},{"x":6.497,"y":125.29},{"x":7.304,"y":133.197},{"x":8.112,"y":139.988},{"x":8.771,"y":145.419}],"interp":"lin","step":0.05},{"label":"Series 2","data":[{"x":0.024,"y":-0.373},{"x":1.132,"y":31.219},{"x":1.633,"y":45.591},{"x":2.073,"y":56.49},{"x":2.609,"y":69.868},{"x":3.097,"y":80.766},{"x":3.716,"y":91.906},{"x":4.275,"y":99.576},{"x":5.558,"y":113.666},{"x":6.354,"y":120.83},{"x":6.959,"y":124.651},{"x":7.909,"y":130.443},{"x":8.639,"y":134.259}],"interp":"lin","step":0.05}],"opts":{"xLabel":"Strain, 0.001 in./in.","yLabel":"Stress, ksi","xMin":0,"yMin":0}}]},{"id":"2.7.1.3.6b","caption":"Figure 2.7.1.3.6(b). Typical compressive stress-strain and compressive tangent-modulus curves at room temperature for AISI 301 ½-hard stainless steel sheet.","page":"Chapter2.7(steel).html","anchor":"fig-2.7.1.3.6b","pdfPage":284,"image":null,"charts":[{"canvas":"canvas-fig27136b1","series":[{"label":"Series 1","data":[{"x":0.038,"y":-0.844},{"x":1.141,"y":27.504},{"x":1.994,"y":43.738},{"x":2.796,"y":57.015},{"x":3.549,"y":66.914},{"x":4.414,"y":76.257},{"x":5.304,"y":83.352},{"x":6.395,"y":91.868},{"x":7.661,"y":100.114},{"x":8.991,"y":108.365}],"interp":"lin","step":0.05},{"label":"Series 2","data":[{"x":0.063,"y":-0.561},{"x":1.041,"y":28.481},{"x":1.806,"y":48.226},{"x":2.671,"y":68.258},{"x":3.649,"y":89.705},{"x":4.552,"y":106.084},{"x":5.68,"y":123.041},{"x":6.533,"y":133.228},{"x":7.636,"y":144.276},{"x":9.003,"y":156.467}],"interp":"lin","step":0.05}],"opts":{"xLabel":"Strain, 0.001 in./in.","yLabel":"Stress, ksi","xMin":0,"yMin":0}},{"canvas":"canvas-fig27136b2","series":[{"label":"Series 1","data":[{"x":5.235,"y":107.036},{"x":6.614,"y":95.823},{"x":8.197,"y":84.054},{"x":9.498,"y":75.651},{"x":10.878,"y":68.658},{"x":12.382,"y":62.512},{"x":14.232,"y":56.375},{"x":16.144,"y":49.678},{"x":19.248,"y":39.357},{"x":21.536,"y":32.108},{"x":23.448,"y":24.708},{"x":24.796,"y":18.135},{"x":25.423,"y":13.652},{"x":25.752,"y":7.192},{"x":25.987,"y":0.166}],"interp":"lin","step":0.05},{"label":"Series 2","data":[{"x":6.489,"y":170.925},{"x":7.304,"y":163.353},{"x":8.401,"y":153.82},{"x":9.404,"y":145.972},{"x":10.972,"y":135.608},{"x":12.696,"y":125.249},{"x":14.389,"y":115.733},{"x":16.364,"y":106.224},{"x":18.464,"y":95.594},{"x":20.376,"y":86.084},{"x":22.414,"y":75.171},{"x":23.903,"y":65.649},{"x":25.188,"y":55.418},{"x":26.144,"y":44.615},{"x":26.583,"y":35.626},{"x":26.834,"y":26.35},{"x":27.022,"y":15.385},{"x":27.053,"y":0.477}],"interp":"lin","step":0.05}],"opts":{"xLabel":"Compressive Tangent Modulus, 10³ ksi","yLabel":"Stress, ksi","xMin":0,"yMin":0}}]},{"id":"2.7.1.4.6a","caption":"Figure 2.7.1.4.6(a). Typical tensile stress-strain curves at room temperature for AISI 301 ¾-hard stainless steel sheet.","page":"Chapter2.7(steel).html","anchor":"fig-2.7.1.4.6a","pdfPage":285,"image":null,"charts":[{"canvas":"canvas-fig27146a","series":[{"label":"Series 1","data":[{"x":0.033,"y":-0.001},{"x":0.533,"y":13.625},{"x":1.111,"y":27.71},{"x":1.895,"y":48.302},{"x":2.478,"y":63.319},{"x":3.084,"y":77.868},{"x":3.634,"y":89.937},{"x":4.301,"y":104.016},{"x":4.945,"y":115.146},{"x":5.712,"y":127.664},{"x":6.867,"y":143.568},{"x":7.744,"y":154.369},{"x":8.766,"y":163.917},{"x":10.126,"y":175.924}],"interp":"lin","step":0.05},{"label":"Series 2","data":[{"x":0.033,"y":-0.001},{"x":0.911,"y":25.707},{"x":1.567,"y":43.358},{"x":2.279,"y":63.489},{"x":2.956,"y":81.449},{"x":3.512,"y":94.139},{"x":4.101,"y":105.895},{"x":4.779,"y":118.575},{"x":5.478,"y":129.079},{"x":6.267,"y":139.267},{"x":6.989,"y":147.285},{"x":8.355,"y":159.136},{"x":9.077,"y":165.446},{"x":10.126,"y":172.818}],"interp":"lin","step":0.05}],"opts":{"xLabel":"Strain, 0.001 in./in.","yLabel":"Stress, ksi","xMin":0,"yMin":0}}]},{"id":"2.7.1.4.6b","caption":"Figure 2.7.1.4.6(b). Typical compressive stress-strain and compressive tangent-modulus curves at room temperature for AISI 301 ¾-hard stainless steel sheet.","page":"Chapter2.7(steel).html","anchor":"fig-2.7.1.4.6b","pdfPage":285,"image":null,"charts":[{"canvas":"canvas-fig27146b1","series":[{"label":"Series 1","data":[{"x":0.0,"y":-0.676},{"x":0.771,"y":19.954},{"x":1.735,"y":41.603},{"x":2.795,"y":62.241},{"x":3.855,"y":79.163},{"x":5.265,"y":96.094},{"x":6.855,"y":111.004},{"x":8.47,"y":123.887},{"x":9.964,"y":133.051}],"interp":"lin","step":0.05},{"label":"Series 2","data":[{"x":0.0,"y":-1.351},{"x":1.277,"y":33.482},{"x":2.078,"y":55.633},{"x":3.072,"y":81.505},{"x":3.952,"y":102.476},{"x":4.855,"y":122.434},{"x":5.723,"y":138.675},{"x":6.904,"y":158.302},{"x":8.096,"y":173.877},{"x":8.843,"y":182.512},{"x":9.687,"y":192.165},{"x":11.03,"y":204.534}],"interp":"lin","step":0.05}],"opts":{"xLabel":"Strain, 0.001 in./in.","yLabel":"Stress, ksi","xMin":0,"yMin":0}},{"canvas":"canvas-fig27146b2","series":[{"label":"Series 1","data":[{"x":2.398,"y":133.513},{"x":2.904,"y":121.366},{"x":3.434,"y":110.401},{"x":4.193,"y":96.74},{"x":5.048,"y":84.602},{"x":5.904,"y":74.153},{"x":6.94,"y":62.358},{"x":7.807,"y":53.091},{"x":8.53,"y":45.173},{"x":8.976,"y":39.442},{"x":9.542,"y":31.688},{"x":9.928,"y":24.773},{"x":10.205,"y":16.841},{"x":10.367,"y":9.751},{"x":10.398,"y":-0.89}],"interp":"lin","step":0.05},{"label":"Series 2","data":[{"x":2.819,"y":219.674},{"x":3.952,"y":194.03},{"x":4.723,"y":177.836},{"x":5.361,"y":166.705},{"x":6.036,"y":156.251},{"x":6.892,"y":143.099},{"x":7.663,"y":130.959},{"x":8.446,"y":117.805},{"x":9.157,"y":104.988},{"x":9.59,"y":95.54},{"x":10.253,"y":75.964},{"x":10.56,"y":61.784},{"x":10.771,"y":45.574},{"x":10.813,"y":34.764},{"x":10.801,"y":-0.709}],"interp":"lin","step":0.05}],"opts":{"xLabel":"Compressive Tangent Modulus, 10³ ksi","yLabel":"Stress, ksi","xMin":0,"yMin":0}}]},{"id":"2.7.1.5.1","caption":"Figure 2.7.1.5.1. Effect of temperature on the tensile ultimate strength (Ftu) and the tensile yield strength (Fty) of AISI 301 full-hard stainless steel sheet.","page":"Chapter2.7(steel).html","anchor":"fig-2.7.1.5.1","pdfPage":286,"image":null,"charts":[{"canvas":"canvas-fig27151","series":[{"label":"Fₜᵤ / Fₜᵧ","data":[{"x":88.82,"y":99.87},{"x":144.272,"y":97.403},{"x":214.527,"y":94.934},{"x":269.997,"y":93.206},{"x":334.121,"y":92.216},{"x":416.74,"y":90.855},{"x":483.324,"y":89.618},{"x":542.489,"y":87.643},{"x":599.179,"y":85.348},{"x":660.785,"y":82.338},{"x":711.297,"y":79.625},{"x":765.494,"y":76.296},{"x":818.449,"y":72.646},{"x":881.251,"y":68.085},{"x":939.845,"y":62.957},{"x":984.649,"y":58.914},{"x":1037.561,"y":53.541},{"x":1073.238,"y":49.548},{"x":1113.838,"y":45.111},{"x":1167.95,"y":38.334},{"x":1201.155,"y":34.193}],"interp":"lin","step":5}],"opts":{"xLabel":"Temperature, °F","yLabel":"Percentage of room-temperature strength","yMin":0},"derate":{"kind":"temperature","mode":"percent","series":[{"label":"Fₜᵤ / Fₜᵧ","props":["Ftu","Fty"],"hours":null}]}}]},{"id":"2.7.1.5.2a","caption":"Figure 2.7.1.5.2(a). Effect of temperature on the compressive yield strength (Fcy) of AISI 301 (full-hard) stainless steel sheet.","page":"Chapter2.7(steel).html","anchor":"fig-2.7.1.5.2a","pdfPage":287,"image":null,"charts":[{"canvas":"canvas-fig27152a","series":[{"label":"Series 1","data":[{"x":74.663,"y":99.744},{"x":128.325,"y":96.465},{"x":216.885,"y":91.958},{"x":316.623,"y":87.85},{"x":436.257,"y":83.966},{"x":544.593,"y":82.082},{"x":647.909,"y":81.074},{"x":763.667,"y":80.065},{"x":817.235,"y":78.686},{"x":869.602,"y":76.432},{"x":936.993,"y":72.302},{"x":995.702,"y":67.622}],"interp":"lin","step":5},{"label":"Series 2","data":[{"x":95.814,"y":99.743},{"x":206.6,"y":98.634},{"x":298.72,"y":97.602},{"x":407.044,"y":95.968},{"x":487.996,"y":94.337},{"x":556.506,"y":92.707},{"x":626.285,"y":90.576},{"x":708.556,"y":87.445},{"x":772.19,"y":83.815},{"x":828.358,"y":80.185},{"x":892.022,"y":75.93},{"x":940.731,"y":72.177},{"x":995.945,"y":67.722}],"interp":"lin","step":5}],"opts":{"xLabel":"Temperature, °F","yLabel":"Percentage of room-temperature Fᵪᵧ","yMin":0}}]},{"id":"2.7.1.5.2b","caption":"Figure 2.7.1.5.2(b). Effect of temperature on the ultimate shear strength (Fsu) of AISI 301 (full-hard) stainless steel sheet.","page":"Chapter2.7(steel).html","anchor":"fig-2.7.1.5.2b","pdfPage":287,"image":null,"charts":[{"canvas":"canvas-fig27152b","series":[{"label":"Fₛᵤ","data":[{"x":88.774,"y":99.369},{"x":134.285,"y":96.091},{"x":192.447,"y":92.055},{"x":248.071,"y":88.02},{"x":307.476,"y":83.48},{"x":370.68,"y":78.815},{"x":441.505,"y":74.275},{"x":502.198,"y":70.113},{"x":542.679,"y":67.718},{"x":576.892,"y":66.835},{"x":626.351,"y":66.33},{"x":684.702,"y":66.028},{"x":744.317,"y":65.624},{"x":791.233,"y":65.019},{"x":855.838,"y":62.926},{"x":917.882,"y":60.404},{"x":1002.645,"y":55.485}],"interp":"lin","step":5}],"opts":{"xLabel":"Temperature, °F","yLabel":"Percentage of room-temperature Fₛᵤ","yMin":0},"derate":{"kind":"temperature","mode":"percent","series":[{"label":"Fₛᵤ","props":["Fsu"],"hours":null}]}}]},{"id":"2.7.1.5.3","caption":"Figure 2.7.1.5.3. Effect of temperature on the bearing ultimate strength (Fbru) and the bearing yield strength (Fbry) of AISI 301 (full-hard) stainless steel sheet.","page":"Chapter2.7(steel).html","anchor":"fig-2.7.1.5.3","pdfPage":288,"image":null,"charts":[{"canvas":"canvas-fig27153","series":[{"label":"Fᵦᵣᵤ","data":[{"x":82.939,"y":99.621},{"x":124.949,"y":96.97},{"x":172.957,"y":93.813},{"x":229.377,"y":90.53},{"x":287.002,"y":87.374},{"x":339.843,"y":85.227},{"x":391.489,"y":83.359},{"x":473.192,"y":81.692},{"x":550.106,"y":80.859},{"x":658.254,"y":79.116},{"x":724.334,"y":77.652},{"x":795.198,"y":75.126},{"x":860.038,"y":72.096},{"x":920.053,"y":68.333},{"x":999.252,"y":62.5}],"interp":"lin","step":5},{"label":"Fᵦᵣᵧ","data":[{"x":104.583,"y":99.874},{"x":186.268,"y":97.475},{"x":299.208,"y":95.076},{"x":407.349,"y":93.03},{"x":534.722,"y":90.985},{"x":618.84,"y":89.747},{"x":664.499,"y":88.864},{"x":729.361,"y":86.742},{"x":784.603,"y":84.47},{"x":833.835,"y":82.197},{"x":875.839,"y":79.293},{"x":917.341,"y":75.53},{"x":997.908,"y":66.591}],"interp":"lin","step":5}],"opts":{"xLabel":"Temperature, °F","yLabel":"Percentage of room-temperature strength","yMin":0}}]},{"id":"2.7.1.5.4","caption":"Figure 2.7.1.5.4. Effect of temperature on the tensile and compressive moduli (E and Ec) of AISI 301 (full-hard) stainless steel sheet.","page":"Chapter2.7(steel).html","anchor":"fig-2.7.1.5.4","pdfPage":288,"image":null,"charts":[{"canvas":"canvas-fig27154","series":[{"label":"E / Eₒ","data":[{"x":89.965,"y":99.668},{"x":223.068,"y":96.603},{"x":366.616,"y":93.563},{"x":488.809,"y":90.951},{"x":654.898,"y":87.433},{"x":794.882,"y":84.293},{"x":955.042,"y":81.027},{"x":1083.166,"y":78.263},{"x":1202.985,"y":75.601}],"interp":"lin","step":5}],"opts":{"xLabel":"Temperature, °F","yLabel":"Percentage of room-temperature modulus","xMin":0,"yMin":0},"derate":{"kind":"temperature","mode":"percent","series":[{"label":"E / Eₒ","props":["E"],"hours":null}]}}]},{"id":"2.7.1.5.6a","caption":"Figure 2.7.1.5.6(a). Typical tensile stress-strain curves at room and elevated temperatures for AISI 301 (full-hard) stainless steel sheet.","page":"Chapter2.7(steel).html","anchor":"fig-2.7.1.5.6a","pdfPage":289,"image":null,"charts":[{"canvas":"canvas-fig27156a","series":[{"label":"Series 1","data":[{"x":0.0,"y":0.613},{"x":1.36,"y":26.625},{"x":2.267,"y":44.681},{"x":3.037,"y":58.145},{"x":3.737,"y":67.933},{"x":4.547,"y":77.107},{"x":5.55,"y":86.766},{"x":7.06,"y":97.885},{"x":8.2,"y":105.336},{"x":9.771,"y":114.37},{"x":10.581,"y":118.519}],"interp":"lin","step":0.1},{"label":"Series 2","data":[{"x":0.014,"y":0.0},{"x":2.405,"y":52.031},{"x":3.751,"y":78.043},{"x":4.768,"y":93.952},{"x":6.21,"y":111.997},{"x":8.105,"y":130.705},{"x":9.959,"y":145.309},{"x":11.25,"y":155.391},{"x":12.183,"y":161.498}],"interp":"lin","step":0.1},{"label":"Series 3","data":[{"x":0.014,"y":0.0},{"x":3.133,"y":71.01},{"x":4.686,"y":98.55},{"x":6.073,"y":119.659},{"x":7.213,"y":133.972},{"x":8.436,"y":146.936},{"x":9.685,"y":158.796},{"x":10.921,"y":168.266},{"x":12.898,"y":183.542}],"interp":"lin","step":0.1},{"label":"Series 4","data":[{"x":0.027,"y":0.612},{"x":3.348,"y":76.153},{"x":4.865,"y":104.673},{"x":5.909,"y":121.195},{"x":6.925,"y":135.878},{"x":8.093,"y":151.784},{"x":9.548,"y":168.603},{"x":11.251,"y":186.764},{"x":12.542,"y":199.481},{"x":13.751,"y":211.832}],"interp":"lin","step":0.1},{"label":"Series 5","data":[{"x":0.014,"y":0.429},{"x":1.773,"y":46.224},{"x":2.873,"y":72.548},{"x":3.876,"y":96.116},{"x":4.851,"y":116.009},{"x":6.006,"y":136.205},{"x":7.599,"y":159.148},{"x":9.096,"y":177.497},{"x":10.675,"y":193.762},{"x":11.939,"y":205.009},{"x":13.422,"y":216.618}],"interp":"lin","step":0.1}],"opts":{"xLabel":"Strain, 0.001 in./in.","yLabel":"Stress, ksi","xMin":0,"yMin":0}}]},{"id":"2.7.1.5.6b","caption":"Figure 2.7.1.5.6(b). Typical tensile stress-strain curves at room and elevated temperatures for AISI 301 (full-hard) stainless steel sheet.","page":"Chapter2.7(steel).html","anchor":"fig-2.7.1.5.6b","pdfPage":289,"image":null,"charts":[{"canvas":"canvas-fig27156b","series":[{"label":"Series 1","data":[{"x":0.012,"y":0.0},{"x":1.036,"y":21.446},{"x":2.061,"y":42.892},{"x":2.885,"y":57.598},{"x":3.874,"y":70.159},{"x":4.945,"y":80.27},{"x":6.075,"y":89.461},{"x":7.393,"y":97.855},{"x":8.699,"y":105.515},{"x":9.782,"y":110.6}],"interp":"lin","step":0.1},{"label":"Series 2","data":[{"x":0.0,"y":0.0},{"x":1.366,"y":31.863},{"x":2.403,"y":55.147},{"x":3.38,"y":75.98},{"x":4.298,"y":90.686},{"x":4.981,"y":99.265},{"x":5.746,"y":107.843},{"x":6.511,"y":115.809},{"x":7.476,"y":123.162},{"x":8.571,"y":131.127},{"x":9.689,"y":137.868},{"x":11.019,"y":144.608}],"interp":"lin","step":0.1},{"label":"Series 3","data":[{"x":0.035,"y":0.613},{"x":1.851,"y":43.873},{"x":2.565,"y":61.581},{"x":3.498,"y":81.495},{"x":4.193,"y":94.363},{"x":4.993,"y":106.618},{"x":5.653,"y":115.87},{"x":6.359,"y":123.529},{"x":7.359,"y":135.11},{"x":8.383,"y":144.914},{"x":9.454,"y":154.167},{"x":10.667,"y":163.297},{"x":11.808,"y":170.343}],"interp":"lin","step":0.1},{"label":"Series 4","data":[{"x":0.024,"y":0.0},{"x":1.567,"y":40.748},{"x":2.273,"y":57.598},{"x":3.074,"y":76.225},{"x":4.475,"y":104.167},{"x":5.606,"y":121.63},{"x":6.595,"y":134.559},{"x":7.678,"y":147.059},{"x":8.702,"y":157.169},{"x":9.82,"y":166.36},{"x":10.844,"y":175.245},{"x":11.973,"y":183.395}],"interp":"lin","step":0.1},{"label":"Series 5","data":[{"x":0.035,"y":0.306},{"x":1.037,"y":28.493},{"x":2.026,"y":55.147},{"x":2.839,"y":77.512},{"x":3.602,"y":96.569},{"x":4.476,"y":113.971},{"x":5.182,"y":127.145},{"x":6.218,"y":141.912},{"x":7.313,"y":155.637},{"x":8.22,"y":164.828},{"x":9.173,"y":173.407},{"x":10.314,"y":182.782},{"x":11.327,"y":189.338},{"x":11.821,"y":192.708}],"interp":"lin","step":0.1}],"opts":{"xLabel":"Strain, 0.001 in./in.","yLabel":"Stress, ksi","xMin":0,"yMin":0}}]},{"id":"2.7.1.5.6c","caption":"Figure 2.7.1.5.6(c). Typical compressive stress-strain and compressive tangent-modulus curves at room and elevated temperatures for AISI 301 (full-hard) stainless steel sheet.","page":"Chapter2.7(steel).html","anchor":"fig-2.7.1.5.6c","pdfPage":290,"image":null,"charts":[{"canvas":"canvas-fig27156c1","series":[{"label":"Series 1","data":[{"x":0.012,"y":0.34},{"x":0.89,"y":16.982},{"x":1.524,"y":30.229},{"x":2.085,"y":40.757},{"x":2.707,"y":50.263},{"x":3.561,"y":59.763},{"x":4.341,"y":67.224},{"x":5.329,"y":73.658},{"x":6.78,"y":81.1},{"x":7.89,"y":85.287},{"x":9.171,"y":89.264}],"interp":"lin","step":0.1},{"label":"Series 2","data":[{"x":0.0,"y":0.34},{"x":1.463,"y":31.931},{"x":2.341,"y":49.662},{"x":2.768,"y":56.384},{"x":3.476,"y":66.636},{"x":4.195,"y":74.031},{"x":5.0,"y":81.151},{"x":5.963,"y":87.79},{"x":6.951,"y":93.681},{"x":8.402,"y":100.442},{"x":9.659,"y":105.849}],"interp":"lin","step":0.1},{"label":"Series 3","data":[{"x":0.0,"y":0.34},{"x":1.756,"y":40.767},{"x":2.732,"y":59.65},{"x":3.549,"y":71.464},{"x":4.512,"y":80.484},{"x":5.598,"y":89.297},{"x":6.39,"y":94.037},{"x":7.549,"y":100.806},{"x":8.488,"y":104.861},{"x":9.549,"y":109.525}],"interp":"lin","step":0.1},{"label":"Series 4","data":[{"x":0.015,"y":0.272},{"x":1.317,"y":31.595},{"x":2.317,"y":52.315},{"x":3.341,"y":67.932},{"x":4.561,"y":83.204},{"x":5.78,"y":94.054},{"x":7.073,"y":104.017},{"x":8.195,"y":110.312},{"x":9.841,"y":118.633}],"interp":"lin","step":0.1},{"label":"Series 5","data":[{"x":0.0,"y":0.0},{"x":1.366,"y":35.335},{"x":2.21,"y":56.672},{"x":2.927,"y":71.346},{"x":3.69,"y":83.501},{"x":4.317,"y":91.85},{"x":5.249,"y":102.776},{"x":6.183,"y":110.369},{"x":7.478,"y":120.332},{"x":8.561,"y":124.927},{"x":9.927,"y":131.827}],"interp":"lin","step":0.1}],"opts":{"xLabel":"Strain, 0.001 in./in.","yLabel":"Stress, ksi","xMin":0,"yMin":0}},{"canvas":"canvas-fig27156c2","series":[{"label":"Series 1","data":[{"x":2.957,"y":89.762},{"x":4.146,"y":81.586},{"x":5.488,"y":75.108},{"x":7.622,"y":66.58},{"x":10.305,"y":58.387},{"x":11.951,"y":53.606},{"x":14.146,"y":47.119},{"x":16.372,"y":40.971},{"x":18.415,"y":34.485},{"x":19.726,"y":27.463},{"x":20.305,"y":22.559},{"x":20.585,"y":16.433},{"x":20.701,"y":0.31}],"interp":"lin","step":0.1},{"label":"Series 2","data":[{"x":3.75,"y":105.4},{"x":4.665,"y":97.226},{"x":6.311,"y":88.364},{"x":8.14,"y":80.18},{"x":10.884,"y":70.353},{"x":12.805,"y":64.345},{"x":15.854,"y":55.603},{"x":17.561,"y":49.801},{"x":18.994,"y":44.342},{"x":20.091,"y":38.548},{"x":20.823,"y":33.778},{"x":21.402,"y":28.329},{"x":21.86,"y":21.521},{"x":21.982,"y":12.336},{"x":22.0,"y":-0.113}],"interp":"lin","step":0.1},{"label":"Series 3","data":[{"x":3.841,"y":108.12},{"x":5.0,"y":99.263},{"x":6.25,"y":92.106},{"x":8.049,"y":84.262},{"x":10.244,"y":76.074},{"x":12.713,"y":68.223},{"x":15.0,"y":61.735},{"x":17.622,"y":53.882},{"x":21.189,"y":39.216},{"x":22.683,"y":30.287},{"x":23.689,"y":20.82},{"x":24.146,"y":13.332},{"x":24.207,"y":0.066}],"interp":"lin","step":0.1},{"label":"Series 4","data":[{"x":5.0,"y":115.93},{"x":6.22,"y":105.372},{"x":7.927,"y":95.148},{"x":10.122,"y":83.355},{"x":12.012,"y":74.694},{"x":14.329,"y":65.892},{"x":17.713,"y":53.541},{"x":20.0,"y":44.671},{"x":21.799,"y":33.766},{"x":22.537,"y":25.935},{"x":22.902,"y":17.768},{"x":23.012,"y":-0.057}],"interp":"lin","step":0.1},{"label":"Series 5","data":[{"x":4.543,"y":131.921},{"x":5.64,"y":123.201},{"x":7.622,"y":111.818},{"x":9.146,"y":104.658},{"x":10.701,"y":97.43},{"x":12.348,"y":91.016},{"x":14.695,"y":83.847},{"x":16.616,"y":77.363},{"x":18.902,"y":70.194},{"x":20.488,"y":64.734},{"x":22.287,"y":56.89},{"x":24.146,"y":46.665},{"x":25.0,"y":40.533},{"x":25.549,"y":34.064},{"x":25.854,"y":25.557},{"x":25.988,"y":13.651},{"x":26.0,"y":-0.295}],"interp":"lin","step":0.1}],"opts":{"xLabel":"Compressive Tangent Modulus, 10³ ksi","yLabel":"Stress, ksi","xMin":0,"yMin":0}}]},{"id":"2.7.1.5.6d","caption":"Figure 2.7.1.5.6(d). Typical compressive stress-strain and compressive tangent-modulus curves at room and elevated temperatures for AISI 301 (full-hard) stainless steel sheet.","page":"Chapter2.7(steel).html","anchor":"fig-2.7.1.5.6d","pdfPage":290,"image":null,"charts":[{"canvas":"canvas-fig27156d1","series":[{"label":"Series 1","data":[{"x":0.0,"y":0.685},{"x":1.294,"y":27.74},{"x":1.998,"y":42.055},{"x":3.666,"y":76.37},{"x":4.356,"y":89.041},{"x":5.232,"y":100.342},{"x":6.253,"y":110.753},{"x":7.402,"y":119.863},{"x":8.666,"y":127.808},{"x":9.973,"y":134.247},{"x":11.337,"y":140.0}],"interp":"lin","step":0.1},{"label":"Series 2","data":[{"x":0.014,"y":0.342},{"x":1.941,"y":43.836},{"x":3.019,"y":68.493},{"x":3.997,"y":89.041},{"x":4.888,"y":105.137},{"x":6.066,"y":121.918},{"x":7.159,"y":134.932},{"x":8.136,"y":145.205},{"x":9.687,"y":156.507},{"x":11.325,"y":168.493},{"x":12.66,"y":175.342}],"interp":"lin","step":0.1},{"label":"Series 3","data":[{"x":0.014,"y":0.342},{"x":3.252,"y":78.014},{"x":4.601,"y":106.849},{"x":5.507,"y":123.63},{"x":6.369,"y":137.329},{"x":7.375,"y":150.0},{"x":8.559,"y":162.534},{"x":10.127,"y":174.247},{"x":11.581,"y":184.041},{"x":12.79,"y":190.411}],"interp":"lin","step":0.1},{"label":"Series 4","data":[{"x":-0.014,"y":0.342},{"x":3.034,"y":75.342},{"x":4.156,"y":102.397},{"x":4.932,"y":121.233},{"x":5.579,"y":134.247},{"x":6.384,"y":147.26},{"x":7.088,"y":156.164},{"x":8.209,"y":168.151},{"x":9.372,"y":177.397},{"x":10.651,"y":186.301},{"x":12.202,"y":192.466},{"x":12.762,"y":194.521}],"interp":"lin","step":0.1},{"label":"Series 5","data":[{"x":0.029,"y":0.0},{"x":1.553,"y":43.151},{"x":2.732,"y":73.973},{"x":3.61,"y":96.918},{"x":4.357,"y":116.438},{"x":5.191,"y":134.589},{"x":6.111,"y":150.0},{"x":7.143,"y":163.973},{"x":8.33,"y":176.575},{"x":9.43,"y":185.616},{"x":10.726,"y":194.452},{"x":12.582,"y":204.247}],"interp":"lin","step":0.1}],"opts":{"xLabel":"Strain, 0.001 in./in.","yLabel":"Stress, ksi","xMin":0,"yMin":0}},{"canvas":"canvas-fig27156d2","series":[{"label":"Series 1","data":[{"x":4.076,"y":139.041},{"x":5.324,"y":130.068},{"x":7.189,"y":118.493},{"x":9.6,"y":108.904},{"x":12.471,"y":98.151},{"x":14.623,"y":90.137},{"x":16.848,"y":81.301},{"x":18.498,"y":73.288},{"x":19.753,"y":65.753},{"x":20.864,"y":53.767},{"x":21.437,"y":43.836},{"x":21.606,"y":21.918}],"interp":"lin","step":0.1},{"label":"Series 2","data":[{"x":5.482,"y":175.342},{"x":7.131,"y":160.274},{"x":8.888,"y":147.603},{"x":10.43,"y":136.986},{"x":12.797,"y":124.315},{"x":15.272,"y":110.616},{"x":17.209,"y":100.685},{"x":18.823,"y":90.89},{"x":19.863,"y":83.562},{"x":21.082,"y":72.603},{"x":21.842,"y":61.301},{"x":22.336,"y":52.055},{"x":22.714,"y":37.671},{"x":22.834,"y":24.178},{"x":22.867,"y":1.027}],"interp":"lin","step":0.1},{"label":"Series 3","data":[{"x":4.515,"y":192.123},{"x":5.806,"y":182.877},{"x":7.456,"y":174.315},{"x":9.285,"y":166.781},{"x":11.187,"y":159.589},{"x":13.555,"y":151.712},{"x":15.923,"y":143.151},{"x":17.681,"y":136.986},{"x":19.69,"y":128.767},{"x":21.305,"y":121.575},{"x":22.488,"y":114.041},{"x":23.528,"y":105.822},{"x":24.316,"y":95.89},{"x":24.91,"y":82.192},{"x":25.138,"y":65.411},{"x":25.135,"y":0.342}],"interp":"lin","step":0.1},{"label":"Series 4","data":[{"x":5.304,"y":190.068},{"x":7.133,"y":174.315},{"x":9.105,"y":161.986},{"x":11.437,"y":150.0},{"x":13.302,"y":141.096},{"x":15.634,"y":130.479},{"x":17.614,"y":120.479},{"x":19.379,"y":110.411},{"x":21.358,"y":96.575},{"x":22.233,"y":88.014},{"x":22.95,"y":79.452},{"x":23.458,"y":67.123},{"x":23.837,"y":56.164},{"x":23.95,"y":43.493},{"x":23.929,"y":0.685}],"interp":"lin","step":0.1},{"label":"Series 5","data":[{"x":5.091,"y":202.055},{"x":6.704,"y":190.411},{"x":7.995,"y":182.192},{"x":9.466,"y":174.658},{"x":11.224,"y":167.466},{"x":13.233,"y":159.932},{"x":15.601,"y":150.685},{"x":17.861,"y":141.096},{"x":20.409,"y":131.164},{"x":22.382,"y":121.918},{"x":24.103,"y":112.329},{"x":25.25,"y":101.37},{"x":25.931,"y":91.438},{"x":26.504,"y":79.11},{"x":26.882,"y":67.123},{"x":26.93,"y":0.205}],"interp":"lin","step":0.1}],"opts":{"xLabel":"Compressive Tangent Modulus, 10³ ksi","yLabel":"Stress, ksi","xMin":0,"yMin":0}}]}],"tables":[{"id":"2.7.1.0a","caption":"Table 2.7.1.0(a). Material Specifications for AISI 301 Stainless Steel","page":"Chapter2.7(steel).html","anchor":"table-2.7.1.0a","pdfPage":276,"html":"<table class=\"hdbk-table\">\n<caption>Table 2.7.1.0(a). Material Specifications for AISI 301 Stainless Steel</caption>\n<thead>\n<tr>\n<th>Specification</th>\n<th>Form</th>\n</tr>\n</thead>\n<tbody>\n<tr><td>AMS 5517</td><td class=\"td-left\">Sheet and strip</td></tr>\n<tr><td>AMS 5518</td><td class=\"td-left\">Sheet and strip</td></tr>\n<tr><td>AMS 5519</td><td class=\"td-left\">Sheet and strip</td></tr>\n<tr><td>AMS 5901</td><td class=\"td-left\">Plate, sheet, and strip</td></tr>\n<tr><td>AMS 5902</td><td class=\"td-left\">Sheet and strip</td></tr>\n</tbody>\n</table>"},{"id":"2.7.1.0b","caption":"Table 2.7.1.0(b). Design Mechanical and Physical Properties of AISI 301 and Relateda,b,c Stainless Steels","page":"Chapter2.7(steel).html","anchor":"table-2.7.1.0b","pdfPage":277,"html":"<table class=\"hdbk-table\">\n<caption>Table 2.7.1.0(b). Design Mechanical and Physical Properties of AISI 301 and Related<sup>a,b,c</sup> Stainless Steels</caption>\n<thead>\n<tr>\n<th class=\"td-left\">Specification</th>\n<th>AMS 5901</th><th colspan=\"2\">AMS 5517</th><th colspan=\"2\">AMS 5518</th><th colspan=\"2\">AMS 5902</th><th colspan=\"2\">AMS 5519</th>\n</tr>\n<tr>\n<th class=\"td-left\">Form</th>\n<th colspan=\"9\">Sheet and strip</th>\n</tr>\n<tr>\n<th class=\"td-left\">Condition</th>\n<th>Annealed</th><th colspan=\"2\">¼ Hard</th><th colspan=\"2\">½ Hard</th><th colspan=\"2\">¾ Hard</th><th colspan=\"2\">Full Hard</th>\n</tr>\n<tr>\n<th class=\"td-left\">Thickness, in.</th>\n<th>≤0.187</th><th colspan=\"2\">…</th><th colspan=\"2\">…</th><th colspan=\"2\">…</th><th colspan=\"2\">…</th>\n</tr>\n<tr class=\"subhead\">\n<th class=\"td-left\">Basis</th>\n<th>S</th><th>A</th><th>B</th><th>A</th><th>B</th><th>A</th><th>B</th><th>A</th><th>B</th>\n</tr>\n</thead>\n<tbody>\n<tr class=\"prop-section\"><td class=\"td-left\" colspan=\"10\">Mechanical Properties:</td></tr>\n<tr class=\"prop-group\"><td class=\"td-left\" colspan=\"10\"><em>F<sub>tu</sub></em>, ksi:</td></tr>\n<tr><td class=\"td-indent\">L</td><td>73</td><td>124</td><td>129</td><td>141</td><td>151</td><td>157</td><td>168</td><td>174</td><td>185</td></tr>\n<tr><td class=\"td-indent\">LT</td><td>75</td><td>122</td><td>127</td><td>142</td><td>152</td><td>163</td><td>173</td><td>175</td><td>186</td></tr>\n<tr class=\"prop-group\"><td class=\"td-left\" colspan=\"10\"><em>F<sub>ty</sub></em>, ksi:</td></tr>\n<tr><td class=\"td-indent\">L</td><td>26</td><td>69</td><td>83</td><td>93</td><td>110</td><td>118</td><td>135</td><td>137</td><td>153</td></tr>\n<tr><td class=\"td-indent\">LT</td><td>30</td><td>67</td><td>82</td><td>92</td><td>105</td><td>113</td><td>133</td><td>125</td><td>142</td></tr>\n<tr class=\"prop-group\"><td class=\"td-left\" colspan=\"10\"><em>F<sub>cy</sub></em>, ksi:</td></tr>\n<tr><td class=\"td-indent\">L</td><td>23</td><td>44</td><td>54</td><td>61</td><td>69</td><td>75</td><td>88</td><td>83</td><td>94</td></tr>\n<tr><td class=\"td-indent\">LT</td><td>29</td><td>71</td><td>88</td><td>100</td><td>116</td><td>127</td><td>152</td><td>142</td><td>164</td></tr>\n<tr><td class=\"td-left\"><em>F<sub>su</sub></em>, ksi</td><td>50</td><td>66</td><td>69</td><td>77</td><td>82</td><td>88</td><td>93</td><td>95</td><td>100</td></tr>\n<tr class=\"prop-group\"><td class=\"td-left\" colspan=\"10\"><em>F<sub>bru</sub></em>, ksi:</td></tr>\n<tr><td class=\"td-indent\">(<em>e</em>/D = 1.5)</td><td>…</td><td>…</td><td>…</td><td>…</td><td>…</td><td>…</td><td>…</td><td>…</td><td>…</td></tr>\n<tr><td class=\"td-indent\">(<em>e</em>/D = 2.0)</td><td>162</td><td>262</td><td>273</td><td>292</td><td>310</td><td>327</td><td>342</td><td>346</td><td>361</td></tr>\n<tr class=\"prop-group\"><td class=\"td-left\" colspan=\"10\"><em>F<sub>bry</sub></em>, ksi:</td></tr>\n<tr><td class=\"td-indent\">(<em>e</em>/D = 1.5)</td><td>…</td><td>…</td><td>…</td><td>…</td><td>…</td><td>…</td><td>…</td><td>…</td><td>…</td></tr>\n<tr><td class=\"td-indent\">(<em>e</em>/D = 2.0)</td><td>55</td><td>123</td><td>149</td><td>167</td><td>189</td><td>202</td><td>234</td><td>222</td><td>249</td></tr>\n<tr class=\"prop-group\"><td class=\"td-left\" colspan=\"10\"><em>e</em>, percent (S basis):</td></tr>\n<tr><td class=\"td-indent\">LT</td><td>40</td><td>25</td><td>…</td><td><sup>d</sup></td><td>…</td><td><sup>d</sup></td><td>…</td><td><sup>d</sup></td><td>…</td></tr>\n<tr><td class=\"td-left\"><em>E</em>, 10<sup>3</sup> ksi:</td><td colspan=\"9\"></td></tr>\n<tr><td class=\"td-indent\">L</td><td>29.0</td><td colspan=\"2\">27.0</td><td colspan=\"2\">26.0</td><td colspan=\"2\">26.0</td><td colspan=\"2\">26.0</td></tr>\n<tr><td class=\"td-indent\">LT</td><td>29.0</td><td colspan=\"2\">28.0</td><td colspan=\"2\">28.0</td><td colspan=\"2\">28.0</td><td colspan=\"2\">28.0</td></tr>\n<tr><td class=\"td-left\"><em>E<sub>c</sub></em>, 10<sup>3</sup> ksi:</td><td colspan=\"9\"></td></tr>\n<tr><td class=\"td-indent\">L</td><td>28.0</td><td colspan=\"2\">26.0</td><td colspan=\"2\">26.0</td><td colspan=\"2\">26.0</td><td colspan=\"2\">26.0</td></tr>\n<tr><td class=\"td-indent\">LT</td><td>28.0</td><td colspan=\"2\">27.0</td><td colspan=\"2\">27.0</td><td colspan=\"2\">27.0</td><td colspan=\"2\">27.0</td></tr>\n<tr><td class=\"td-left\"><em>G</em>, 10<sup>3</sup> ksi</td><td>11.2</td><td colspan=\"2\">10.6</td><td colspan=\"2\">10.5</td><td colspan=\"2\">10.5</td><td colspan=\"2\">10.5</td></tr>\n<tr><td class=\"td-left\"><em>μ</em></td><td>0.27</td><td colspan=\"2\">0.27</td><td colspan=\"2\">0.27</td><td colspan=\"2\">0.27</td><td colspan=\"2\">0.27</td></tr>\n<tr class=\"prop-section\"><td class=\"td-left\" colspan=\"10\">Physical Properties:</td></tr>\n<tr><td class=\"td-left\"><em>ω</em>, lb/in.<sup>3</sup></td><td colspan=\"9\">0.286</td></tr>\n<tr><td class=\"td-left\"><em>C</em>, <em>K</em>, and <em>α</em></td><td colspan=\"9\">See Figure 2.7.1.0</td></tr>\n</tbody>\n<tfoot>\n<tr><td colspan=\"10\">a  Properties also applicable to AISI 302 for the following: AMS 5516 for annealed condition, AMS 5903 for 1/4H condition, AMS 5904 for 1/2H condition, AMS 5905 for 3/4H condition, and AMS 5906 for full hard condition.</td></tr>\n<tr><td colspan=\"10\">b  Properties also applicable to AISI 304 for the following: AMS 5513 for annealed condition, AMS 5910 for 1/4H condition, AMS 5911 for 1/2H condition, AMS 5912 for 3/4H condition, and AMS 5913 for full hard condition.</td></tr>\n<tr><td colspan=\"10\">c  Properties also applicable to AISI 316 for the following: AMS 5524 for annealed condition and AMS 5907 for 1/4H condition.</td></tr>\n<tr><td colspan=\"10\">d  See Table 2.7.1.0(c).</td></tr>\n</tfoot>\n</table>"},{"id":"2.7.1.0c","caption":"Table 2.7.1.0(c). Minimum Elongation Values for AISI 301 Stainless Steel Sheet and Strip","page":"Chapter2.7(steel).html","anchor":"table-2.7.1.0c","pdfPage":278,"html":"<table class=\"hdbk-table\">\n<caption>Table 2.7.1.0(c). Minimum Elongation Values for AISI 301 Stainless Steel Sheet and Strip</caption>\n<thead>\n<tr>\n<th>Condition</th>\n<th>Thickness, inches</th>\n<th>Elongation (LT), percent</th>\n</tr>\n</thead>\n<tbody>\n<tr><td class=\"td-left\" rowspan=\"2\">½ hard</td><td>0.015 and under</td><td>15</td></tr>\n<tr><td>0.016 and over</td><td>18</td></tr>\n<tr><td class=\"td-left\" rowspan=\"2\">¾ hard</td><td>0.030 and under</td><td>10</td></tr>\n<tr><td>0.031 and over</td><td>12</td></tr>\n<tr><td class=\"td-left\" rowspan=\"2\">Full hard</td><td>0.015 and under</td><td>8</td></tr>\n<tr><td>0.016 and over</td><td>9</td></tr>\n</tbody>\n</table>"}]}
