Repository: bckasper3/KasperCalc

This is the home of KasperCalc. The location of the infrequently used aerospace calculator. 
Go to KasperCalc.com

KasperCalc is not liable for any error or mistakes in the entirity of the website.

File: js/data/figures/3.2.10.json
{"section":"3.2.10","figures":[],"tables":[{"id":"3.2.10.0a","caption":"Table 3.2.10.0(a). Material Specifications for 2424 Aluminum Alloy","page":"Chapter3.2(aluminum).html","anchor":"table-3.2.10.0a","pdfPage":502,"html":"<table class=\"hdbk-table\">\n<caption>Table 3.2.10.0(a). Material Specifications for 2424 Aluminum Alloy</caption>\n<thead><tr><th>Specification</th><th>Form</th></tr></thead>\n<tbody>\n<tr><td>AMS 4270 (Clad)</td><td class=\"td-left\">Sheet</td></tr>\n<tr><td>AMS 4273 (Bare)</td><td class=\"td-left\">Sheet</td></tr>\n</tbody>\n</table>"},{"id":"3.2.10.0b1","caption":"Table 3.2.10.0(b1). Design Mechanical and Physical Properties of Bare 2424-T3 Aluminum Alloy Sheet","page":"Chapter3.2(aluminum).html","anchor":"table-3.2.10.0b1","pdfPage":503,"html":"<table class=\"hdbk-table\">\n<caption>Table 3.2.10.0(b<sub>1</sub>). Design Mechanical and Physical Properties of Bare 2424-T3 Aluminum Alloy Sheet</caption>\n<thead>\n<tr>\n<th style=\"width:12rem; text-align:left;\">Specification</th>\n<th colspan=\"2\">AMS 4273</th>\n</tr>\n<tr>\n<th style=\"text-align:left;\">Form</th>\n<th colspan=\"2\">Sheet</th>\n</tr>\n<tr>\n<th style=\"text-align:left;\">Temper</th>\n<th colspan=\"2\">T3</th>\n</tr>\n<tr class=\"subhead\">\n<th style=\"text-align:left;\">Thickness, in.</th>\n<th colspan=\"2\">0.020 - 0.128</th>\n</tr>\n<tr class=\"subhead\">\n<th style=\"text-align:left;\">Basis</th>\n<th>A</th><th>B</th>\n</tr>\n</thead>\n<tbody>\n<tr class=\"prop-section\"><td class=\"td-left\" colspan=\"3\">Mechanical Properties:</td></tr>\n<tr class=\"prop-group\"><td class=\"td-left\" colspan=\"3\"><em>F<sub>tu</sub></em>, ksi:</td></tr>\n<tr><td class=\"td-indent\">L</td><td>65</td><td>66</td></tr>\n<tr><td class=\"td-indent\">LT</td><td>63</td><td>65</td></tr>\n<tr class=\"prop-group\"><td class=\"td-left\" colspan=\"3\"><em>F<sub>ty</sub></em>, ksi:</td></tr>\n<tr><td class=\"td-indent\">L</td><td>49</td><td>51</td></tr>\n<tr><td class=\"td-indent\">LT</td><td>42<sup>a</sup></td><td>45</td></tr>\n<tr class=\"prop-group\"><td class=\"td-left\" colspan=\"3\"><em>F<sub>cy</sub></em>, ksi:</td></tr>\n<tr><td class=\"td-indent\">L</td><td>42</td><td>45</td></tr>\n<tr><td class=\"td-indent\">LT</td><td>46</td><td>49</td></tr>\n<tr><td class=\"td-left\"><em>F<sub>su</sub></em><sup>b</sup>, ksi</td><td>41</td><td>43</td></tr>\n<tr class=\"prop-group\"><td class=\"td-left\" colspan=\"3\"><em>F<sub>bru</sub></em><sup>c</sup>, ksi:</td></tr>\n<tr><td class=\"td-indent\">(e/D = 1.5)</td><td>97</td><td>100</td></tr>\n<tr><td class=\"td-indent\">(e/D = 2.0)</td><td>129</td><td>133</td></tr>\n<tr class=\"prop-group\"><td class=\"td-left\" colspan=\"3\"><em>F<sub>bry</sub></em><sup>c</sup>, ksi:</td></tr>\n<tr><td class=\"td-indent\">(e/D = 1.5)</td><td>62</td><td>66</td></tr>\n<tr><td class=\"td-indent\">(e/D = 2.0)</td><td>78</td><td>83</td></tr>\n<tr class=\"prop-group\"><td class=\"td-left\" colspan=\"3\"><em>e</em>, percent (S-basis):</td></tr>\n<tr><td class=\"td-indent\">L</td><td>···</td><td>···</td></tr>\n<tr><td class=\"td-indent\">LT</td><td>15</td><td>···</td></tr>\n<tr><td class=\"td-left\"><em>E</em>, 10<sup>3</sup> ksi:</td><td colspan=\"2\"> </td></tr>\n<tr><td class=\"td-indent\">L</td><td colspan=\"2\">9.8</td></tr>\n<tr><td class=\"td-indent\">LT</td><td colspan=\"2\">10.3</td></tr>\n<tr><td class=\"td-left\"><em>E<sub>c</sub></em>, 10<sup>3</sup> ksi:</td><td colspan=\"2\"> </td></tr>\n<tr><td class=\"td-indent\">L</td><td colspan=\"2\">10.0</td></tr>\n<tr><td class=\"td-indent\">LT</td><td colspan=\"2\">10.5</td></tr>\n<tr><td class=\"td-left\"><em>G</em>, 10<sup>3</sup> ksi</td><td colspan=\"2\">···</td></tr>\n<tr><td class=\"td-left\"><em>μ</em></td><td colspan=\"2\">0.34</td></tr>\n<tr class=\"prop-section\"><td class=\"td-left\" colspan=\"3\">Physical Properties:</td></tr>\n<tr><td class=\"td-left\"><em>ω</em>, lb/in.<sup>3</sup></td><td colspan=\"2\">0.100</td></tr>\n<tr><td class=\"td-left\"><em>C</em>, Btu/(lb)(°F)</td><td colspan=\"2\">···</td></tr>\n<tr><td class=\"td-left\"><em>K</em>, Btu/[(hr)(ft<sup>2</sup>)(°F)/ft]</td><td colspan=\"2\">···</td></tr>\n<tr><td class=\"td-left\"><em>α</em>, 10<sup>-6</sup> in./in./°F</td><td colspan=\"2\">···</td></tr>\n</tbody>\n<tfoot>\n<tr><td colspan=\"3\"><sup>a</sup> S-basis. The T<sub>99</sub> value is 44 ksi.</td></tr>\n<tr><td colspan=\"3\"><sup>b</sup> Determined in accordance with ASTM B769.</td></tr>\n<tr><td colspan=\"3\"><sup>c</sup> Bearing values are “dry pin” values per Section 1.4.7.1.</td></tr>\n</tfoot>\n</table>"},{"id":"3.2.10.0b2","caption":"Table 3.2.10.0(b2). Design Mechanical and Physical Properties of Clad 2424-T3 Aluminum Alloy Sheet","page":"Chapter3.2(aluminum).html","anchor":"table-3.2.10.0b2","pdfPage":503,"html":"<table class=\"hdbk-table\">\n<caption>Table 3.2.10.0(b<sub>2</sub>). Design Mechanical and Physical Properties of Clad 2424-T3 Aluminum Alloy Sheet</caption>\n<thead>\n<tr>\n<th style=\"width:12rem; text-align:left;\">Specification</th>\n<th colspan=\"2\">AMS 4270</th>\n</tr>\n<tr>\n<th style=\"text-align:left;\">Form</th>\n<th colspan=\"2\">Sheet</th>\n</tr>\n<tr>\n<th style=\"text-align:left;\">Temper</th>\n<th colspan=\"2\">T3</th>\n</tr>\n<tr class=\"subhead\">\n<th style=\"text-align:left;\">Thickness, in.</th>\n<th colspan=\"2\">0.063 - 0.128</th>\n</tr>\n<tr class=\"subhead\">\n<th style=\"text-align:left;\">Basis</th>\n<th>A</th><th>B</th>\n</tr>\n</thead>\n<tbody>\n<tr class=\"prop-section\"><td class=\"td-left\" colspan=\"3\">Mechanical Properties:</td></tr>\n<tr class=\"prop-group\"><td class=\"td-left\" colspan=\"3\"><em>F<sub>tu</sub></em>, ksi:</td></tr>\n<tr><td class=\"td-indent\">L</td><td>64</td><td>65</td></tr>\n<tr><td class=\"td-indent\">LT</td><td>61</td><td>64</td></tr>\n<tr class=\"prop-group\"><td class=\"td-left\" colspan=\"3\"><em>F<sub>ty</sub></em>, ksi:</td></tr>\n<tr><td class=\"td-indent\">L</td><td>46</td><td>49</td></tr>\n<tr><td class=\"td-indent\">LT</td><td>40<sup>a</sup></td><td>44</td></tr>\n<tr class=\"prop-group\"><td class=\"td-left\" colspan=\"3\"><em>F<sub>cy</sub></em>, ksi:</td></tr>\n<tr><td class=\"td-indent\">L</td><td>40</td><td>44</td></tr>\n<tr><td class=\"td-indent\">LT</td><td>43</td><td>47</td></tr>\n<tr><td class=\"td-left\"><em>F<sub>su</sub></em><sup>b</sup>, ksi</td><td>41</td><td>43</td></tr>\n<tr class=\"prop-group\"><td class=\"td-left\" colspan=\"3\"><em>F<sub>bru</sub></em><sup>c</sup>, ksi:</td></tr>\n<tr><td class=\"td-indent\">(e/D = 1.5)</td><td>94</td><td>98</td></tr>\n<tr><td class=\"td-indent\">(e/D = 2.0)</td><td>121</td><td>126</td></tr>\n<tr class=\"prop-group\"><td class=\"td-left\" colspan=\"3\"><em>F<sub>bry</sub></em><sup>c</sup>, ksi:</td></tr>\n<tr><td class=\"td-indent\">(e/D = 1.5)</td><td>60</td><td>66</td></tr>\n<tr><td class=\"td-indent\">(e/D = 2.0)</td><td>70</td><td>77</td></tr>\n<tr class=\"prop-group\"><td class=\"td-left\" colspan=\"3\"><em>e</em>, percent (S-basis):</td></tr>\n<tr><td class=\"td-indent\">L</td><td>···</td><td>···</td></tr>\n<tr><td class=\"td-indent\">LT</td><td>15</td><td>···</td></tr>\n<tr><td class=\"td-left\"><em>E</em>, 10<sup>3</sup> ksi:</td><td colspan=\"2\"> </td></tr>\n<tr><td class=\"td-indent\">L</td><td colspan=\"2\">9.8</td></tr>\n<tr><td class=\"td-indent\">LT</td><td colspan=\"2\">10.3</td></tr>\n<tr><td class=\"td-left\"><em>E<sub>c</sub></em>, 10<sup>3</sup> ksi:</td><td colspan=\"2\"> </td></tr>\n<tr><td class=\"td-indent\">L</td><td colspan=\"2\">10</td></tr>\n<tr><td class=\"td-indent\">LT</td><td colspan=\"2\">10.5</td></tr>\n<tr><td class=\"td-left\"><em>G</em>, 10<sup>3</sup> ksi</td><td colspan=\"2\">···</td></tr>\n<tr><td class=\"td-left\"><em>μ</em></td><td colspan=\"2\">0.34</td></tr>\n<tr class=\"prop-section\"><td class=\"td-left\" colspan=\"3\">Physical Properties:</td></tr>\n<tr><td class=\"td-left\"><em>ω</em>, lb/in.<sup>3</sup></td><td colspan=\"2\">0.100</td></tr>\n<tr><td class=\"td-left\"><em>C</em>, Btu/(lb)(°F)</td><td colspan=\"2\">···</td></tr>\n<tr><td class=\"td-left\"><em>K</em>, Btu/[(hr)(ft<sup>2</sup>)(°F)/ft]</td><td colspan=\"2\">···</td></tr>\n<tr><td class=\"td-left\"><em>α</em>, 10<sup>-6</sup> in./in./°F</td><td colspan=\"2\">···</td></tr>\n</tbody>\n<tfoot>\n<tr><td colspan=\"3\"><sup>a</sup> S-basis. The T<sub>99</sub> value is 43 ksi.</td></tr>\n<tr><td colspan=\"3\"><sup>b</sup> Determined in accordance with ASTM B769.</td></tr>\n<tr><td colspan=\"3\"><sup>c</sup> Bearing values are “dry pin” values per Section 1.4.7.1.</td></tr>\n</tfoot>\n</table>"}]}

File: js/data/figures/3.2.11.json
{"section":"3.2.11","figures":[],"tables":[{"id":"3.2.11.0a","caption":"Table 3.2.11.0(a). Material Specification for 2519 Aluminum Alloy","page":"Chapter3.2(aluminum).html","anchor":"table-3.2.11.0a","pdfPage":505,"html":"<table class=\"hdbk-table\">\n<caption>Table 3.2.11.0(a). Material Specification for 2519 Aluminum Alloy</caption>\n<thead><tr><th>Specification</th><th>Form</th></tr></thead>\n<tbody>\n<tr><td>MIL-DTL-46192</td><td class=\"td-left\">Plate</td></tr>\n</tbody>\n</table>"},{"id":"3.2.11.0b","caption":"Table 3.2.11.0(b). Design Mechanical and Physical Properties of 2519 Aluminum Alloy Plate","page":"Chapter3.2(aluminum).html","anchor":"table-3.2.11.0b","pdfPage":505,"html":"<table class=\"hdbk-table\">\n<caption>Table 3.2.11.0(b). Design Mechanical and Physical Properties of 2519 Aluminum Alloy Plate</caption>\n<thead>\n<tr>\n<th style=\"width:12rem; text-align:left;\">Specification</th>\n<th colspan=\"4\">MIL-DTL-46192</th>\n</tr>\n<tr>\n<th style=\"text-align:left;\">Form</th>\n<th colspan=\"4\">Plate</th>\n</tr>\n<tr>\n<th style=\"text-align:left;\">Temper</th>\n<th colspan=\"4\">T87</th>\n</tr>\n<tr class=\"subhead\">\n<th style=\"text-align:left;\">Thickness or Diameter, in.</th>\n<th>0.250-1.000</th><th>1.001-2.000</th><th>2.001-3.000</th><th>3.001-4.000</th>\n</tr>\n<tr class=\"subhead\">\n<th style=\"text-align:left;\">Basis</th>\n<th>S</th><th>S</th><th>S</th><th>S</th>\n</tr>\n</thead>\n<tbody>\n<tr class=\"prop-section\"><td class=\"td-left\" colspan=\"5\">Mechanical Properties:</td></tr>\n<tr class=\"prop-group\"><td class=\"td-left\" colspan=\"5\"><em>F<sub>tu</sub></em>, ksi:</td></tr>\n<tr><td class=\"td-indent\">L</td><td>66</td><td>66</td><td>67</td><td>68</td></tr>\n<tr><td class=\"td-indent\">LT</td><td>68</td><td>68</td><td>68</td><td>68</td></tr>\n<tr><td class=\"td-indent\">ST</td><td>···</td><td>···</td><td>63</td><td>62</td></tr>\n<tr class=\"prop-group\"><td class=\"td-left\" colspan=\"5\"><em>F<sub>ty</sub></em>, ksi:</td></tr>\n<tr><td class=\"td-indent\">L</td><td>59</td><td>59</td><td>60</td><td>61</td></tr>\n<tr><td class=\"td-indent\">LT</td><td>58</td><td>58</td><td>59</td><td>59</td></tr>\n<tr><td class=\"td-indent\">ST</td><td>···</td><td>···</td><td>55</td><td>55</td></tr>\n<tr class=\"prop-group\"><td class=\"td-left\" colspan=\"5\"><em>F<sub>cy</sub></em>, ksi:</td></tr>\n<tr><td class=\"td-indent\">L</td><td>57</td><td>57</td><td>58</td><td>58</td></tr>\n<tr><td class=\"td-indent\">LT</td><td>60</td><td>60</td><td>61</td><td>61</td></tr>\n<tr><td class=\"td-indent\">ST</td><td>···</td><td>···</td><td>58</td><td>58</td></tr>\n<tr><td class=\"td-left\"><em>F<sub>su</sub></em>, ksi</td><td>42</td><td>41</td><td>41</td><td>40</td></tr>\n<tr class=\"prop-group\"><td class=\"td-left\" colspan=\"5\"><em>F<sub>bru</sub></em><sup>a</sup>, ksi:</td></tr>\n<tr><td class=\"td-indent\">(e/D = 1.5)</td><td>105</td><td>105</td><td>104</td><td>103</td></tr>\n<tr><td class=\"td-indent\">(e/D = 2.0)</td><td>135</td><td>134</td><td>133</td><td>131</td></tr>\n<tr class=\"prop-group\"><td class=\"td-left\" colspan=\"5\"><em>F<sub>bry</sub></em><sup>a</sup>, ksi:</td></tr>\n<tr><td class=\"td-indent\">(e/D = 1.5)</td><td>85</td><td>85</td><td>87</td><td>87</td></tr>\n<tr><td class=\"td-indent\">(e/D = 2.0)</td><td>99</td><td>99</td><td>100</td><td>100</td></tr>\n<tr class=\"prop-group\"><td class=\"td-left\" colspan=\"5\"><em>e</em>, percent:</td></tr>\n<tr><td class=\"td-indent\">L</td><td>10</td><td>9</td><td>8</td><td>7</td></tr>\n<tr><td class=\"td-indent\">LT</td><td>7</td><td>7</td><td>6</td><td>5</td></tr>\n<tr><td class=\"td-left\"><em>E</em>, 10<sup>3</sup> ksi</td><td colspan=\"4\">10.5</td></tr>\n<tr><td class=\"td-left\"><em>E<sub>c</sub></em>, 10<sup>3</sup> ksi</td><td colspan=\"4\">10.8</td></tr>\n<tr><td class=\"td-left\"><em>G</em>, 10<sup>3</sup> ksi</td><td colspan=\"4\">4.0</td></tr>\n<tr><td class=\"td-left\"><em>μ</em></td><td colspan=\"4\">0.33</td></tr>\n<tr class=\"prop-section\"><td class=\"td-left\" colspan=\"5\">Physical Properties:</td></tr>\n<tr><td class=\"td-left\"><em>ω</em>, lb/in.<sup>3</sup></td><td colspan=\"4\">0.102</td></tr>\n<tr><td class=\"td-left\"><em>C</em>, <em>K</em>, and <em>α</em></td><td colspan=\"4\">···</td></tr>\n</tbody>\n<tfoot>\n<tr><td colspan=\"5\"><sup>a</sup> See Table 3.1.2.1.1. Bearing values are “dry pin” per Section 1.4.7.1.</td></tr>\n</tfoot>\n</table>"}]}

File: js/data/figures/3.2.12.json
{"section":"3.2.12","figures":[],"tables":[{"id":"3.2.12.0a","caption":"Table 3.2.12.0(a). Material Specifications for Alclad 2524-T3","page":"Chapter3.2(aluminum).html","anchor":"table-3.2.12.0a","pdfPage":508,"html":"<table class=\"hdbk-table\">\n<caption>Table 3.2.12.0(a). Material Specifications for Alclad 2524-T3</caption>\n<thead><tr><th>Specification</th><th>Form</th></tr></thead>\n<tbody>\n<tr><td>AMS 4296</td><td class=\"td-left\">Clad sheet and plate</td></tr>\n</tbody>\n</table>"},{"id":"3.2.12.0b","caption":"Table 3.2.12.0(b). Design Mechanical and Physical Properties of Alclad 2524-T3 Aluminum Alloy Sheet and Plate","page":"Chapter3.2(aluminum).html","anchor":"table-3.2.12.0b","pdfPage":508,"html":"<table class=\"hdbk-table\">\n<caption>Table 3.2.12.0(b). Design Mechanical and Physical Properties of Alclad 2524-T3 Aluminum Alloy Sheet and Plate</caption>\n<thead>\n<tr>\n<th style=\"width:12rem; text-align:left;\">Specification</th>\n<th colspan=\"7\">AMS 4296</th>\n</tr>\n<tr>\n<th style=\"text-align:left;\">Form</th>\n<th colspan=\"7\">Sheet and Plate</th>\n</tr>\n<tr>\n<th style=\"text-align:left;\">Condition</th>\n<th colspan=\"7\">T3</th>\n</tr>\n<tr class=\"subhead\">\n<th style=\"text-align:left;\">Thickness, in.</th>\n<th>0.032-</th><th colspan=\"2\">0.063-0.128</th><th colspan=\"2\">0.129-0.249</th><th colspan=\"2\">0.250-0.310</th>\n</tr>\n<tr class=\"subhead\">\n<th style=\"text-align:left;\">Basis</th>\n<th>S</th><th>A</th><th>B</th><th>A</th><th>B</th><th>A</th><th>B</th>\n</tr>\n</thead>\n<tbody>\n<tr class=\"prop-section\"><td class=\"td-left\" colspan=\"8\">Mechanical Properties:</td></tr>\n<tr class=\"prop-group\"><td class=\"td-left\" colspan=\"8\"><em>F<sub>tu</sub></em>, ksi:</td></tr>\n<tr><td class=\"td-indent\">L</td><td>59</td><td>61</td><td>62</td><td>62</td><td>62</td><td>62</td><td>63</td></tr>\n<tr><td class=\"td-indent\">LT</td><td>59</td><td>61<sup>a</sup></td><td>62</td><td>62</td><td>62</td><td>62</td><td>63</td></tr>\n<tr class=\"prop-group\"><td class=\"td-left\" colspan=\"8\"><em>F<sub>ty</sub></em>, ksi:</td></tr>\n<tr><td class=\"td-indent\">L</td><td>44</td><td>45</td><td>47</td><td>45</td><td>46</td><td>45</td><td>46</td></tr>\n<tr><td class=\"td-indent\">LT</td><td>39</td><td>40<sup>b</sup></td><td>42</td><td>40</td><td>41</td><td>40</td><td>41</td></tr>\n<tr class=\"prop-group\"><td class=\"td-left\" colspan=\"8\"><em>F<sub>cy</sub></em>, ksi:</td></tr>\n<tr><td class=\"td-indent\">L</td><td>38</td><td>39</td><td>41</td><td>39</td><td>40</td><td>39</td><td>40</td></tr>\n<tr><td class=\"td-indent\">LT</td><td>42</td><td>43</td><td>45</td><td>43</td><td>44</td><td>43</td><td>44</td></tr>\n<tr><td class=\"td-left\"><em>F<sub>su</sub></em><sup>c</sup>, ksi</td><td>40</td><td>41</td><td>42</td><td>42</td><td>42</td><td>42</td><td>43</td></tr>\n<tr class=\"prop-group\"><td class=\"td-left\" colspan=\"8\"><em>F<sub>bru</sub></em><sup>d</sup>, ksi:</td></tr>\n<tr><td class=\"td-indent\">(e/D = 1.5)</td><td>93</td><td>97</td><td>98</td><td>98</td><td>98</td><td>98</td><td>100</td></tr>\n<tr><td class=\"td-indent\">(e/D = 2.0)</td><td>117</td><td>121</td><td>123</td><td>123</td><td>123</td><td>123</td><td>125</td></tr>\n<tr class=\"prop-group\"><td class=\"td-left\" colspan=\"8\"><em>F<sub>bry</sub></em><sup>d</sup>, ksi:</td></tr>\n<tr><td class=\"td-indent\">(e/D = 1.5)</td><td>65</td><td>67</td><td>70</td><td>67</td><td>69</td><td>67</td><td>69</td></tr>\n<tr><td class=\"td-indent\">(e/D = 2.0)</td><td>76</td><td>78</td><td>82</td><td>78</td><td>80</td><td>78</td><td>80</td></tr>\n<tr class=\"prop-group\"><td class=\"td-left\" colspan=\"8\"><em>e</em>, percent (S-basis):</td></tr>\n<tr><td class=\"td-indent\">LT</td><td>15</td><td>15</td><td>···</td><td>15</td><td>···</td><td>15</td><td>···</td></tr>\n<tr><td class=\"td-left\"><em>E</em>, 10<sup>3</sup> ksi:</td><td colspan=\"7\"> </td></tr>\n<tr><td class=\"td-indent\">Primary</td><td colspan=\"7\">10.3</td></tr>\n<tr><td class=\"td-indent\">Secondary</td><td colspan=\"7\">9.8</td></tr>\n<tr><td class=\"td-left\"><em>E<sub>c</sub></em>, 10<sup>3</sup> ksi:</td><td colspan=\"7\"> </td></tr>\n<tr><td class=\"td-indent\">Primary</td><td colspan=\"7\">10.5</td></tr>\n<tr><td class=\"td-indent\">Secondary</td><td colspan=\"7\">10.0</td></tr>\n<tr><td class=\"td-left\"><em>G</em>, 10<sup>3</sup> ksi</td><td colspan=\"7\">···</td></tr>\n<tr><td class=\"td-left\"><em>μ</em></td><td colspan=\"7\">0.35</td></tr>\n<tr class=\"prop-section\"><td class=\"td-left\" colspan=\"8\">Physical Properties:</td></tr>\n<tr><td class=\"td-left\"><em>ω</em>, lb/in.<sup>3</sup></td><td colspan=\"7\">0.100</td></tr>\n<tr><td class=\"td-left\"><em>C</em>, <em>K</em>, and <em>α</em></td><td colspan=\"7\">not available</td></tr>\n</tbody>\n<tfoot>\n<tr><td colspan=\"8\"><sup>a</sup> S-basis value. The T<sub>99</sub> value is 62 ksi.</td></tr>\n<tr><td colspan=\"8\"><sup>b</sup> S-basis value. The T<sub>99</sub> value is 41 ksi.</td></tr>\n<tr><td colspan=\"8\"><sup>c</sup> Determined in accordance with ASTM B 831-93.</td></tr>\n<tr><td colspan=\"8\"><sup>d</sup> Bearing values are “dry pin” values per Section 1.4.7.1. See Table 3.1.2.1.1.</td></tr>\n</tfoot>\n</table>"}]}

File: js/data/figures/3.2.13.json
{"section":"3.2.13","figures":[],"tables":[{"id":"3.2.13.0a","caption":"Table 3.2.13.0(a). Material Specifications for 2618 Aluminum Alloy","page":"Chapter3.2(aluminum).html","anchor":"table-3.2.13.0a","pdfPage":511,"html":"<table class=\"hdbk-table\">\n<caption>Table 3.2.13.0(a). Material Specifications for 2618 Aluminum Alloy</caption>\n<thead><tr><th>Specification</th><th>Form</th></tr></thead>\n<tbody>\n<tr><td>AMS 4132</td><td class=\"td-left\">Die and hand forgings</td></tr>\n<tr><td>AMS-QQ-A-367</td><td class=\"td-left\">Forgings</td></tr>\n<tr><td>AMS-A-22771</td><td class=\"td-left\">Die forging</td></tr>\n</tbody>\n</table>"},{"id":"3.2.13.0b","caption":"Table 3.2.13.0(b). Design Mechanical and Physical Properties of 2618 Aluminum Alloy Die Forging","page":"Chapter3.2(aluminum).html","anchor":"table-3.2.13.0b","pdfPage":513,"html":"<table class=\"hdbk-table\">\n<caption>Table 3.2.13.0(b). Design Mechanical and Physical Properties of 2618 Aluminum Alloy Die Forging</caption>\n<thead>\n<tr><th style=\"width:12rem; text-align:left;\">Specification</th><th>AMS-A-22771 and AMS-QQ-A-367</th></tr>\n</thead>\n<tbody>\n<tr><td class=\"td-left\">Form</td><td>Die forging</td></tr>\n<tr><td class=\"td-left\">Temper</td><td>T61</td></tr>\n<tr><td class=\"td-left\">Thickness, in.</td><td>≤4.000<sup>a</sup></td></tr>\n<tr><td class=\"td-left\">Basis</td><td>S</td></tr>\n<tr class=\"prop-section\"><td class=\"td-left\" colspan=\"2\">Mechanical Properties:</td></tr>\n<tr class=\"prop-group\"><td class=\"td-left\" colspan=\"2\"><em>F<sub>tu</sub></em>, ksi:</td></tr>\n<tr><td class=\"td-indent\">L</td><td>58</td></tr>\n<tr><td class=\"td-indent\">T<sup>b</sup></td><td>55</td></tr>\n<tr class=\"prop-group\"><td class=\"td-left\" colspan=\"2\"><em>F<sub>ty</sub></em>, ksi:</td></tr>\n<tr><td class=\"td-indent\">L</td><td>45</td></tr>\n<tr><td class=\"td-indent\">T<sup>b</sup></td><td>42</td></tr>\n<tr class=\"prop-group\"><td class=\"td-left\" colspan=\"2\"><em>F<sub>cy</sub></em>, ksi:</td></tr>\n<tr><td class=\"td-indent\">L</td><td>···</td></tr>\n<tr><td class=\"td-indent\">T<sup>b</sup></td><td>···</td></tr>\n<tr><td class=\"td-left\"><em>F<sub>su</sub></em>, ksi</td><td>···</td></tr>\n<tr class=\"prop-group\"><td class=\"td-left\" colspan=\"2\"><em>F<sub>bru</sub></em>, ksi:</td></tr>\n<tr><td class=\"td-indent\">(e/D = 1.5)</td><td>···</td></tr>\n<tr><td class=\"td-indent\">(e/D = 2.0)</td><td>···</td></tr>\n<tr class=\"prop-group\"><td class=\"td-left\" colspan=\"2\"><em>F<sub>bry</sub></em>, ksi:</td></tr>\n<tr><td class=\"td-indent\">(e/D = 1.5)</td><td>···</td></tr>\n<tr><td class=\"td-indent\">(e/D = 2.0)</td><td>···</td></tr>\n<tr class=\"prop-group\"><td class=\"td-left\" colspan=\"2\"><em>e</em>, percent:</td></tr>\n<tr><td class=\"td-indent\">L</td><td>4</td></tr>\n<tr><td class=\"td-indent\">T<sup>b</sup></td><td>4</td></tr>\n<tr><td class=\"td-left\"><em>E</em>, 10<sup>3</sup> ksi</td><td>10.7</td></tr>\n<tr><td class=\"td-left\"><em>E<sub>c</sub></em>, 10<sup>3</sup> ksi</td><td>10.9</td></tr>\n<tr><td class=\"td-left\"><em>G</em>, 10<sup>3</sup> ksi</td><td>4.1</td></tr>\n<tr><td class=\"td-left\"><em>μ</em></td><td>0.33</td></tr>\n<tr class=\"prop-section\"><td class=\"td-left\" colspan=\"2\">Physical Properties:</td></tr>\n<tr><td class=\"td-left\"><em>ω</em>, lb/in.<sup>3</sup></td><td>0.100</td></tr>\n<tr><td class=\"td-left\"><em>C</em>, Btu/(lb)(°F)</td><td>0.23 (at 212°F)</td></tr>\n<tr><td class=\"td-left\"><em>K</em>, Btu/[(hr)(ft<sup>3</sup>)(°F)/ft]</td><td>90 (at 77°F)</td></tr>\n<tr><td class=\"td-left\"><em>α</em>, 10<sup>-6</sup> in./in./°F</td><td>See Figure 3.2.13.0</td></tr>\n</tbody>\n<tfoot>\n<tr><td colspan=\"2\"><sup>a</sup> Thickness at the time of heat treatment. When die forgings are machined before heat treatment, the mechanical properties are applicable provided the as-forged thickness is not greater than twice the thickness at the time of heat treatment.</td></tr>\n<tr><td colspan=\"2\"><sup>b</sup> T indicates any grain direction not within ±15° of being parallel to the forging flow lines.</td></tr>\n</tfoot>\n</table>"},{"id":"3.2.13.0c","caption":"Table 3.2.13.0(c). Design Mechanical and Physical Properties of 2618 Aluminum Alloy Hand Forging","page":"Chapter3.2(aluminum).html","anchor":"table-3.2.13.0c","pdfPage":511,"html":"<table class=\"hdbk-table\">\n<caption>Table 3.2.13.0(c). Design Mechanical and Physical Properties of 2618 Aluminum Alloy Hand Forging</caption>\n<thead>\n<tr>\n<th style=\"width:12rem; text-align:left;\">Specification</th>\n<th colspan=\"3\">AMS 4132, AMS-A-22771, and AMS-QQ-A-367</th>\n</tr>\n<tr>\n<th style=\"text-align:left;\">Form</th>\n<th colspan=\"3\">Hand forging</th>\n</tr>\n<tr>\n<th style=\"text-align:left;\">Temper</th>\n<th colspan=\"3\">T61</th>\n</tr>\n<tr>\n<th style=\"text-align:left;\">Cross-Sectional Area, in.<sup>2</sup></th>\n<th colspan=\"3\">≤144</th>\n</tr>\n<tr class=\"subhead\">\n<th style=\"text-align:left;\">Thickness,<sup>a</sup> in.</th>\n<th>&lt;2.000</th><th>2.000-3.000</th><th>3.001-4.000</th>\n</tr>\n<tr class=\"subhead\">\n<th style=\"text-align:left;\">Basis</th>\n<th>S</th><th>S</th><th>S</th>\n</tr>\n</thead>\n<tbody>\n<tr class=\"prop-section\"><td class=\"td-left\" colspan=\"4\">Mechanical Properties:</td></tr>\n<tr class=\"prop-group\"><td class=\"td-left\" colspan=\"4\"><em>F<sub>tu</sub></em>, ksi:</td></tr>\n<tr><td class=\"td-indent\">L</td><td>58</td><td>57</td><td>56</td></tr>\n<tr><td class=\"td-indent\">LT</td><td>55</td><td>55</td><td>53</td></tr>\n<tr><td class=\"td-indent\">ST</td><td>···</td><td>52</td><td>51</td></tr>\n<tr class=\"prop-group\"><td class=\"td-left\" colspan=\"4\"><em>F<sub>ty</sub></em>, ksi:</td></tr>\n<tr><td class=\"td-indent\">L</td><td>47</td><td>46</td><td>45</td></tr>\n<tr><td class=\"td-indent\">LT</td><td>42</td><td>42</td><td>40</td></tr>\n<tr><td class=\"td-indent\">ST</td><td>···</td><td>42</td><td>39</td></tr>\n<tr class=\"prop-group\"><td class=\"td-left\" colspan=\"4\"><em>F<sub>cy</sub></em>, ksi:</td></tr>\n<tr><td class=\"td-indent\">L</td><td>···</td><td>···</td><td>44</td></tr>\n<tr><td class=\"td-indent\">LT</td><td>···</td><td>···</td><td>42</td></tr>\n<tr><td class=\"td-indent\">ST</td><td>···</td><td>···</td><td>40</td></tr>\n<tr><td class=\"td-left\"><em>F<sub>su</sub></em>, ksi</td><td>···</td><td>···</td><td>33</td></tr>\n<tr class=\"prop-group\"><td class=\"td-left\" colspan=\"4\"><em>F<sub>bru</sub></em>, ksi:</td></tr>\n<tr><td class=\"td-indent\">(e/D = 1.5)</td><td>···</td><td>···</td><td>···</td></tr>\n<tr><td class=\"td-indent\">(e/D = 2.0)</td><td>···</td><td>···</td><td>106</td></tr>\n<tr class=\"prop-group\"><td class=\"td-left\" colspan=\"4\"><em>F<sub>bry</sub></em>, ksi:</td></tr>\n<tr><td class=\"td-indent\">(e/D = 1.5)</td><td>···</td><td>···</td><td>···</td></tr>\n<tr><td class=\"td-indent\">(e/D = 2.0)</td><td>···</td><td>···</td><td>71</td></tr>\n<tr class=\"prop-group\"><td class=\"td-left\" colspan=\"4\"><em>e</em>, percent:</td></tr>\n<tr><td class=\"td-indent\">L</td><td>7</td><td>7</td><td>7</td></tr>\n<tr><td class=\"td-indent\">LT</td><td>5</td><td>5</td><td>5</td></tr>\n<tr><td class=\"td-indent\">ST</td><td>···</td><td>4</td><td>4</td></tr>\n<tr><td class=\"td-left\"><em>E</em>, 10<sup>3</sup> ksi</td><td colspan=\"3\">10.7</td></tr>\n<tr><td class=\"td-left\"><em>E<sub>c</sub></em>, 10<sup>3</sup> ksi</td><td colspan=\"3\">10.9</td></tr>\n<tr><td class=\"td-left\"><em>G</em>, 10<sup>3</sup> ksi</td><td colspan=\"3\">4.1</td></tr>\n<tr><td class=\"td-left\"><em>μ</em></td><td colspan=\"3\">0.33</td></tr>\n<tr class=\"prop-section\"><td class=\"td-left\" colspan=\"4\">Physical Properties:</td></tr>\n<tr><td class=\"td-left\"><em>ω</em>, lb/in.<sup>3</sup></td><td colspan=\"3\">0.100</td></tr>\n<tr><td class=\"td-left\"><em>C</em>, Btu/(lb)(°F)</td><td colspan=\"3\">0.23 (at 212°F)</td></tr>\n<tr><td class=\"td-left\"><em>K</em>, Btu/[(hr)(ft<sup>2</sup>)(°F)/ft]</td><td colspan=\"3\">90 (at 77°F)</td></tr>\n<tr><td class=\"td-left\"><em>α</em>, 10<sup>-6</sup> in./in./°F</td><td colspan=\"3\">See Figure 3.2.13.0</td></tr>\n</tbody>\n<tfoot>\n<tr><td colspan=\"4\"><sup>a</sup> When hand forgings are machined before heat treatment, the section thickness at time of heat treatment will determine the minimum mechanical properties as long as the original (as-forged) thickness does not exceed the maximum thickness for the alloy as shown in the table.</td></tr>\n</tfoot>\n</table>"}]}

File: js/data/figures/3.2.2.json
{"section":"3.2.2","figures":[],"tables":[{"id":"3.2.2.0a","caption":"Table 3.2.2.0(a). Material Specifications for 2017 Aluminum Alloy","page":"Chapter3.2(aluminum).html","anchor":"table-3.2.2.0a","pdfPage":368,"html":"<table class=\"hdbk-table\">\n<caption>Table 3.2.2.0(a). Material Specifications for 2017 Aluminum Alloy</caption>\n<thead><tr><th>Specification</th><th>Form</th></tr></thead>\n<tbody>\n<tr><td>AMS-QQ-A-225/5</td><td class=\"td-left\">Rolled bar and rod</td></tr>\n<tr><td>AMS 4118</td><td class=\"td-left\">Bar and rod, rolled or cold-finished</td></tr>\n</tbody>\n</table>"},{"id":"3.2.2.0b","caption":"Table 3.2.2.0(b). Design Mechanical and Physical Properties of 2017 Aluminum Alloy Bar and Rod; Rolled, Drawn, or Cold-Finished","page":"Chapter3.2(aluminum).html","anchor":"table-3.2.2.0b","pdfPage":367,"html":"<table class=\"hdbk-table\">\n<caption>Table 3.2.2.0(b). Design Mechanical and Physical Properties of 2017 Aluminum Alloy Bar and Rod; Rolled, Drawn, or Cold-Finished</caption>\n<thead>\n<tr><th style=\"width:12rem; text-align:left;\">Specification</th><th>AMS 4118 and AMS-QQ-A-225/5</th></tr>\n</thead>\n<tbody>\n<tr><td class=\"td-left\">Form</td><td>Bar and rod; rolled, drawn, or cold-finished</td></tr>\n<tr><td class=\"td-left\">Temper</td><td>T4, T451, T42<sup>a</sup></td></tr>\n<tr><td class=\"td-left\">Cross-Sectional Area, in.<sup>2</sup></td><td>≤50</td></tr>\n<tr><td class=\"td-left\">Thickness or Diameter, in.</td><td>≤8.000</td></tr>\n<tr><td class=\"td-left\">Basis</td><td>S</td></tr>\n<tr class=\"prop-section\"><td class=\"td-left\" colspan=\"2\">Mechanical Properties:</td></tr>\n<tr class=\"prop-group\"><td class=\"td-left\" colspan=\"2\"><em>F<sub>tu</sub></em>, ksi:</td></tr>\n<tr><td class=\"td-indent\">L</td><td>55</td></tr>\n<tr><td class=\"td-indent\">LT</td><td>···</td></tr>\n<tr class=\"prop-group\"><td class=\"td-left\" colspan=\"2\"><em>F<sub>ty</sub></em>, ksi:</td></tr>\n<tr><td class=\"td-indent\">L</td><td>32</td></tr>\n<tr><td class=\"td-indent\">LT</td><td>···</td></tr>\n<tr class=\"prop-group\"><td class=\"td-left\" colspan=\"2\"><em>F<sub>cy</sub></em>, ksi:</td></tr>\n<tr><td class=\"td-indent\">L</td><td>32<sup>b</sup></td></tr>\n<tr><td class=\"td-indent\">LT</td><td>···</td></tr>\n<tr><td class=\"td-left\"><em>F<sub>su</sub></em>, ksi</td><td>33</td></tr>\n<tr class=\"prop-group\"><td class=\"td-left\" colspan=\"2\"><em>F<sub>bru</sub></em>, ksi:</td></tr>\n<tr><td class=\"td-indent\">(e/D = 1.5)</td><td>83</td></tr>\n<tr><td class=\"td-indent\">(e/D = 2.0)</td><td>105</td></tr>\n<tr class=\"prop-group\"><td class=\"td-left\" colspan=\"2\"><em>F<sub>bry</sub></em>, ksi:</td></tr>\n<tr><td class=\"td-indent\">(e/D = 1.5)</td><td>45</td></tr>\n<tr><td class=\"td-indent\">(e/D = 2.0)</td><td>51</td></tr>\n<tr class=\"prop-group\"><td class=\"td-left\" colspan=\"2\"><em>e</em>, percent (S-basis):</td></tr>\n<tr><td class=\"td-indent\">L</td><td>12</td></tr>\n<tr><td class=\"td-left\"><em>E</em>, 10<sup>3</sup> ksi</td><td>10.4</td></tr>\n<tr><td class=\"td-left\"><em>E<sub>c</sub></em>, 10<sup>3</sup> ksi</td><td>10.6</td></tr>\n<tr><td class=\"td-left\"><em>G</em>, 10<sup>3</sup> ksi</td><td>3.95</td></tr>\n<tr><td class=\"td-left\"><em>μ</em></td><td>0.33</td></tr>\n<tr class=\"prop-section\"><td class=\"td-left\" colspan=\"2\">Physical Properties:</td></tr>\n<tr><td class=\"td-left\"><em>ω</em>, lb/in.<sup>3</sup></td><td>0.101</td></tr>\n<tr><td class=\"td-left\"><em>C</em>, Btu/(lb)(°F)</td><td>0.23 (at 212°F)</td></tr>\n<tr><td class=\"td-left\"><em>K</em>, Btu/[(hr)(ft<sup>2</sup>)(°F)/ft]</td><td>78 (at 77°F)</td></tr>\n<tr><td class=\"td-left\"><em>α</em>, 10<sup>-6</sup> in./in./°F</td><td>See Figure 3.2.2.0</td></tr>\n</tbody>\n<tfoot>\n<tr><td colspan=\"2\"><sup>a</sup> Design allowables were based upon data obtained from testing T4 material and from testing samples of bar and rod, supplied in the O or F temper, which were heat treated to T42 temper to demonstrate response to heat treatment by suppliers.</td></tr>\n<tr><td colspan=\"2\"><sup>b</sup> For the stress-relieved temper T451, the <em>F<sub>cy</sub></em> value may be somewhat lower.</td></tr>\n</tfoot>\n</table>"}]}
