Repository: bckasper3/KasperCalc

This is the home of KasperCalc. The location of the infrequently used aerospace calculator. 
Go to KasperCalc.com

KasperCalc is not liable for any error or mistakes in the entirity of the website.

File: js/data/figures/3.2.3.json (part 1 of 2)
{"section":"3.2.3","figures":[],"tables":[{"id":"3.2.3.0a","caption":"Table 3.2.3.0(a). Material Specifications for 2024 Aluminum Alloy","page":"Chapter3.2(aluminum).html","anchor":"table-3.2.3.0a","pdfPage":373,"html":"<table class=\"hdbk-table\">\n<caption>Table 3.2.3.0(a). Material Specifications for 2024 Aluminum Alloy</caption>\n<thead><tr><th>Specification</th><th>Form</th></tr></thead>\n<tbody>\n<tr><td>AMS 4037</td><td class=\"td-left\">Bare sheet and plate</td></tr>\n<tr><td>AMS 4035</td><td class=\"td-left\">Bare sheet and plate</td></tr>\n<tr><td>AMS-QQ-A-250/4</td><td class=\"td-left\">Bare sheet and plate</td></tr>\n<tr><td>AMS-QQ-A-250/5</td><td class=\"td-left\">Clad sheet and plate</td></tr>\n<tr><td>AMS 4120</td><td class=\"td-left\">Bar and rod, rolled or cold-finished</td></tr>\n<tr><td>AMS-QQ-A-225/6</td><td class=\"td-left\">Rolled or drawn bar, rod, and wire</td></tr>\n<tr><td>AMS 4086</td><td class=\"td-left\">Tubing, hydraulic, seamless, drawn</td></tr>\n<tr><td>AMS-WW-T-700/3</td><td class=\"td-left\">Tubing</td></tr>\n<tr><td>AMS 4152</td><td class=\"td-left\">Extrusion</td></tr>\n<tr><td>AMS 4164</td><td class=\"td-left\">Extrusion</td></tr>\n<tr><td>AMS 4165</td><td class=\"td-left\">Extrusion</td></tr>\n<tr><td>AMS-QQ-A-200/3</td><td class=\"td-left\">Extruded bar, rod, and shapes</td></tr>\n</tbody>\n</table>"},{"id":"3.2.3.0c","caption":"Table 3.2.3.0(c). Minimum Elongation Values for Bare 2024 Aluminum Alloy Sheet and Plate (T3, T4, and T42)","page":"Chapter3.2(aluminum).html","anchor":"table-3.2.3.0c","pdfPage":376,"html":"<table class=\"hdbk-table\">\n<caption>Table 3.2.3.0(c). Minimum Elongation Values for Bare 2024 Aluminum Alloy Sheet and Plate (T3, T4, and T42)</caption>\n<thead><tr><th>Thickness, in.</th><th>Elongation (LT), percent</th></tr></thead>\n<tbody>\n<tr><td>0.010–0.020</td><td>12</td></tr>\n<tr><td>0.021–0.249</td><td>15</td></tr>\n<tr><td>0.250–0.499</td><td>12</td></tr>\n<tr><td>0.500–1.000</td><td>8</td></tr>\n<tr><td>1.001–1.500</td><td>7</td></tr>\n<tr><td>1.501–2.000</td><td>6</td></tr>\n</tbody>\n</table>"},{"id":"3.2.3.0d","caption":"Table 3.2.3.0(d). Modulus Values and Poisson's Ratio for Bare 2024 Aluminum Alloy Sheet and Plate, All Tempers","page":"Chapter3.2(aluminum).html","anchor":"table-3.2.3.0d","pdfPage":377,"html":"<table class=\"hdbk-table\">\n<caption>Table 3.2.3.0(d). Modulus Values and Poisson's Ratio for Bare 2024 Aluminum Alloy Sheet and Plate, All Tempers</caption>\n<thead><tr><th>Thickness, in.</th><th>E, 10<sup>3</sup> ksi</th><th>Ec, 10<sup>3</sup> ksi</th><th>G, 10<sup>3</sup> ksi</th><th>μ</th></tr></thead>\n<tbody>\n<tr><td>0.010–0.249</td><td>10.5</td><td>10.7</td><td>4.0</td><td>0.33</td></tr>\n<tr><td>0.250 and over</td><td>10.7</td><td>10.9</td><td>4.0</td><td>0.33</td></tr>\n</tbody>\n</table>"},{"id":"3.2.3.0f","caption":"Table 3.2.3.0(f). Minimum Elongation Values for Clad 2024 Aluminum Alloy Sheet and Plate (T3, T4, T42)","page":"Chapter3.2(aluminum).html","anchor":"table-3.2.3.0f","pdfPage":382,"html":"<table class=\"hdbk-table\">\n<caption>Table 3.2.3.0(f). Minimum Elongation Values for Clad 2024 Aluminum Alloy Sheet and Plate (T3, T4, T42)</caption>\n<thead><tr><th>Thickness, in.</th><th>Elongation (LT), percent</th></tr></thead>\n<tbody>\n<tr><td>0.010–0.020</td><td>12</td></tr>\n<tr><td>0.021–0.062</td><td>15</td></tr>\n<tr><td>1.001–1.500</td><td>7</td></tr>\n<tr><td>1.501–2.000</td><td>6</td></tr>\n</tbody>\n</table>"},{"id":"3.2.3.0g","caption":"Table 3.2.3.0(g). Design Mechanical and Physical Properties of 2024 Aluminum Alloy Drawn Tubing","page":"Chapter3.2(aluminum).html","anchor":"table-3.2.3.0g","pdfPage":383,"html":"<table class=\"hdbk-table\">\n<caption>Table 3.2.3.0(g). Design Mechanical and Physical Properties of 2024 Aluminum Alloy Drawn Tubing</caption>\n<thead>\n<tr>\n<th style=\"width:12rem; text-align:left;\">Specification</th>\n<th colspan=\"2\">AMS 4086 and WW-T-700/3</th>\n<th>WW-T-700/3</th>\n<th>WW-T-700/3</th>\n</tr>\n<tr>\n<th style=\"text-align:left;\">Form</th>\n<th colspan=\"4\">Drawn tubing</th>\n</tr>\n<tr>\n<th style=\"text-align:left;\">Temper</th>\n<th colspan=\"2\">T3</th>\n<th>T42<sup>a</sup></th>\n<th>T81</th>\n</tr>\n<tr class=\"subhead\">\n<th style=\"text-align:left;\">Wall Thickness, in.</th>\n<th colspan=\"2\">0.018-0.500</th>\n<th>0.018-0.500</th>\n<th>0.010-0.249</th>\n</tr>\n<tr class=\"subhead\">\n<th style=\"text-align:left;\">Basis</th>\n<th>A</th><th>B</th><th>S</th><th>S</th>\n</tr>\n</thead>\n<tbody>\n<tr class=\"prop-section\"><td class=\"td-left\" colspan=\"5\">Mechanical Properties:</td></tr>\n<tr class=\"prop-group\"><td class=\"td-left\" colspan=\"5\"><em>F<sub>tu</sub></em>, ksi:</td></tr>\n<tr><td class=\"td-indent\">L</td><td>64</td><td>66</td><td>62</td><td>66</td></tr>\n<tr><td class=\"td-indent\">LT</td><td>···</td><td>···</td><td>···</td><td>···</td></tr>\n<tr class=\"prop-group\"><td class=\"td-left\" colspan=\"5\"><em>F<sub>ty</sub></em>, ksi:</td></tr>\n<tr><td class=\"td-indent\">L</td><td>42</td><td>45</td><td>38</td><td>58</td></tr>\n<tr><td class=\"td-indent\">LT</td><td>···</td><td>···</td><td>···</td><td>···</td></tr>\n<tr class=\"prop-group\"><td class=\"td-left\" colspan=\"5\"><em>F<sub>cy</sub></em>, ksi:</td></tr>\n<tr><td class=\"td-indent\">L</td><td>42</td><td>45</td><td>38</td><td>···</td></tr>\n<tr><td class=\"td-indent\">LT</td><td>···</td><td>···</td><td>···</td><td>···</td></tr>\n<tr><td class=\"td-left\"><em>F<sub>su</sub></em>, ksi</td><td>39</td><td>40</td><td>38</td><td>···</td></tr>\n<tr class=\"prop-group\"><td class=\"td-left\" colspan=\"5\"><em>F<sub>bru</sub></em>, ksi:</td></tr>\n<tr><td class=\"td-indent\">(e/D = 1.5)</td><td>96</td><td>99</td><td>93</td><td>···</td></tr>\n<tr><td class=\"td-indent\">(e/D = 2.0)</td><td>122</td><td>126</td><td>118</td><td>···</td></tr>\n<tr class=\"prop-group\"><td class=\"td-left\" colspan=\"5\"><em>F<sub>bry</sub></em>, ksi:</td></tr>\n<tr><td class=\"td-indent\">(e/D = 1.5)</td><td>59</td><td>63</td><td>53</td><td>···</td></tr>\n<tr><td class=\"td-indent\">(e/D = 2.0)</td><td>67</td><td>72</td><td>61</td><td>···</td></tr>\n<tr class=\"prop-group\"><td class=\"td-left\" colspan=\"5\"><em>e</em>, percent (S-basis):</td></tr>\n<tr><td class=\"td-indent\">L</td><td><sup>b</sup></td><td>···</td><td><sup>b</sup></td><td><sup>b</sup></td></tr>\n<tr><td class=\"td-left\"><em>E</em>, 10<sup>3</sup> ksi</td><td colspan=\"4\">10.5</td></tr>\n<tr><td class=\"td-left\"><em>E<sub>c</sub></em>, 10<sup>3</sup> ksi</td><td colspan=\"4\">10.7</td></tr>\n<tr><td class=\"td-left\"><em>G</em>, 10<sup>3</sup> ksi</td><td colspan=\"4\">4.0</td></tr>\n<tr><td class=\"td-left\"><em>μ</em></td><td colspan=\"4\">0.33</td></tr>\n<tr class=\"prop-section\"><td class=\"td-left\" colspan=\"5\">Physical Properties:</td></tr>\n<tr><td class=\"td-left\"><em>ω</em>, lb/in.<sup>3</sup></td><td colspan=\"4\">0.100</td></tr>\n<tr><td class=\"td-left\"><em>C</em>, <em>K</em>, and <em>α</em></td><td colspan=\"4\">See Figure 3.2.3.0</td></tr>\n</tbody>\n<tfoot>\n<tr><td colspan=\"5\"><sup>a</sup> Design allowables were based upon data obtained from testing samples of material supplied in the O or F temper, which were heat treated to demonstrate response to heat treatment by suppliers. Properties obtained by the user, however, may be lower than those listed if the material has been formed or otherwise cold or hot worked, particularly in the annealed temper, prior to solution heat treatment.</td></tr>\n<tr><td colspan=\"5\"><sup>b</sup> See Table 3.2.3.0(h).</td></tr>\n</tfoot>\n</table>"},{"id":"3.2.3.0h","caption":"Table 3.2.3.0(h). Minimum Elongation Values for 2024 Aluminum Alloy Drawn Tubing","page":"Chapter3.2(aluminum).html","anchor":"table-3.2.3.0h","pdfPage":384,"html":"<table class=\"hdbk-table\">\n<caption>Table 3.2.3.0(h). Minimum Elongation Values for 2024 Aluminum Alloy Drawn Tubing</caption>\n<thead><tr><th>Temper</th><th>Wall Thickness, in.</th><th>Elongation (L), percent<sup>a</sup></th></tr></thead>\n<tbody>\n<tr><td>T3, T42</td><td>0.018–0.024</td><td>10</td></tr>\n<tr><td>T3, T42</td><td>0.025–0.049</td><td>12</td></tr>\n<tr><td>T3, T42</td><td>0.050–0.259</td><td>14</td></tr>\n<tr><td>T3, T42</td><td>0.260–0.500</td><td>16</td></tr>\n<tr><td>T81</td><td>0.025–0.049</td><td>5</td></tr>\n<tr><td>T81</td><td>0.050–0.249</td><td>6</td></tr>\n</tbody>\n</table>"},{"id":"3.2.3.0b1","caption":"Table 3.2.3.0(b1). Design Mechanical and Physical Properties of 2024 Aluminum Alloy Sheet and Plate","page":"Chapter3.2(aluminum).html","anchor":"table-3.2.3.0b1","pdfPage":374,"html":"<table class=\"hdbk-table\">\n<caption>Table 3.2.3.0(b<sub>1</sub>). Design Mechanical and Physical Properties of 2024 Aluminum Alloy Sheet and Plate</caption>\n<thead>\n<tr>\n<th style=\"width:12rem; text-align:left;\">Specification</th>\n<th colspan=\"17\">AMS 4037 and AMS-QQ-A-250/4</th>\n<th colspan=\"3\">AMS-QQ-A-250/4</th>\n</tr>\n<tr>\n<th style=\"text-align:left;\">Form</th>\n<th colspan=\"5\">Sheet</th>\n<th colspan=\"12\">Plate</th>\n<th colspan=\"2\">Sheet</th>\n<th>Plate</th>\n</tr>\n<tr>\n<th style=\"text-align:left;\">Temper</th>\n<th colspan=\"5\">T3</th>\n<th colspan=\"12\">T351</th>\n<th colspan=\"3\">T361</th>\n</tr>\n<tr class=\"subhead\">\n<th style=\"text-align:left;\">Thickness, in.</th>\n<th>0.008-0.009</th>\n<th colspan=\"2\">0.010-0.128</th>\n<th colspan=\"2\">0.129-0.249</th>\n<th colspan=\"2\">0.250-0.499</th>\n<th colspan=\"2\">0.500-1.000</th>\n<th colspan=\"2\">1.001-1.500</th>\n<th colspan=\"2\">1.501-2.000</th>\n<th colspan=\"2\">2.001-3.000</th>\n<th colspan=\"2\">3.001-4.000</th>\n<th>0.020-0.062</th>\n<th>0.063-0.249</th>\n<th>0.250-0.500</th>\n</tr>\n<tr class=\"subhead\">\n<th style=\"text-align:left;\">Basis</th>\n<th>S</th><th>A</th><th>B</th><th>A</th><th>B</th><th>A</th><th>B</th><th>A</th><th>B</th><th>A</th><th>B</th><th>A</th><th>B</th><th>A</th><th>B</th><th>A</th><th>B</th><th>S</th><th>S</th><th>S</th>\n</tr>\n</thead>\n<tbody>\n<tr class=\"prop-section\"><td class=\"td-left\" colspan=\"21\">Mechanical Properties:</td></tr>\n<tr class=\"prop-group\"><td class=\"td-left\" colspan=\"21\"><em>F<sub>tu</sub></em>, ksi:</td></tr>\n<tr><td class=\"td-indent\">L</td><td>64</td><td>64</td><td>65</td><td>65</td><td>66</td><td>64</td><td>66</td><td>63</td><td>65</td><td>62</td><td>64</td><td>62</td><td>64</td><td>60</td><td>62</td><td>57</td><td>59</td><td>68</td><td>69</td><td>67</td></tr>\n<tr><td class=\"td-indent\">LT</td><td>63</td><td>63</td><td>64</td><td>64</td><td>65</td><td>64</td><td>66</td><td>63</td><td>65</td><td>62</td><td>64</td><td>62</td><td>64</td><td>60</td><td>62</td><td>57</td><td>59</td><td>67</td><td>68</td><td>66</td></tr>\n<tr><td class=\"td-indent\">ST</td><td>···</td><td>···</td><td>···</td><td>···</td><td>···</td><td>···</td><td>···</td><td>···</td><td>···</td><td>···</td><td>···</td><td>···</td><td>···</td><td>52<sup>a</sup></td><td>54<sup>a</sup></td><td>49<sup>a</sup></td><td>51<sup>a</sup></td><td>···</td><td>···</td><td>···</td></tr>\n<tr class=\"prop-group\"><td class=\"td-left\" colspan=\"21\"><em>F<sub>ty</sub></em>, ksi:</td></tr>\n<tr><td class=\"td-indent\">L</td><td>47</td><td>47</td><td>48</td><td>47</td><td>48</td><td>48</td><td>50</td><td>48</td><td>50</td><td>47</td><td>50</td><td>47</td><td>49</td><td>46</td><td>48</td><td>43</td><td>46</td><td>56</td><td>56</td><td>54</td></tr>\n<tr><td class=\"td-indent\">LT</td><td>42</td><td>42</td><td>43</td><td>42</td><td>43</td><td>42</td><td>44</td><td>42</td><td>44</td><td>42</td><td>44</td><td>42</td><td>44</td><td>42</td><td>44</td><td>41</td><td>43</td><td>50</td><td>51</td><td>49</td></tr>\n<tr><td class=\"td-indent\">ST</td><td>···</td><td>···</td><td>···</td><td>···</td><td>···</td><td>···</td><td>···</td><td>···</td><td>···</td><td>···</td><td>···</td><td>···</td><td>···</td><td>38<sup>a</sup></td><td>40<sup>a</sup></td><td>38<sup>a</sup></td><td>39<sup>a</sup></td><td>···</td><td>···</td><td>···</td></tr>\n<tr class=\"prop-group\"><td class=\"td-left\" colspan=\"21\"><em>F<sub>cy</sub></em>, ksi:</td></tr>\n<tr><td class=\"td-indent\">L</td><td>39</td><td>39</td><td>40</td><td>39</td><td>40</td><td>39</td><td>41</td><td>39</td><td>41</td><td>39</td><td>40</td><td>38</td><td>40</td><td>37</td><td>39</td><td>35</td><td>37</td><td>47</td><td>48</td><td>46</td></tr>\n<tr><td class=\"td-indent\">LT</td><td>45</td><td>45</td><td>46</td><td>45</td><td>46</td><td>45</td><td>47</td><td>45</td><td>47</td><td>44</td><td>46</td><td>44</td><td>46</td><td>43</td><td>45</td><td>41</td><td>43</td><td>53</td><td>54</td><td>52</td></tr>\n<tr><td class=\"td-indent\">ST</td><td>···</td><td>···</td><td>···</td><td>···</td><td>···</td><td>···</td><td>···</td><td>···</td><td>···</td><td>···</td><td>···</td><td>···</td><td>···</td><td>46</td><td>48</td><td>44</td><td>47</td><td>···</td><td>···</td><td>···</td></tr>\n<tr><td class=\"td-left\"><em>F<sub>su</sub></em>, ksi</td><td>39</td><td>39</td><td>40</td><td>40</td><td>41</td><td>38</td><td>39</td><td>37</td><td>38</td><td>37</td><td>38</td><td>37</td><td>38</td><td>35</td><td>37</td><td>34</td><td>35</td><td>42</td><td>42</td><td>41</td></tr>\n<tr class=\"prop-group\"><td class=\"td-left\" colspan=\"21\"><em>F<sub>bru</sub></em><sup>b</sup>, ksi:</td></tr>\n<tr><td class=\"td-indent\">(e/D = 1.5)</td><td>104</td><td>104</td><td>106</td><td>106</td><td>107</td><td>97</td><td>100</td><td>95</td><td>98</td><td>94</td><td>97</td><td>94</td><td>97</td><td>91</td><td>94</td><td>86</td><td>89</td><td>111</td><td>112</td><td>109</td></tr>\n<tr><td class=\"td-indent\">(e/D = 2.0)</td><td>129</td><td>129</td><td>131</td><td>131</td><td>133</td><td>119</td><td>122</td><td>117</td><td>120</td><td>115</td><td>119</td><td>115</td><td>119</td><td>111</td><td>115</td><td>106</td><td>109</td><td>137</td><td>139</td><td>135</td></tr>\n<tr class=\"prop-group\"><td class=\"td-left\" colspan=\"21\"><em>F<sub>bry</sub></em><sup>b</sup>, ksi:</td></tr>\n<tr><td class=\"td-indent\">(e/D = 1.5)</td><td>73</td><td>73</td><td>75</td><td>73</td><td>75</td><td>72</td><td>76</td><td>72</td><td>76</td><td>72</td><td>76</td><td>72</td><td>76</td><td>72</td><td>76</td><td>70</td><td>74</td><td>82</td><td>84</td><td>81</td></tr>\n<tr><td class=\"td-indent\">(e/D = 2.0)</td><td>88</td><td>88</td><td>90</td><td>88</td><td>90</td><td>86</td><td>90</td><td>86</td><td>90</td><td>86</td><td>90</td><td>86</td><td>90</td><td>86</td><td>90</td><td>84</td><td>88</td><td>97</td><td>99</td><td>96</td></tr>\n<tr class=\"prop-group\"><td class=\"td-left\" colspan=\"21\"><em>e</em>, percent (S-basis):</td></tr>\n<tr><td class=\"td-indent\">LT</td><td>10</td><td colspan=\"2\"><sup>c</sup></td><td colspan=\"2\"><sup>c</sup></td><td>12</td><td>···</td><td>8</td><td>···</td><td>7</td><td>···</td><td>6</td><td>···</td><td>4</td><td>···</td><td>4</td><td>···</td><td>8</td><td>9</td><td>9<sup>d</sup></td></tr>\n<tr><td class=\"td-left\"><em>E</em>, 10<sup>3</sup> ksi</td><td colspan=\"5\">10.5</td><td colspan=\"12\">10.7</td><td colspan=\"2\">10.5</td><td>10.7</td></tr>\n<tr><td class=\"td-left\"><em>E<sub>c</sub></em>, 10<sup>3</sup> ksi</td><td colspan=\"5\">10.7</td><td colspan=\"12\">10.9</td><td colspan=\"2\">10.7</td><td>10.9</td></tr>\n<tr><td class=\"td-left\"><em>G</em>, 10<sup>3</sup> ksi</td><td colspan=\"5\">4.0</td><td colspan=\"12\">4.0</td><td colspan=\"2\">4.0</td><td>4.0</td></tr>\n<tr><td class=\"td-left\"><em>μ</em></td><td colspan=\"5\">0.33</td><td colspan=\"12\">0.33</td><td colspan=\"2\">0.33</td><td>0.33</td></tr>\n<tr class=\"prop-section\"><td class=\"td-left\" colspan=\"21\">Physical Properties:</td></tr>\n<tr><td class=\"td-left\"><em>ω</em>, lb/in.</td><td colspan=\"20\">0.100</td></tr>\n<tr><td class=\"td-left\"><em>C</em>, <em>K</em>, and <em>α</em></td><td colspan=\"20\">See Figure 3.2.3.0</td></tr>\n</tbody>\n<tfoot>\n<tr><td colspan=\"21\"><sup>a</sup> Caution: This specific alloy, temper, and product form exhibits poor stress-corrosion cracking resistance in this grain direction. It corresponds to an SCC resistance rating of D, as indicated in Table 3.1.2.3.1(a).</td></tr>\n<tr><td colspan=\"21\"><sup>b</sup> Bearing values are “dry pin” values per Section 1.4.7.1. See Table 3.1.2.1.1.</td></tr>\n<tr><td colspan=\"21\"><sup>c</sup> See Table 3.2.3.0(c).</td></tr>\n<tr><td colspan=\"21\"><sup>d</sup> 10% for 0.500 inch.</td></tr>\n</tfoot>\n</table>"},{"id":"3.2.3.0e1","caption":"Table 3.2.3.0(e1). Design Mechanical and Physical Properties of Clad 2024 Aluminum Alloy Sheet and Plate","page":"Chapter3.2(aluminum).html","anchor":"table-3.2.3.0e1","pdfPage":378,"html":"<table class=\"hdbk-table\">\n<caption>Table 3.2.3.0(e<sub>1</sub>). Design Mechanical and Physical Properties of Clad 2024 Aluminum Alloy Sheet and Plate</caption>\n<thead>\n<tr>\n<th style=\"width:12rem; text-align:left;\">Specification</th>\n<th colspan=\"20\">AMS-QQ-A-250/5</th>\n</tr>\n<tr>\n<th style=\"text-align:left;\">Form</th>\n<th colspan=\"20\">Flat sheet and plate</th>\n</tr>\n<tr>\n<th style=\"text-align:left;\">Temper</th>\n<th colspan=\"8\">T3</th>\n<th colspan=\"12\">T351</th>\n</tr>\n<tr class=\"subhead\">\n<th style=\"text-align:left;\">Thickness, in.</th>\n<th colspan=\"2\">0.008-0.009</th><th colspan=\"2\">0.010-0.062</th><th colspan=\"2\">0.063-0.128</th><th colspan=\"2\">0.129-0.249</th>\n<th colspan=\"2\">0.250-0.499</th><th colspan=\"2\">0.500-1.000<sup>a</sup></th><th colspan=\"2\">1.001-1.500<sup>a</sup></th><th colspan=\"2\">1.501-2.000<sup>a</sup></th><th colspan=\"2\">2.001-3.000<sup>a</sup></th><th colspan=\"2\">3.001-4.000<sup>a</sup></th>\n</tr>\n<tr class=\"subhead\">\n<th style=\"text-align:left;\">Basis</th>\n<th>A</th><th>B</th><th>A</th><th>B</th><th>A</th><th>B</th><th>A</th><th>B</th><th>A</th><th>B</th><th>A</th><th>B</th><th>A</th><th>B</th><th>A</th><th>B</th><th>A</th><th>B</th><th>A</th><th>B</th>\n</tr>\n</thead>\n<tbody>\n<tr class=\"prop-section\"><td class=\"td-left\" colspan=\"21\">Mechanical Properties:</td></tr>\n<tr class=\"prop-group\"><td class=\"td-left\" colspan=\"21\"><em>F<sub>tu</sub></em>, ksi:</td></tr>\n<tr><td class=\"td-indent\">L</td><td>59</td><td>60</td><td>60</td><td>61</td><td>62</td><td>63</td><td>63</td><td>64</td><td>62</td><td>64</td><td>61</td><td>63</td><td>60</td><td>62</td><td>60</td><td>62</td><td>58</td><td>60</td><td>55</td><td>57</td></tr>\n<tr><td class=\"td-indent\">LT</td><td>58</td><td>59</td><td>59</td><td>60</td><td>61</td><td>62</td><td>62</td><td>63</td><td>62</td><td>64</td><td>61</td><td>63</td><td>60</td><td>62</td><td>60</td><td>62</td><td>58</td><td>60</td><td>55</td><td>57</td></tr>\n<tr><td class=\"td-indent\">ST</td><td>···</td><td>···</td><td>···</td><td>···</td><td>···</td><td>···</td><td>···</td><td>···</td><td>···</td><td>···</td><td>···</td><td>···</td><td>···</td><td>···</td><td>···</td><td>···</td><td>52<sup>b</sup></td><td>54<sup>b</sup></td><td>49<sup>b</sup></td><td>51<sup>b</sup></td></tr>\n<tr class=\"prop-group\"><td class=\"td-left\" colspan=\"21\"><em>F<sub>ty</sub></em>, ksi:</td></tr>\n<tr><td class=\"td-indent\">L</td><td>44</td><td>45</td><td>44</td><td>45</td><td>45</td><td>47</td><td>45</td><td>47</td><td>46</td><td>48</td><td>45</td><td>48</td><td>45</td><td>48</td><td>45</td><td>47</td><td>44</td><td>46</td><td>39</td><td>41</td></tr>\n<tr><td class=\"td-indent\">LT</td><td>39</td><td>40</td><td>39</td><td>40</td><td>40</td><td>42</td><td>40</td><td>42</td><td>40</td><td>42</td><td>40</td><td>42</td><td>40</td><td>42</td><td>40</td><td>42</td><td>40</td><td>42</td><td>39</td><td>41</td></tr>\n<tr><td class=\"td-indent\">ST</td><td>···</td><td>···</td><td>···</td><td>···</td><td>···</td><td>···</td><td>···</td><td>···</td><td>···</td><td>···</td><td>···</td><td>···</td><td>···</td><td>···</td><td>···</td><td>···</td><td>38<sup>b</sup></td><td>40<sup>b</sup></td><td>38<sup>b</sup></td><td>39<sup>b</sup></td></tr>\n<tr class=\"prop-group\"><td class=\"td-left\" colspan=\"21\"><em>F<sub>cy</sub></em>, ksi:</td></tr>\n<tr><td class=\"td-indent\">L</td><td>36</td><td>37</td><td>36</td><td>37</td><td>37</td><td>39</td><td>37</td><td>39</td><td>37</td><td>39</td><td>37</td><td>39</td><td>37</td><td>39</td><td>36</td><td>38</td><td>35</td><td>37</td><td>33</td><td>35</td></tr>\n<tr><td class=\"td-indent\">LT</td><td>42</td><td>43</td><td>42</td><td>43</td><td>43</td><td>45</td><td>43</td><td>45</td><td>43</td><td>45</td><td>42</td><td>45</td><td>42</td><td>44</td><td>42</td><td>44</td><td>41</td><td>43</td><td>39</td><td>41</td></tr>\n<tr><td class=\"td-indent\">ST</td><td>···</td><td>···</td><td>···</td><td>···</td><td>···</td><td>···</td><td>···</td><td>···</td><td>···</td><td>···</td><td>···</td><td>···</td><td>···</td><td>···</td><td>···</td><td>···</td><td>46</td><td>48</td><td>44</td><td>47</td></tr>\n<tr><td class=\"td-left\"><em>F<sub>su</sub></em>, ksi</td><td>37</td><td>37</td><td>37</td><td>38</td><td>38</td><td>39</td><td>39</td><td>40</td><td>37</td><td>38</td><td>36</td><td>37</td><td>35</td><td>37</td><td>35</td><td>37</td><td>34</td><td>35</td><td>32</td><td>34</td></tr>\n<tr class=\"prop-group\"><td class=\"td-left\" colspan=\"21\"><em>F<sub>bru</sub></em><sup>c</sup>, ksi:</td></tr>\n<tr><td class=\"td-indent\">(e/D = 1.5)</td><td>96</td><td>97</td><td>97</td><td>99</td><td>101</td><td>102</td><td>102</td><td>104</td><td>94</td><td>97</td><td>92</td><td>95</td><td>91</td><td>94</td><td>91</td><td>94</td><td>88</td><td>91</td><td>83</td><td>86</td></tr>\n<tr><td class=\"td-indent\">(e/D = 2.0)</td><td>119</td><td>121</td><td>121</td><td>123</td><td>125</td><td>127</td><td>127</td><td>129</td><td>115</td><td>119</td><td>113</td><td>117</td><td>111</td><td>115</td><td>111</td><td>115</td><td>107</td><td>111</td><td>102</td><td>106</td></tr>\n<tr class=\"prop-group\"><td class=\"td-left\" colspan=\"21\"><em>F<sub>bry</sub></em><sup>c</sup>, ksi:</td></tr>\n<tr><td class=\"td-indent\">(e/D = 1.5)</td><td>68</td><td>70</td><td>68</td><td>70</td><td>70</td><td>73</td><td>70</td><td>73</td><td>69</td><td>72</td><td>69</td><td>72</td><td>69</td><td>72</td><td>69</td><td>72</td><td>69</td><td>72</td><td>67</td><td>70</td></tr>\n<tr><td class=\"td-indent\">(e/D = 2.0)</td><td>82</td><td>84</td><td>82</td><td>84</td><td>84</td><td>88</td><td>84</td><td>88</td><td>82</td><td>86</td><td>82</td><td>86</td><td>82</td><td>86</td><td>82</td><td>86</td><td>82</td><td>86</td><td>80</td><td>84</td></tr>\n<tr class=\"prop-group\"><td class=\"td-left\" colspan=\"21\"><em>e</em>, percent (S-basis):</td></tr>\n<tr><td class=\"td-indent\">LT</td><td>10</td><td>···</td><td><sup>d</sup></td><td>···</td><td>15</td><td>···</td><td>15</td><td>···</td><td>12</td><td>···</td><td>8</td><td>···</td><td>7</td><td>···</td><td>6</td><td>···</td><td>4</td><td>···</td><td>4</td><td>···</td></tr>\n<tr><td class=\"td-left\"><em>E</em>, 10<sup>3</sup> ksi:</td><td colspan=\"20\"> </td></tr>\n<tr><td class=\"td-indent\">Primary</td><td colspan=\"8\">10.5</td><td colspan=\"12\">10.7</td></tr>\n<tr><td class=\"td-indent\">Secondary</td><td colspan=\"4\">9.5</td><td colspan=\"4\">10.0</td><td colspan=\"12\">10.2</td></tr>\n<tr><td class=\"td-left\"><em>E<sub>c</sub></em>, 10<sup>3</sup> ksi:</td><td colspan=\"20\"> </td></tr>\n<tr><td class=\"td-indent\">Primary</td><td colspan=\"8\">10.7</td><td colspan=\"12\">10.9</td></tr>\n<tr><td class=\"td-indent\">Secondary</td><td colspan=\"4\">9.7</td><td colspan=\"4\">10.2</td><td colspan=\"12\">10.4</td></tr>\n<tr><td class=\"td-left\"><em>G</em>, 10<sup>3</sup> ksi</td><td colspan=\"20\">···</td></tr>\n<tr><td class=\"td-left\"><em>μ</em></td><td colspan=\"20\">0.33</td></tr>\n<tr class=\"prop-section\"><td class=\"td-left\" colspan=\"21\">Physical Properties:</td></tr>\n<tr><td class=\"td-left\"><em>ω</em>, lb/in.<sup>3</sup></td><td colspan=\"20\">0.100</td></tr>\n<tr><td class=\"td-left\"><em>C</em>, <em>K</em>, and <em>α</em></td><td colspan=\"20\">···</td></tr>\n</tbody>\n<tfoot>\n<tr><td colspan=\"21\"><sup>a</sup> These values, except in the ST direction, have been adjusted to represent the average properties across the whole section, including the 2-½ percent nominal cladding thickness.</td></tr>\n<tr><td colspan=\"21\"><sup>b</sup> Caution: This specific alloy, temper, and product form exhibits poor stress-corrosion cracking resistance in this grain direction. It corresponds to an SCC resistance rating of D, as indicated in Table 3.1.2.3.1(a).</td></tr>\n<tr><td colspan=\"21\"><sup>c</sup> Bearing values are “dry pin” values per Section 1.4.7.1. See Table 3.1.2.1.1.</td></tr>\n<tr><td colspan=\"21\"><sup>d</sup> See Table 3.2.3.0(f).</td></tr>\n</tfoot>\n</table>"},{"id":"3.2.3.0i1","caption":"Table 3.2.3.0(i1). Design Mechanical and Physical Properties of 2024 Aluminum Alloy Bar and Rod; Rolled, Drawn, or Cold-Finished","page":"Chapter3.2(aluminum).html","anchor":"table-3.2.3.0i1","pdfPage":385,"html":"<table class=\"hdbk-table\">\n<caption>Table 3.2.3.0(i<sub>1</sub>). Design Mechanical and Physical Properties of 2024 Aluminum Alloy Bar and Rod; Rolled, Drawn, or Cold-Finished</caption>\n<thead>\n<tr>\n<th style=\"width:12rem; text-align:left;\">Specification</th>\n<th colspan=\"7\">AMS 4120 and AMS-QQ-A-225/6</th>\n<th>AMS-QQ-A-225/6</th>\n</tr>\n<tr>\n<th style=\"text-align:left;\">Form</th>\n<th colspan=\"8\">Bar and rod; rolled, drawn, or cold-finished</th>\n</tr>\n<tr>\n<th style=\"text-align:left;\">Temper</th>\n<th colspan=\"7\">T351</th>\n<th>T361</th>\n</tr>\n<tr class=\"subhead\">\n<th style=\"text-align:left;\">Thickness, in.</th>\n<th>0.500-1.000</th><th>1.001-2.000</th><th>2.001-3.000</th><th>3.001-4.000</th><th>4.001-5.000<sup>a</sup></th><th>5.001-6.000<sup>a</sup></th><th>6.001-6.500<sup>a</sup></th>\n<th>≤0.375</th>\n</tr>\n<tr class=\"subhead\">\n<th style=\"text-align:left;\">Basis</th>\n<th>S</th><th>S</th><th>S</th><th>S</th><th>S</th><th>S</th><th>S</th><th>S</th>\n</tr>\n</thead>\n<tbody>\n<tr class=\"prop-section\"><td class=\"td-left\" colspan=\"9\">Mechanical Properties:</td></tr>\n<tr class=\"prop-group\"><td class=\"td-left\" colspan=\"9\"><em>F<sub>tu</sub></em>, ksi:</td></tr>\n<tr><td class=\"td-indent\">L</td><td>62</td><td>62</td><td>62</td><td>62</td><td>62</td><td>62</td><td>62</td><td>69</td></tr>\n<tr><td class=\"td-indent\">LT</td><td>61<sup>b</sup></td><td>59<sup>b</sup></td><td>57<sup>b</sup></td><td>55<sup>b</sup></td><td>54<sup>b</sup></td><td>52<sup>b</sup></td><td>···</td><td>···</td></tr>\n<tr class=\"prop-group\"><td class=\"td-left\" colspan=\"9\"><em>F<sub>ty</sub></em>, ksi:</td></tr>\n<tr><td class=\"td-indent\">L</td><td>45</td><td>45</td><td>45</td><td>45</td><td>45</td><td>45</td><td>45</td><td>52</td></tr>\n<tr><td class=\"td-indent\">LT</td><td>36<sup>b</sup></td><td>36<sup>b</sup></td><td>36<sup>b</sup></td><td>36<sup>b</sup></td><td>36<sup>b</sup></td><td>36<sup>b</sup></td><td>···</td><td>···</td></tr>\n<tr class=\"prop-group\"><td class=\"td-left\" colspan=\"9\"><em>F<sub>cy</sub></em>, ksi:</td></tr>\n<tr><td class=\"td-indent\">L</td><td>34</td><td>34</td><td>34</td><td>34</td><td>34</td><td>34</td><td>···</td><td>···</td></tr>\n<tr><td class=\"td-indent\">LT</td><td>41</td><td>41</td><td>41</td><td>41</td><td>41</td><td>41</td><td>···</td><td>···</td></tr>\n<tr><td class=\"td-left\"><em>F<sub>su</sub></em>, ksi</td><td>37</td><td>37</td><td>37</td><td>37</td><td>37</td><td>37</td><td>···</td><td>···</td></tr>\n<tr class=\"prop-group\"><td class=\"td-left\" colspan=\"9\"><em>F<sub>bru</sub></em>, ksi:</td></tr>\n<tr><td class=\"td-indent\">(e/D = 1.5)</td><td>90</td><td>90</td><td>90</td><td>90</td><td>90</td><td>90</td><td>···</td><td>···</td></tr>\n<tr><td class=\"td-indent\">(e/D = 2.0)</td><td>115</td><td>115</td><td>115</td><td>115</td><td>115</td><td>115</td><td>···</td><td>···</td></tr>\n<tr class=\"prop-group\"><td class=\"td-left\" colspan=\"9\"><em>F<sub>bry</sub></em>, ksi:</td></tr>\n<tr><td class=\"td-indent\">(e/D = 1.5)</td><td>63</td><td>63</td><td>63</td><td>63</td><td>63</td><td>63</td><td>···</td><td>···</td></tr>\n<tr><td class=\"td-indent\">(e/D = 2.0)</td><td>74</td><td>74</td><td>74</td><td>74</td><td>74</td><td>74</td><td>···</td><td>···</td></tr>\n<tr class=\"prop-group\"><td class=\"td-left\" colspan=\"9\"><em>e</em>, percent:</td></tr>\n<tr><td class=\"td-indent\">L</td><td>10</td><td>10</td><td>10</td><td>10</td><td>10</td><td>10</td><td>10</td><td>10</td></tr>\n<tr><td class=\"td-left\"><em>E</em>, 10<sup>3</sup> ksi</td><td colspan=\"8\">10.5</td></tr>\n<tr><td class=\"td-left\"><em>E<sub>c</sub></em>, 10<sup>3</sup> ksi</td><td colspan=\"8\">10.7</td></tr>\n<tr><td class=\"td-left\"><em>G</em>, 10<sup>3</sup> ksi</td><td colspan=\"8\">4.0</td></tr>\n<tr><td class=\"td-left\"><em>μ</em></td><td colspan=\"8\">0.33</td></tr>\n<tr class=\"prop-section\"><td class=\"td-left\" colspan=\"9\">Physical Properties:</td></tr>\n<tr><td class=\"td-left\"><em>ω</em>, lb/in.<sup>3</sup></td><td colspan=\"8\">0.100</td></tr>\n<tr><td class=\"td-left\"><em>C</em>, <em>K</em>, and <em>α</em></td><td colspan=\"8\">See Figure 3.2.3.0</td></tr>\n</tbody>\n<tfoot>\n<tr><td colspan=\"9\"><sup>a</sup> For square, rectangular, hexagonal, or octagonal bar, minimum thickness is 4 inches, and maximum cross-sectional area is 36 square inches.</td></tr>\n<tr><td colspan=\"9\"><sup>b</sup> Caution: This specific alloy, temper, and product form exhibits poor stress-corrosion cracking resistance in this grain direction. It corresponds to an SCC resistance rating of D, as indicated in Table 3.1.2.3.1(a).</td></tr>\n</tfoot>\n</table>"},{"id":"3.2.3.0j1","caption":"Table 3.2.3.0(j1). Design Mechanical and Physical Properties of 2024 Aluminum Alloy Extrusion","page":"Chapter3.2(aluminum).html","anchor":"table-3.2.3.0j1","pdfPage":388,"html":"<table class=\"hdbk-table\">\n<caption>Table 3.2.3.0(j<sub>1</sub>). Design Mechanical and Physical Properties of 2024 Aluminum Alloy Extrusion</caption>\n<thead>\n<tr>\n<th style=\"width:12rem; text-align:left;\">Specification</th>\n<th colspan=\"14\">AMS 4152, AMS 4164, AMS 4165, and AMS-QQ-A-200/3</th>\n<th colspan=\"3\">AMS-QQ-A-200/3</th>\n</tr>\n<tr>\n<th style=\"text-align:left;\">Form</th>\n<th colspan=\"17\">Extruded bar, rod, and shapes</th>\n</tr>\n<tr>\n<th style=\"text-align:left;\">Temper</th>\n<th colspan=\"14\">T3, T3510, and T3511</th>\n<th colspan=\"3\">T81, T8510, and T8511</th>\n</tr>\n<tr class=\"subhead\">\n<th style=\"text-align:left;\">Thickness,<sup>a</sup> in.</th>\n<th colspan=\"2\">≤0.249</th><th colspan=\"2\">0.250-0.499</th><th colspan=\"2\">0.500-0.749</th><th colspan=\"2\">0.750-1.499</th><th colspan=\"2\">1.500-2.999</th><th colspan=\"2\">3.000-4.499</th><th>1.500-2.999</th><th>3.000-4.499</th>\n<th>0.050-0.249</th><th>0.250-1.499</th><th>1.500-4.500</th>\n</tr>\n<tr class=\"subhead\">\n<th style=\"text-align:left;\">Cross-Section Area, in.<sup>2</sup></th>\n<th colspan=\"8\">≤20</th><th colspan=\"4\">≤25</th><th colspan=\"2\">&gt;25-≤32</th>\n<th>≤20</th><th>≤20</th><th>≤32</th>\n</tr>\n<tr class=\"subhead\">\n<th style=\"text-align:left;\">Basis</th>\n<th>A</th><th>B</th><th>A</th><th>B</th><th>A</th><th>B</th><th>A</th><th>B</th><th>A</th><th>B</th><th>A</th><th>B</th><th>S</th><th>S</th><th>S</th><th>S</th><th>S</th>\n</tr>\n</thead>\n<tbody>\n<tr class=\"prop-section\"><td class=\"td-left\" colspan=\"18\">Mechanical Properties:</td></tr>\n<tr class=\"prop-group\"><td class=\"td-left\" colspan=\"18\"><em>F<sub>tu</sub></em>, ksi:</td></tr>\n<tr><td class=\"td-indent\">L</td><td>57</td><td>61</td><td>60</td><td>62</td><td>60</td><td>62</td><td>65</td><td>70</td><td>70</td><td>74</td><td>70</td><td>74</td><td>68</td><td>68</td><td>64</td><td>66</td><td>66</td></tr>\n<tr><td class=\"td-indent\">LT</td><td>54</td><td>58</td><td>56</td><td>57</td><td>54</td><td>56</td><td>56</td><td>60</td><td>55</td><td>58</td><td>54</td><td>57</td><td>53</td><td>52</td><td>64</td><td>64</td><td>61</td></tr>\n<tr class=\"prop-group\"><td class=\"td-left\" colspan=\"18\"><em>F<sub>ty</sub></em>, ksi:</td></tr>\n<tr><td class=\"td-indent\">L</td><td>42</td><td>47</td><td>44</td><td>47</td><td>44</td><td>47</td><td>46</td><td>54</td><td>52</td><td>54</td><td>52</td><td>54</td><td>48</td><td>48</td><td>56</td><td>58</td><td>58</td></tr>\n<tr><td class=\"td-indent\">LT</td><td>37</td><td>41</td><td>38</td><td>40</td><td>37</td><td>39</td><td>37</td><td>43</td><td>39</td><td>41</td><td>39</td><td>41</td><td>36</td><td>36</td><td>55</td><td>57</td><td>57</td></tr>\n<tr class=\"prop-group\"><td class=\"td-left\" colspan=\"18\"><em>F<sub>cy</sub></em>, ksi:</td></tr>\n<tr><td class=\"td-indent\">L</td><td>34</td><td>38</td><td>37</td><td>39</td><td>38</td><td>40</td><td>41</td><td>48</td><td>49</td><td>50</td><td>49</td><td>51</td><td>45</td><td>45</td><td>57</td><td>59</td><td>59</td></tr>\n<tr><td class=\"td-indent\">LT</td><td>41</td><td>45</td><td>41</td><td>44</td><td>40</td><td>43</td><td>40</td><td>47</td><td>42</td><td>44</td><td>41</td><td>43</td><td>39</td><td>38</td><td>57</td><td>59</td><td>59</td></tr>\n<tr><td class=\"td-left\"><em>F<sub>su</sub></em>, ksi</td><td>29</td><td>31</td><td>31</td><td>32</td><td>30</td><td>31</td><td>33</td><td>35</td><td>34</td><td>36</td><td>33</td><td>35</td><td>33</td><td>32</td><td>35</td><td>36</td><td>36</td></tr>\n<tr class=\"prop-group\"><td class=\"td-left\" colspan=\"18\"><em>F<sub>bru</sub></em><sup>b</sup>, ksi:</td></tr>\n<tr><td class=\"td-indent\">(e/D = 1.5)</td><td>84</td><td>90</td><td>78</td><td>81</td><td>78</td><td>80</td><td>84</td><td>90</td><td>88</td><td>93</td><td>86</td><td>91</td><td>86</td><td>84</td><td>94</td><td>96</td><td>92</td></tr>\n<tr><td class=\"td-indent\">(e/D = 2.0)</td><td>108</td><td>114</td><td>98</td><td>101</td><td>97</td><td>101</td><td>105</td><td>113</td><td>111</td><td>118</td><td>109</td><td>115</td><td>108</td><td>106</td><td>123</td><td>123</td><td>117</td></tr>\n<tr class=\"prop-group\"><td class=\"td-left\" colspan=\"18\"><em>F<sub>bry</sub></em><sup>b</sup>, ksi:</td></tr>\n<tr><td class=\"td-indent\">(e/D = 1.5)</td><td>61</td><td>68</td><td>55</td><td>59</td><td>55</td><td>59</td><td>57</td><td>67</td><td>63</td><td>66</td><td>62</td><td>65</td><td>59</td><td>57</td><td>79</td><td>82</td><td>82</td></tr>\n<tr><td class=\"td-indent\">(e/D = 2.0)</td><td>71</td><td>79</td><td>67</td><td>71</td><td>67</td><td>71</td><td>69</td><td>81</td><td>77</td><td>80</td><td>75</td><td>78</td><td>71</td><td>69</td><td>93</td><td>96</td><td>96</td></tr>\n<tr class=\"prop-group\"><td class=\"td-left\" colspan=\"18\"><em>e</em>, percent (S-basis):</td></tr>\n<tr><td class=\"td-indent\">L</td><td>12</td><td>···</td><td>12</td><td>···</td><td>12</td><td>···</td><td>10</td><td>···</td><td>10</td><td>···</td><td>10</td><td>···</td><td>8</td><td>8</td><td>4</td><td>5</td><td>5</td></tr>\n<tr><td class=\"td-left\"><em>E</em>, 10<sup>3</sup> ksi</td><td colspan=\"17\">10.8</td></tr>\n<tr><td class=\"td-left\"><em>E<sub>c</sub></em>, 10<sup>3</sup> ksi</td><td colspan=\"17\">11.0</td></tr>\n<tr><td class=\"td-left\"><em>G</em>, 10<sup>3</sup> ksi</td><td colspan=\"17\">4.1</td></tr>\n<tr><td class=\"td-left\"><em>μ</em></td><td colspan=\"17\">0.33</td></tr>\n<tr class=\"prop-section\"><td class=\"td-left\" colspan=\"18\">Physical Properties:</td></tr>\n<tr><td class=\"td-left\"><em>ω</em>, lb/in.<sup>3</sup></td><td colspan=\"17\">0.100</td></tr>\n<tr><td class=\"td-left\"><em>C</em>, <em>K</em>, and <em>α</em></td><td colspan=\"17\">See Figure 3.2.3.0</td></tr>\n</tbody>\n<tfoot>\n<tr><td colspan=\"18\"><sup>a</sup> The mechanical properties are to be based upon the thickness at the time of quench.</td></tr>\n<tr><td colspan=\"18\"><sup>b</sup> Bearing values are “dry pin” values per Section 1.4.7.1.</td></tr>\n</tfoot>\n</table>"},{"id":"3.2.3.0b2","caption":"Table 3.2.3.0(b2). Design Mechanical and Physical Properties of 2024 Aluminum Alloy Sheet and Plate—Continued","page":"Chapter3.2(aluminum).html","anchor":"table-3.2.3.0b2","pdfPage":375,"html":"<table class=\"hdbk-table\">\n<caption>Table 3.2.3.0(b<sub>2</sub>). Design Mechanical and Physical Properties of 2024 Aluminum Alloy Sheet and Plate—Continued</caption>\n<thead>\n<tr>\n<th style=\"width:12rem; text-align:left;\">Specification</th>\n<th colspan=\"2\">AMS-QQ-A-250/4</th>\n<th colspan=\"5\">AMS 4035 and AMS-QQ-A-250/4</th>\n<th colspan=\"5\">AMS-QQ-A-250/4</th>\n</tr>\n<tr>\n<th style=\"text-align:left;\">Form</th>\n<th colspan=\"2\">Coiled Sheet</th>\n<th colspan=\"10\">Flat Sheet and Plate</th>\n</tr>\n<tr>\n<th style=\"text-align:left;\">Temper</th>\n<th colspan=\"2\">T4</th>\n<th colspan=\"5\">T42<sup>a</sup></th>\n<th colspan=\"4\">T62<sup>a</sup></th>\n<th>T72<sup>a</sup></th>\n</tr>\n<tr class=\"subhead\">\n<th style=\"text-align:left;\">Thickness, in.</th>\n<th colspan=\"2\">0.010-0.249</th>\n<th>0.010-0.249</th><th>0.250-0.499</th><th>0.500-1.000</th><th>1.001-2.000</th><th>2.001-3.000</th>\n<th>0.010-0.249</th><th>0.250-0.499</th><th>0.500-2.000</th><th>2.001-3.000</th>\n<th>0.010-0.249</th>\n</tr>\n<tr class=\"subhead\">\n<th style=\"text-align:left;\">Basis</th>\n<th>A</th><th>B</th><th>S</th><th>S</th><th>S</th><th>S</th><th>S</th><th>S</th><th>S</th><th>S</th><th>S</th><th>S</th>\n</tr>\n</thead>\n<tbody>\n<tr class=\"prop-section\"><td class=\"td-left\" colspan=\"13\">Mechanical Properties:</td></tr>\n<tr class=\"prop-group\"><td class=\"td-left\" colspan=\"13\"><em>F<sub>tu</sub></em>, ksi:</td></tr>\n<tr><td class=\"td-indent\">L</td><td>62</td><td>64</td><td>62</td><td>62</td><td>61</td><td>60</td><td>···</td><td>63</td><td>63</td><td>63</td><td>···</td><td>···</td></tr>\n<tr><td class=\"td-indent\">LT</td><td>62</td><td>64</td><td>62</td><td>62</td><td>61</td><td>60</td><td>58</td><td>64</td><td>64</td><td>63</td><td>63</td><td>60</td></tr>\n<tr class=\"prop-group\"><td class=\"td-left\" colspan=\"13\"><em>F<sub>ty</sub></em>, ksi:</td></tr>\n<tr><td class=\"td-indent\">L</td><td>40</td><td>42</td><td>38</td><td>38</td><td>38</td><td>38</td><td>···</td><td>50</td><td>50</td><td>50</td><td>···</td><td>···</td></tr>\n<tr><td class=\"td-indent\">LT</td><td>40</td><td>42</td><td>38</td><td>38</td><td>38</td><td>38</td><td>38</td><td>50</td><td>50</td><td>50</td><td>50</td><td>46</td></tr>\n<tr class=\"prop-group\"><td class=\"td-left\" colspan=\"13\"><em>F<sub>cy</sub></em>, ksi:</td></tr>\n<tr><td class=\"td-indent\">L</td><td>40</td><td>42</td><td>42</td><td>42</td><td>40</td><td>37</td><td>···</td><td>52</td><td>52</td><td>52</td><td>···</td><td>···</td></tr>\n<tr><td class=\"td-indent\">LT</td><td>40</td><td>42</td><td>41</td><td>41</td><td>41</td><td>41</td><td>···</td><td>53</td><td>52</td><td>48</td><td>···</td><td>···</td></tr>\n<tr><td class=\"td-left\"><em>F<sub>su</sub></em>, ksi</td><td>37</td><td>38</td><td>37</td><td>37</td><td>36</td><td>36</td><td>···</td><td>38</td><td>38</td><td>37</td><td>···</td><td>···</td></tr>\n<tr class=\"prop-group\"><td class=\"td-left\" colspan=\"13\"><em>F<sub>bru</sub></em><sup>b</sup>, ksi:</td></tr>\n<tr><td class=\"td-indent\">(e/D = 1.5)</td><td>93</td><td>96</td><td>99</td><td>98</td><td>94</td><td>85<sup>c</sup></td><td>···</td><td>103</td><td>103</td><td>102<sup>c</sup></td><td>···</td><td>···</td></tr>\n<tr><td class=\"td-indent\">(e/D = 2.0)</td><td>118</td><td>122</td><td>123</td><td>123</td><td>121</td><td>119<sup>c</sup></td><td>···</td><td>134</td><td>134</td><td>132<sup>c</sup></td><td>···</td><td>···</td></tr>\n<tr class=\"prop-group\"><td class=\"td-left\" colspan=\"13\"><em>F<sub>bry</sub></em><sup>b</sup>, ksi:</td></tr>\n<tr><td class=\"td-indent\">(e/D = 1.5)</td><td>56</td><td>59</td><td>67</td><td>67</td><td>67</td><td>67<sup>c</sup></td><td>···</td><td>80</td><td>80</td><td>80<sup>c</sup></td><td>···</td><td>···</td></tr>\n<tr><td class=\"td-indent\">(e/D = 2.0)</td><td>64</td><td>67</td><td>80</td>
