Repository: bckasper3/KasperCalc

This is the home of KasperCalc. The location of the infrequently used aerospace calculator. 
Go to KasperCalc.com

KasperCalc is not liable for any error or mistakes in the entirity of the website.

File: js/data/figures/3.2.4.json
{"section":"3.2.4","figures":[],"tables":[{"id":"3.2.4.0a","caption":"Table 3.2.4.0(a). Material Specification for 2025 Aluminum Alloy","page":"Chapter3.2(aluminum).html","anchor":"table-3.2.4.0a","pdfPage":453,"html":"<table class=\"hdbk-table\">\n<caption>Table 3.2.4.0(a). Material Specification for 2025 Aluminum Alloy</caption>\n<thead><tr><th>Specification</th><th>Form</th></tr></thead>\n<tbody>\n<tr><td>AMS 4130</td><td class=\"td-left\">Die forging</td></tr>\n</tbody>\n</table>"},{"id":"3.2.4.0b","caption":"Table 3.2.4.0(b). Design Mechanical and Physical Properties of 2025 Aluminum Alloy Die Forging","page":"Chapter3.2(aluminum).html","anchor":"table-3.2.4.0b","pdfPage":452,"html":"<table class=\"hdbk-table\">\n<caption>Table 3.2.4.0(b). Design Mechanical and Physical Properties of 2025 Aluminum Alloy Die Forging</caption>\n<thead>\n<tr><th style=\"width:12rem; text-align:left;\">Specification</th><th>AMS 4130</th></tr>\n</thead>\n<tbody>\n<tr><td class=\"td-left\">Form</td><td>Die forging</td></tr>\n<tr><td class=\"td-left\">Temper</td><td>T6</td></tr>\n<tr><td class=\"td-left\">Thickness, in.</td><td>≤4.000</td></tr>\n<tr><td class=\"td-left\">Basis</td><td>S</td></tr>\n<tr class=\"prop-section\"><td class=\"td-left\" colspan=\"2\">Mechanical Properties:</td></tr>\n<tr class=\"prop-group\"><td class=\"td-left\" colspan=\"2\"><em>F<sub>tu</sub></em>, ksi:</td></tr>\n<tr><td class=\"td-indent\">L</td><td>55</td></tr>\n<tr><td class=\"td-indent\">T<sup>a</sup></td><td>52</td></tr>\n<tr class=\"prop-group\"><td class=\"td-left\" colspan=\"2\"><em>F<sub>ty</sub></em>, ksi:</td></tr>\n<tr><td class=\"td-indent\">L</td><td>33</td></tr>\n<tr><td class=\"td-indent\">T<sup>a</sup></td><td>32</td></tr>\n<tr class=\"prop-group\"><td class=\"td-left\" colspan=\"2\"><em>F<sub>cy</sub></em>, ksi:</td></tr>\n<tr><td class=\"td-indent\">L</td><td>···</td></tr>\n<tr><td class=\"td-indent\">T<sup>a</sup></td><td>···</td></tr>\n<tr><td class=\"td-left\"><em>F<sub>su</sub></em>, ksi</td><td>···</td></tr>\n<tr class=\"prop-group\"><td class=\"td-left\" colspan=\"2\"><em>F<sub>bru</sub></em>, ksi:</td></tr>\n<tr><td class=\"td-indent\">(e/D = 1.5)</td><td>···</td></tr>\n<tr><td class=\"td-indent\">(e/D = 2.0)</td><td>···</td></tr>\n<tr class=\"prop-group\"><td class=\"td-left\" colspan=\"2\"><em>F<sub>bry</sub></em>, ksi:</td></tr>\n<tr><td class=\"td-indent\">(e/D = 1.5)</td><td>···</td></tr>\n<tr><td class=\"td-indent\">(e/D = 2.0)</td><td>···</td></tr>\n<tr class=\"prop-group\"><td class=\"td-left\" colspan=\"2\"><em>e</em>, percent:</td></tr>\n<tr><td class=\"td-indent\">L</td><td>11</td></tr>\n<tr><td class=\"td-indent\">T<sup>a</sup></td><td>8</td></tr>\n<tr><td class=\"td-left\"><em>E</em>, 10<sup>3</sup> ksi</td><td>10.3</td></tr>\n<tr><td class=\"td-left\"><em>E<sub>c</sub></em>, 10<sup>3</sup> ksi</td><td>10.5</td></tr>\n<tr><td class=\"td-left\"><em>G</em>, 10<sup>3</sup> ksi</td><td>3.9</td></tr>\n<tr><td class=\"td-left\"><em>μ</em></td><td>0.33</td></tr>\n<tr class=\"prop-section\"><td class=\"td-left\" colspan=\"2\">Physical Properties:</td></tr>\n<tr><td class=\"td-left\"><em>ω</em>, lb/in.<sup>3</sup></td><td>0.101</td></tr>\n<tr><td class=\"td-left\"><em>C</em>, Btu/(lb)(°F)</td><td>0.23 (at 212°F)</td></tr>\n<tr><td class=\"td-left\"><em>K</em>, Btu/[(hr)(ft<sup>2</sup>)(°F)/ft]</td><td>90 (at 77°F)</td></tr>\n<tr><td class=\"td-left\"><em>α</em>, 10<sup>-6</sup> in./in./°F</td><td>See Figure 3.2.4.0</td></tr>\n</tbody>\n<tfoot>\n<tr><td colspan=\"2\"><sup>a</sup> T indicates any grain direction within ±15° of being perpendicular to the forging flow lines.</td></tr>\n</tfoot>\n</table>"}]}

File: js/data/figures/3.2.5.json
{"section":"3.2.5","figures":[],"tables":[{"id":"3.2.5.0a","caption":"Table 3.2.5.0(a). Material Specifications for 2026-T3511","page":"Chapter3.2(aluminum).html","anchor":"table-3.2.5.0a","pdfPage":455,"html":"<table class=\"hdbk-table\">\n<caption>Table 3.2.5.0(a). Material Specifications for 2026-T3511</caption>\n<thead><tr><th>Specification</th><th>Form</th></tr></thead>\n<tbody>\n<tr><td>AMS 4338</td><td class=\"td-left\">Extruded bars, rods, and profiles</td></tr>\n</tbody>\n</table>"},{"id":"3.2.5.0b","caption":"Table 3.2.5.0(b). Design Mechanical and Physical Properties of 2026 Aluminum Alloy Bars, Rods, and Profiles","page":"Chapter3.2(aluminum).html","anchor":"table-3.2.5.0b","pdfPage":455,"html":"<table class=\"hdbk-table\">\n<caption>Table 3.2.5.0(b). Design Mechanical and Physical Properties of 2026 Aluminum Alloy Bars, Rods, and Profiles</caption>\n<thead>\n<tr>\n<th style=\"width:12rem; text-align:left;\">Specification</th>\n<th colspan=\"9\">AMS 4338</th>\n</tr>\n<tr>\n<th style=\"text-align:left;\">Form</th>\n<th colspan=\"9\">Extrusions</th>\n</tr>\n<tr>\n<th style=\"text-align:left;\">Temper</th>\n<th colspan=\"9\">T3511</th>\n</tr>\n<tr class=\"subhead\">\n<th style=\"text-align:left;\">Thickness, in.</th>\n<th colspan=\"2\">≤0.249</th><th colspan=\"2\">0.250-0.499</th><th colspan=\"2\">0.500-1.499</th><th colspan=\"2\">1.500-2.249</th><th>2.250-3.250</th>\n</tr>\n<tr class=\"subhead\">\n<th style=\"text-align:left;\">Basis</th>\n<th>A</th><th>B</th><th>A</th><th>B</th><th>A</th><th>B</th><th>A</th><th>B</th><th>S</th>\n</tr>\n</thead>\n<tbody>\n<tr class=\"prop-section\"><td class=\"td-left\" colspan=\"10\">Mechanical Properties:</td></tr>\n<tr class=\"prop-group\"><td class=\"td-left\" colspan=\"10\"><em>F<sub>tu</sub></em>, ksi:</td></tr>\n<tr><td class=\"td-indent\">L</td><td>66</td><td>69</td><td>70</td><td>72</td><td>72</td><td>75</td><td>73</td><td>76</td><td>73</td></tr>\n<tr><td class=\"td-indent\">LT</td><td>58</td><td>61</td><td>62</td><td>64</td><td>66</td><td>67</td><td>64</td><td>67</td><td>61</td></tr>\n<tr class=\"prop-group\"><td class=\"td-left\" colspan=\"10\"><em>F<sub>ty</sub></em>, ksi:</td></tr>\n<tr><td class=\"td-indent\">L</td><td>48</td><td>51</td><td>52</td><td>53</td><td>53</td><td>56</td><td>54</td><td>57</td><td>54</td></tr>\n<tr><td class=\"td-indent\">LT</td><td>41</td><td>44</td><td>45</td><td>46</td><td>46</td><td>48</td><td>44</td><td>49</td><td>42</td></tr>\n<tr class=\"prop-group\"><td class=\"td-left\" colspan=\"10\"><em>F<sub>cy</sub></em>, ksi:</td></tr>\n<tr><td class=\"td-indent\">L</td><td>43</td><td>45</td><td>46</td><td>47</td><td>47</td><td>47</td><td>49</td><td>52</td><td>50</td></tr>\n<tr><td class=\"td-indent\">LT</td><td>42</td><td>45</td><td>46</td><td>46</td><td>46</td><td>49</td><td>45</td><td>47</td><td>43</td></tr>\n<tr><td class=\"td-left\"><em>F<sub>su</sub></em>, ksi</td><td>37</td><td>39</td><td>37</td><td>38</td><td>32</td><td>33</td><td>32</td><td>33</td><td>32</td></tr>\n<tr class=\"prop-group\"><td class=\"td-left\" colspan=\"10\"><em>F<sub>bru</sub></em><sup>a</sup>, ksi:</td></tr>\n<tr><td class=\"td-indent\">(e/D = 1.5)</td><td>90</td><td>94</td><td>92</td><td>95</td><td>87</td><td>90</td><td>85</td><td>89</td><td>85</td></tr>\n<tr><td class=\"td-indent\">(e/D = 2.0)</td><td>112</td><td>117</td><td>113</td><td>117</td><td>109</td><td>114</td><td>108</td><td>112</td><td>105</td></tr>\n<tr class=\"prop-group\"><td class=\"td-left\" colspan=\"10\"><em>F<sub>bry</sub></em><sup>a</sup>, ksi:</td></tr>\n<tr><td class=\"td-indent\">(e/D = 1.5)</td><td>62</td><td>66</td><td>66</td><td>67</td><td>61</td><td>64</td><td>61</td><td>64</td><td>61</td></tr>\n<tr><td class=\"td-indent\">(e/D = 2.0)</td><td>76</td><td>81</td><td>81</td><td>83</td><td>76</td><td>81</td><td>76</td><td>80</td><td>76</td></tr>\n<tr class=\"prop-group\"><td class=\"td-left\" colspan=\"10\"><em>e</em>, percent (S-basis):</td></tr>\n<tr><td class=\"td-indent\">L</td><td>11</td><td>···</td><td>12</td><td>···</td><td>11</td><td>···</td><td>11</td><td>···</td><td>10</td></tr>\n<tr><td class=\"td-indent\">LT</td><td>···</td><td>···</td><td>···</td><td>···</td><td>8</td><td>···</td><td>8</td><td>···</td><td>8</td></tr>\n<tr><td class=\"td-left\"><em>E</em>, 10<sup>3</sup> ksi</td><td colspan=\"9\">10.7</td></tr>\n<tr><td class=\"td-left\"><em>E<sub>c</sub></em>, 10<sup>3</sup> ksi</td><td colspan=\"9\">10.9</td></tr>\n<tr><td class=\"td-left\"><em>G</em>, 10<sup>3</sup> ksi</td><td colspan=\"9\">4.0</td></tr>\n<tr><td class=\"td-left\"><em>μ</em></td><td colspan=\"9\">0.33</td></tr>\n<tr class=\"prop-section\"><td class=\"td-left\" colspan=\"10\">Physical Properties:</td></tr>\n<tr><td class=\"td-left\"><em>ω</em>, lb/in.<sup>3</sup></td><td colspan=\"9\">0.100</td></tr>\n<tr><td class=\"td-left\"><em>C</em>, Btu/(lb)(°F)</td><td colspan=\"9\">···</td></tr>\n<tr><td class=\"td-left\"><em>K</em>, Btu/[(hr)(ft<sup>2</sup>)(°F)/ft]</td><td colspan=\"9\">···</td></tr>\n<tr><td class=\"td-left\"><em>α</em>, 10<sup>-6</sup> in./in./°F</td><td colspan=\"9\">···</td></tr>\n</tbody>\n<tfoot>\n<tr><td colspan=\"10\"><sup>a</sup> See Table 3.1.2.1.1. Bearing values are “dry pin” values per Section 1.4.7.1.</td></tr>\n</tfoot>\n</table>"}]}

File: js/data/figures/3.2.6.json
{"section":"3.2.6","figures":[],"tables":[{"id":"3.2.6.0a","caption":"Table 3.2.6.0(a). Material Specification for 2090 Aluminum Alloy","page":"Chapter3.2(aluminum).html","anchor":"table-3.2.6.0a","pdfPage":457,"html":"<table class=\"hdbk-table\">\n<caption>Table 3.2.6.0(a). Material Specification for 2090 Aluminum Alloy</caption>\n<thead><tr><th>Specification</th><th>Form</th></tr></thead>\n<tbody>\n<tr><td>AMS 4251</td><td class=\"td-left\">Sheet</td></tr>\n</tbody>\n</table>"},{"id":"3.2.6.0b","caption":"Table 3.2.6.0(b). Design Mechanical and Physical Properties of 2090-T83 Aluminum Alloy Sheet","page":"Chapter3.2(aluminum).html","anchor":"table-3.2.6.0b","pdfPage":457,"html":"<table class=\"hdbk-table\">\n<caption>Table 3.2.6.0(b). Design Mechanical and Physical Properties of 2090-T83 Aluminum Alloy Sheet</caption>\n<thead>\n<tr>\n<th style=\"width:12rem; text-align:left;\">Specification</th>\n<th colspan=\"2\">AMS 4251</th>\n</tr>\n<tr>\n<th style=\"text-align:left;\">Form</th>\n<th colspan=\"2\">Sheet</th>\n</tr>\n<tr>\n<th style=\"text-align:left;\">Temper</th>\n<th colspan=\"2\">T83</th>\n</tr>\n<tr class=\"subhead\">\n<th style=\"text-align:left;\">Thickness, in.</th>\n<th>0.040-0.125</th><th>0.126-0.249</th>\n</tr>\n<tr class=\"subhead\">\n<th style=\"text-align:left;\">Basis</th>\n<th>S</th><th>S</th>\n</tr>\n</thead>\n<tbody>\n<tr class=\"prop-section\"><td class=\"td-left\" colspan=\"3\">Mechanical Properties:</td></tr>\n<tr class=\"prop-group\"><td class=\"td-left\" colspan=\"3\"><em>F<sub>tu</sub></em>, ksi:</td></tr>\n<tr><td class=\"td-indent\">L</td><td>77</td><td>75</td></tr>\n<tr><td class=\"td-indent\">45°</td><td>64</td><td>65</td></tr>\n<tr><td class=\"td-indent\">LT</td><td>73</td><td>73</td></tr>\n<tr class=\"prop-group\"><td class=\"td-left\" colspan=\"3\"><em>F<sub>ty</sub></em>, ksi:</td></tr>\n<tr><td class=\"td-indent\">L</td><td>70</td><td>70</td></tr>\n<tr><td class=\"td-indent\">45°</td><td>56</td><td>57</td></tr>\n<tr><td class=\"td-indent\">LT</td><td>66</td><td>66</td></tr>\n<tr class=\"prop-group\"><td class=\"td-left\" colspan=\"3\"><em>F<sub>cy</sub></em>, ksi:</td></tr>\n<tr><td class=\"td-indent\">L</td><td>67</td><td>63</td></tr>\n<tr><td class=\"td-indent\">45°</td><td>58</td><td>60</td></tr>\n<tr><td class=\"td-indent\">LT</td><td>71</td><td>71</td></tr>\n<tr><td class=\"td-left\"><em>F<sub>su</sub></em>, ksi</td><td>37</td><td>37</td></tr>\n<tr class=\"prop-group\"><td class=\"td-left\" colspan=\"3\"><em>F<sub>bru</sub></em><sup>a</sup>, ksi:</td></tr>\n<tr><td class=\"td-indent\">(e/D = 1.5)</td><td>100</td><td>100</td></tr>\n<tr><td class=\"td-indent\">(e/D = 2.0)</td><td>126</td><td>126</td></tr>\n<tr class=\"prop-group\"><td class=\"td-left\" colspan=\"3\"><em>F<sub>bry</sub></em><sup>a</sup>, ksi:</td></tr>\n<tr><td class=\"td-indent\">(e/D = 1.5)</td><td>84</td><td>88</td></tr>\n<tr><td class=\"td-indent\">(e/D = 2.0)</td><td>98</td><td>104</td></tr>\n<tr class=\"prop-group\"><td class=\"td-left\" colspan=\"3\"><em>e</em>, percent:</td></tr>\n<tr><td class=\"td-indent\">L</td><td>3</td><td>4</td></tr>\n<tr><td class=\"td-indent\">LT</td><td>5</td><td>5</td></tr>\n<tr><td class=\"td-left\"><em>E</em>, 10<sup>3</sup> ksi:</td><td colspan=\"2\"> </td></tr>\n<tr><td class=\"td-indent\">L &amp; LT</td><td colspan=\"2\">11.5</td></tr>\n<tr><td class=\"td-indent\">45°</td><td colspan=\"2\">11.0</td></tr>\n<tr><td class=\"td-left\"><em>E<sub>c</sub></em>, 10<sup>3</sup> ksi:</td><td colspan=\"2\"> </td></tr>\n<tr><td class=\"td-indent\">L &amp; LT</td><td colspan=\"2\">11.8</td></tr>\n<tr><td class=\"td-indent\">45°</td><td colspan=\"2\">11.4</td></tr>\n<tr><td class=\"td-left\"><em>G</em>, 10<sup>3</sup> ksi</td><td colspan=\"2\">4.3</td></tr>\n<tr><td class=\"td-left\"><em>μ</em></td><td colspan=\"2\">0.34</td></tr>\n<tr class=\"prop-section\"><td class=\"td-left\" colspan=\"3\">Physical Properties:</td></tr>\n<tr><td class=\"td-left\"><em>ω</em>, lb/in.<sup>3</sup></td><td colspan=\"2\">0.094</td></tr>\n<tr><td class=\"td-left\"><em>C</em>, <em>K</em>, and <em>α</em></td><td colspan=\"2\">···</td></tr>\n</tbody>\n<tfoot>\n<tr><td colspan=\"3\"><sup>a</sup> Bearing values are “dry pin” values per Section 1.4.7.1.</td></tr>\n</tfoot>\n</table>"}]}

File: js/data/figures/3.2.7.json
{"section":"3.2.7","figures":[],"tables":[{"id":"3.2.7.0a","caption":"Table 3.2.7.0(a). Material Specification for 2124 Aluminum Alloy","page":"Chapter3.2(aluminum).html","anchor":"table-3.2.7.0a","pdfPage":459,"html":"<table class=\"hdbk-table\">\n<caption>Table 3.2.7.0(a). Material Specification for 2124 Aluminum Alloy</caption>\n<thead><tr><th>Specification</th><th>Form</th></tr></thead>\n<tbody>\n<tr><td>AMS 4101</td><td class=\"td-left\">Plate</td></tr>\n<tr><td>AMS-QQ-A-250/29</td><td class=\"td-left\">Plate</td></tr>\n</tbody>\n</table>"},{"id":"3.2.7.0b","caption":"Table 3.2.7.0(b). Design Mechanical and Physical Properties of 2124 Aluminum Alloy Plate","page":"Chapter3.2(aluminum).html","anchor":"table-3.2.7.0b","pdfPage":460,"html":"<table class=\"hdbk-table\">\n<caption>Table 3.2.7.0(b). Design Mechanical and Physical Properties of 2124 Aluminum Alloy Plate</caption>\n<thead>\n<tr>\n<th style=\"width:12rem; text-align:left;\">Specification</th>\n<th colspan=\"11\">AMS 4101 and AMS-QQ-A-250/29</th>\n</tr>\n<tr>\n<th style=\"text-align:left;\">Form</th>\n<th colspan=\"11\">Plate</th>\n</tr>\n<tr>\n<th style=\"text-align:left;\">Temper</th>\n<th colspan=\"11\">T851</th>\n</tr>\n<tr class=\"subhead\">\n<th style=\"text-align:left;\">Thickness, in.</th>\n<th>1.000-1.500</th><th colspan=\"2\">1.501-2.000</th><th colspan=\"2\">2.001-3.000</th><th colspan=\"2\">3.001-4.000</th><th colspan=\"2\">4.001-5.000</th><th colspan=\"2\">5.001-6.000</th>\n</tr>\n<tr class=\"subhead\">\n<th style=\"text-align:left;\">Basis</th>\n<th>S</th><th>A</th><th>B</th><th>A</th><th>B</th><th>A</th><th>B</th><th>A</th><th>B</th><th>A</th><th>B</th>\n</tr>\n</thead>\n<tbody>\n<tr class=\"prop-section\"><td class=\"td-left\" colspan=\"12\">Mechanical Properties:</td></tr>\n<tr class=\"prop-group\"><td class=\"td-left\" colspan=\"12\"><em>F<sub>tu</sub></em>, ksi:</td></tr>\n<tr><td class=\"td-indent\">L</td><td>66</td><td>66</td><td>68</td><td>65</td><td>68</td><td>65</td><td>67</td><td>64</td><td>66</td><td>63</td><td>65</td></tr>\n<tr><td class=\"td-indent\">LT</td><td>66</td><td>66</td><td>68</td><td>65</td><td>68</td><td>65</td><td>67</td><td>64</td><td>66</td><td>63</td><td>65</td></tr>\n<tr><td class=\"td-indent\">ST</td><td>64<sup>a</sup></td><td>64</td><td>66</td><td>63</td><td>64</td><td>62</td><td>63</td><td>61</td><td>62</td><td>58</td><td>59</td></tr>\n<tr class=\"prop-group\"><td class=\"td-left\" colspan=\"12\"><em>F<sub>ty</sub></em>, ksi:</td></tr>\n<tr><td class=\"td-indent\">L</td><td>57</td><td>57</td><td>61</td><td>57</td><td>61</td><td>56</td><td>60</td><td>55</td><td>58</td><td>54</td><td>56</td></tr>\n<tr><td class=\"td-indent\">LT</td><td>57</td><td>57</td><td>61</td><td>57</td><td>61</td><td>56</td><td>60</td><td>55</td><td>58</td><td>54</td><td>56</td></tr>\n<tr><td class=\"td-indent\">ST</td><td>55<sup>a</sup></td><td>55</td><td>59</td><td>55</td><td>59</td><td>54</td><td>57</td><td>53</td><td>55</td><td>51</td><td>53</td></tr>\n<tr class=\"prop-group\"><td class=\"td-left\" colspan=\"12\"><em>F<sub>cy</sub></em>, ksi:</td></tr>\n<tr><td class=\"td-indent\">L</td><td>57</td><td>57</td><td>61</td><td>56</td><td>60</td><td>55</td><td>59</td><td>53</td><td>56</td><td>52</td><td>54</td></tr>\n<tr><td class=\"td-indent\">LT</td><td>57</td><td>57</td><td>61</td><td>57</td><td>61</td><td>56</td><td>60</td><td>55</td><td>58</td><td>54</td><td>56</td></tr>\n<tr><td class=\"td-indent\">ST</td><td>···</td><td>57</td><td>61</td><td>58</td><td>62</td><td>57</td><td>61</td><td>57</td><td>60</td><td>56</td><td>58</td></tr>\n<tr class=\"prop-group\"><td class=\"td-left\" colspan=\"12\"><em>F<sub>su</sub></em>, ksi:</td></tr>\n<tr><td class=\"td-indent\">L</td><td>···</td><td>38</td><td>39</td><td>38</td><td>39</td><td>38</td><td>39</td><td>37</td><td>38</td><td>37</td><td>38</td></tr>\n<tr><td class=\"td-indent\">LT</td><td>···</td><td>38</td><td>39</td><td>38</td><td>39</td><td>38</td><td>39</td><td>37</td><td>38</td><td>37</td><td>38</td></tr>\n<tr><td class=\"td-indent\">ST</td><td>···</td><td>36</td><td>37</td><td>36</td><td>37</td><td>36</td><td>37</td><td>35</td><td>36</td><td>35</td><td>36</td></tr>\n<tr class=\"prop-group\"><td class=\"td-left\" colspan=\"12\"><em>F<sub>bru</sub></em><sup>b</sup>, ksi:</td></tr>\n<tr><td class=\"td-indent\">(e/D = 1.5)</td><td>···</td><td>97</td><td>100</td><td>96</td><td>100</td><td>96</td><td>99</td><td>94</td><td>97</td><td>93</td><td>96</td></tr>\n<tr><td class=\"td-indent\">(e/D = 2.0)</td><td>···</td><td>126</td><td>130</td><td>125</td><td>130</td><td>125</td><td>128</td><td>123</td><td>126</td><td>121</td><td>125</td></tr>\n<tr class=\"prop-group\"><td class=\"td-left\" colspan=\"12\"><em>F<sub>bry</sub></em><sup>b</sup>, ksi:</td></tr>\n<tr><td class=\"td-indent\">(e/D = 1.5)</td><td>···</td><td>79</td><td>84</td><td>80</td><td>85</td><td>80</td><td>85</td><td>79</td><td>84</td><td>79</td><td>82</td></tr>\n<tr><td class=\"td-indent\">(e/D = 2.0)</td><td>···</td><td>91</td><td>98</td><td>92</td><td>99</td><td>92</td><td>99</td><td>92</td><td>97</td><td>91</td><td>95</td></tr>\n<tr class=\"prop-group\"><td class=\"td-left\" colspan=\"12\"><em>e</em>, percent (S-basis):</td></tr>\n<tr><td class=\"td-indent\">L</td><td>6</td><td>6</td><td>···</td><td>6</td><td>···</td><td>5</td><td>···</td><td>5</td><td>···</td><td>5</td><td>···</td></tr>\n<tr><td class=\"td-indent\">LT</td><td>5</td><td>5</td><td>···</td><td>4</td><td>···</td><td>4</td><td>···</td><td>4</td><td>···</td><td>4</td><td>···</td></tr>\n<tr><td class=\"td-indent\">ST</td><td>1.5<sup>a</sup></td><td>1.5</td><td>···</td><td>1.5</td><td>···</td><td>1.5</td><td>···</td><td>1.5</td><td>···</td><td>1.5</td><td>···</td></tr>\n<tr><td class=\"td-left\"><em>E</em>, 10<sup>3</sup> ksi</td><td colspan=\"11\">10.4</td></tr>\n<tr><td class=\"td-left\"><em>E<sub>c</sub></em>, 10<sup>3</sup> ksi</td><td colspan=\"11\">10.9</td></tr>\n<tr><td class=\"td-left\"><em>G</em>, 10<sup>3</sup> ksi</td><td colspan=\"11\">4.0</td></tr>\n<tr><td class=\"td-left\"><em>μ</em></td><td colspan=\"11\">0.33</td></tr>\n<tr class=\"prop-section\"><td class=\"td-left\" colspan=\"12\">Physical Properties:</td></tr>\n<tr><td class=\"td-left\"><em>ω</em>, lb/in.<sup>3</sup></td><td colspan=\"11\">0.100</td></tr>\n<tr><td class=\"td-left\"><em>C</em>, Btu/(lb)(°F)</td><td colspan=\"11\">0.21 (at 212°F)</td></tr>\n<tr><td class=\"td-left\"><em>K</em>, Btu/[(hr)(ft<sup>2</sup>)(°F)/ft]</td><td colspan=\"11\">87 (at 77°F)</td></tr>\n<tr><td class=\"td-left\"><em>α</em>, 10<sup>-6</sup> in./in./°F</td><td colspan=\"11\">12.6 (68°F to 212°F)</td></tr>\n</tbody>\n<tfoot>\n<tr><td colspan=\"12\"><sup>a</sup> Applicable to 1.500-inch thickness only.</td></tr>\n<tr><td colspan=\"12\"><sup>b</sup> Bearing values are “dry pin” values per Section 1.4.7.1. See Table 3.1.2.1.1.</td></tr>\n</tfoot>\n</table>"}]}

File: js/data/figures/3.2.8.json
{"section":"3.2.8","figures":[],"tables":[{"id":"3.2.8.0a","caption":"Table 3.2.8.0(a). Material Specifications for 2219 Aluminum Alloy","page":"Chapter3.2(aluminum).html","anchor":"table-3.2.8.0a","pdfPage":468,"html":"<table class=\"hdbk-table\">\n<caption>Table 3.2.8.0(a). Material Specifications for 2219 Aluminum Alloy</caption>\n<thead><tr><th>Specification</th><th>Form</th></tr></thead>\n<tbody>\n<tr><td>AMS 4031</td><td class=\"td-left\">Sheet and plate</td></tr>\n<tr><td>AMS-QQ-A-250/30</td><td class=\"td-left\">Sheet and plate</td></tr>\n<tr><td>AMS 4162</td><td class=\"td-left\">Extrusion</td></tr>\n<tr><td>AMS 4163</td><td class=\"td-left\">Extrusion</td></tr>\n<tr><td>AMS 4144</td><td class=\"td-left\">Hand forging</td></tr>\n</tbody>\n</table>"},{"id":"3.2.8.0c","caption":"Table 3.2.8.0(c). Design Mechanical and Physical Properties of 2219 Aluminum Alloy Hand Forging","page":"Chapter3.2(aluminum).html","anchor":"table-3.2.8.0c","pdfPage":474,"html":"<table class=\"hdbk-table\">\n<caption>Table 3.2.8.0(c). Design Mechanical and Physical Properties of 2219 Aluminum Alloy Hand Forging</caption>\n<thead>\n<tr>\n<th style=\"width:12rem; text-align:left;\">Specification</th>\n<th colspan=\"8\">AMS 4144</th>\n</tr>\n<tr>\n<th style=\"text-align:left;\">Form</th>\n<th colspan=\"8\">Hand Forging</th>\n</tr>\n<tr>\n<th style=\"text-align:left;\">Temper</th>\n<th colspan=\"8\">T852</th>\n</tr>\n<tr class=\"subhead\">\n<th style=\"text-align:left;\">Thickness, in.</th>\n<th>&lt;2.000</th><th>2.000-4.000</th><th>4.001-6.000</th><th>6.001-8.000</th><th>8.001-10.000</th><th>10.001-12.000</th><th>12.001-14.000</th><th>14.001-17.000</th>\n</tr>\n<tr class=\"subhead\">\n<th style=\"text-align:left;\">Basis</th>\n<th>S</th><th>S</th><th>S</th><th>S</th><th>S</th><th>S</th><th>S</th><th>S</th>\n</tr>\n</thead>\n<tbody>\n<tr class=\"prop-section\"><td class=\"td-left\" colspan=\"9\">Mechanical Properties:</td></tr>\n<tr class=\"prop-group\"><td class=\"td-left\" colspan=\"9\"><em>F<sub>tu</sub></em>, ksi:</td></tr>\n<tr><td class=\"td-indent\">L</td><td>62</td><td>62</td><td>58</td><td>57</td><td>56</td><td>54</td><td>53</td><td>51</td></tr>\n<tr><td class=\"td-indent\">LT</td><td>62</td><td>62</td><td>56</td><td>55</td><td>54</td><td>53</td><td>52</td><td>50</td></tr>\n<tr><td class=\"td-indent\">ST</td><td>···</td><td>60</td><td>56</td><td>55</td><td>54</td><td>53</td><td>52</td><td>50</td></tr>\n<tr class=\"prop-group\"><td class=\"td-left\" colspan=\"9\"><em>F<sub>ty</sub></em>, ksi:</td></tr>\n<tr><td class=\"td-indent\">L</td><td>50</td><td>50</td><td>44</td><td>43</td><td>42</td><td>41</td><td>40</td><td>39</td></tr>\n<tr><td class=\"td-indent\">LT</td><td>49</td><td>49</td><td>42</td><td>41</td><td>41</td><td>40</td><td>40</td><td>39</td></tr>\n<tr><td class=\"td-indent\">ST</td><td>···</td><td>46</td><td>41</td><td>40</td><td>39</td><td>39</td><td>38</td><td>37</td></tr>\n<tr class=\"prop-group\"><td class=\"td-left\" colspan=\"9\"><em>F<sub>cy</sub></em>, ksi:</td></tr>\n<tr><td class=\"td-indent\">L</td><td>···</td><td>46</td><td>40</td><td>39</td><td>···</td><td>···</td><td>···</td><td>···</td></tr>\n<tr><td class=\"td-indent\">LT</td><td>···</td><td>47</td><td>40</td><td>39</td><td>···</td><td>···</td><td>···</td><td>···</td></tr>\n<tr><td class=\"td-indent\">ST</td><td>···</td><td>47</td><td>41</td><td>40</td><td>···</td><td>···</td><td>···</td><td>···</td></tr>\n<tr class=\"prop-group\"><td class=\"td-left\" colspan=\"9\"><em>F<sub>su</sub></em>, ksi:</td></tr>\n<tr><td class=\"td-indent\">L</td><td>···</td><td>37</td><td>35</td><td>35</td><td>···</td><td>···</td><td>···</td><td>···</td></tr>\n<tr><td class=\"td-indent\">LT</td><td>···</td><td>36</td><td>34</td><td>35</td><td>···</td><td>···</td><td>···</td><td>···</td></tr>\n<tr><td class=\"td-indent\">ST</td><td>···</td><td>32</td><td>32</td><td>33</td><td>···</td><td>···</td><td>···</td><td>···</td></tr>\n<tr class=\"prop-group\"><td class=\"td-left\" colspan=\"9\"><em>F<sub>bru</sub></em><sup>a</sup>, ksi:</td></tr>\n<tr><td class=\"td-indent\">(e/D = 1.5)</td><td>···</td><td>···</td><td>···</td><td>80</td><td>···</td><td>···</td><td>···</td><td>···</td></tr>\n<tr><td class=\"td-indent\">(e/D = 2.0)</td><td>···</td><td>104</td><td>100</td><td>102</td><td>···</td><td>···</td><td>···</td><td>···</td></tr>\n<tr class=\"prop-group\"><td class=\"td-left\" colspan=\"9\"><em>F<sub>bry</sub></em><sup>a</sup>, ksi:</td></tr>\n<tr><td class=\"td-indent\">(e/D = 1.5)</td><td>···</td><td>76</td><td>65</td><td>64</td><td>···</td><td>···</td><td>···</td><td>···</td></tr>\n<tr><td class=\"td-indent\">(e/D = 2.0)</td><td>···</td><td>89</td><td>76</td><td>75</td><td>···</td><td>···</td><td>···</td><td>···</td></tr>\n<tr class=\"prop-group\"><td class=\"td-left\" colspan=\"9\"><em>e</em>, percent:</td></tr>\n<tr><td class=\"td-indent\">L</td><td>6</td><td>6</td><td>6</td><td>6</td><td>6</td><td>6</td><td>6</td><td>6</td></tr>\n<tr><td class=\"td-indent\">LT</td><td>4</td><td>4</td><td>4</td><td>4</td><td>3</td><td>3</td><td>3</td><td>3</td></tr>\n<tr><td class=\"td-indent\">ST</td><td>···</td><td>3</td><td>3</td><td>3</td><td>3</td><td>2</td><td>2</td><td>2</td></tr>\n<tr><td class=\"td-left\"><em>E</em>, 10<sup>3</sup> ksi</td><td colspan=\"8\">10.2</td></tr>\n<tr><td class=\"td-left\"><em>E<sub>c</sub></em>, 10<sup>3</sup> ksi</td><td colspan=\"8\">10.4</td></tr>\n<tr><td class=\"td-left\"><em>G</em>, 10<sup>3</sup> ksi</td><td colspan=\"8\">3.9</td></tr>\n<tr><td class=\"td-left\"><em>μ</em></td><td colspan=\"8\">0.33</td></tr>\n<tr class=\"prop-section\"><td class=\"td-left\" colspan=\"9\">Physical Properties:</td></tr>\n<tr><td class=\"td-left\"><em>ω</em>, lb/in.<sup>3</sup></td><td colspan=\"8\">0.103</td></tr>\n<tr><td class=\"td-left\"><em>C</em>, <em>K</em>, and <em>α</em></td><td colspan=\"8\">See Figure 3.2.8.0</td></tr>\n</tbody>\n<tfoot>\n<tr><td colspan=\"9\"><sup>a</sup> Bearing values are “dry pin” values per Section 1.4.7.1.</td></tr>\n</tfoot>\n</table>"},{"id":"3.2.8.0d","caption":"Table 3.2.8.0(d). Design Mechanical and Physical Properties of 2219 Aluminum Alloy Extruded Shapes","page":"Chapter3.2(aluminum).html","anchor":"table-3.2.8.0d","pdfPage":475,"html":"<table class=\"hdbk-table\">\n<caption>Table 3.2.8.0(d). Design Mechanical and Physical Properties of 2219 Aluminum Alloy Extruded Shapes</caption>\n<thead>\n<tr>\n<th style=\"width:12rem; text-align:left;\">Specification</th>\n<th colspan=\"2\">AMS 4162 and AMS 4163<sup>a</sup></th>\n</tr>\n<tr>\n<th style=\"text-align:left;\">Form</th>\n<th colspan=\"2\">Extruded shapes</th>\n</tr>\n<tr>\n<th style=\"text-align:left;\">Temper</th>\n<th colspan=\"2\">T8511</th>\n</tr>\n<tr>\n<th style=\"text-align:left;\">Cross-Sectional Area, in.<sup>2</sup></th>\n<th colspan=\"2\">≤25</th>\n</tr>\n<tr class=\"subhead\">\n<th style=\"text-align:left;\">Thickness or Diameter,<sup>b</sup> in.</th>\n<th>≤0.499</th><th>0.500-2.999</th>\n</tr>\n<tr class=\"subhead\">\n<th style=\"text-align:left;\">Basis</th>\n<th>S</th><th>S</th>\n</tr>\n</thead>\n<tbody>\n<tr class=\"prop-section\"><td class=\"td-left\" colspan=\"3\">Mechanical Properties:</td></tr>\n<tr class=\"prop-group\"><td class=\"td-left\" colspan=\"3\"><em>F<sub>tu</sub></em>, ksi:</td></tr>\n<tr><td class=\"td-indent\">L</td><td>58</td><td>58</td></tr>\n<tr><td class=\"td-indent\">LT<sup>c</sup></td><td>56</td><td>56</td></tr>\n<tr class=\"prop-group\"><td class=\"td-left\" colspan=\"3\"><em>F<sub>ty</sub></em>, ksi:</td></tr>\n<tr><td class=\"td-indent\">L</td><td>42</td><td>42</td></tr>\n<tr><td class=\"td-indent\">LT<sup>c</sup></td><td>39</td><td>39</td></tr>\n<tr class=\"prop-group\"><td class=\"td-left\" colspan=\"3\"><em>F<sub>cy</sub></em>, ksi:</td></tr>\n<tr><td class=\"td-indent\">L</td><td>43</td><td>42</td></tr>\n<tr><td class=\"td-indent\">LT</td><td>43</td><td>41</td></tr>\n<tr><td class=\"td-left\"><em>F<sub>su</sub></em>, ksi</td><td>33</td><td>33</td></tr>\n<tr class=\"prop-group\"><td class=\"td-left\" colspan=\"3\"><em>F<sub>bru</sub></em><sup>d</sup>, ksi:</td></tr>\n<tr><td class=\"td-indent\">(e/D = 1.5)</td><td>87</td><td>81</td></tr>\n<tr><td class=\"td-indent\">(e/D = 2.0)</td><td>113</td><td>107</td></tr>\n<tr class=\"prop-group\"><td class=\"td-left\" colspan=\"3\"><em>F<sub>bry</sub></em><sup>d</sup>, ksi:</td></tr>\n<tr><td class=\"td-indent\">(e/D = 1.5)</td><td>69</td><td>67</td></tr>\n<tr><td class=\"td-indent\">(e/D = 2.0)</td><td>84</td><td>82</td></tr>\n<tr class=\"prop-group\"><td class=\"td-left\" colspan=\"3\"><em>e</em>, percent:</td></tr>\n<tr><td class=\"td-indent\">L</td><td>6</td><td>6</td></tr>\n<tr><td class=\"td-indent\">LT<sup>c</sup></td><td>4</td><td>4</td></tr>\n<tr><td class=\"td-left\"><em>E</em>, 10<sup>3</sup> ksi</td><td colspan=\"2\">10.5</td></tr>\n<tr><td class=\"td-left\"><em>E<sub>c</sub></em>, 10<sup>3</sup> ksi</td><td colspan=\"2\">10.8</td></tr>\n<tr><td class=\"td-left\"><em>G</em>, 10<sup>3</sup> ksi</td><td colspan=\"2\">4.0</td></tr>\n<tr><td class=\"td-left\"><em>μ</em></td><td colspan=\"2\">0.33</td></tr>\n<tr class=\"prop-section\"><td class=\"td-left\" colspan=\"3\">Physical Properties:</td></tr>\n<tr><td class=\"td-left\"><em>ω</em>, lb/in.<sup>3</sup></td><td colspan=\"2\">0.103</td></tr>\n<tr><td class=\"td-left\"><em>C</em>, <em>K</em>, and <em>α</em></td><td colspan=\"2\">See Figure 3.2.8.0</td></tr>\n</tbody>\n<tfoot>\n<tr><td colspan=\"3\"><sup>a</sup> Design allowables for extrusions procured to AMS 4163 were based upon data obtained from testing samples of material, supplied in T3511 temper, which were precipitation heat treated by suppliers to demonstrate response to aging treatment.</td></tr>\n<tr><td colspan=\"3\"><sup>b</sup> The mechanical properties are to be based upon the thickness at the time of quench.</td></tr>\n<tr><td colspan=\"3\"><sup>c</sup> Applicable providing LT dimension is ≥2.500 inches.</td></tr>\n<tr><td colspan=\"3\"><sup>d</sup> Bearing values are “dry pin” values per Section 1.4.7.1.</td></tr>\n</tfoot>\n</table>"},{"id":"3.2.8.0b1","caption":"Table 3.2.8.0(b1). Design Mechanical and Physical Properties of 2219 Aluminum Alloy Sheet and Plate","page":"Chapter3.2(aluminum).html","anchor":"table-3.2.8.0b1","pdfPage":471,"html":"<table class=\"hdbk-table\">\n<caption>Table 3.2.8.0(b<sub>1</sub>). Design Mechanical and Physical Properties of 2219 Aluminum Alloy Sheet and Plate</caption>\n<thead>\n<tr>\n<th style=\"width:12rem; text-align:left;\">Specification</th>\n<th colspan=\"2\">AMS 4031 &amp; AMS-QQ-A-250/30</th>\n<th colspan=\"14\">AMS-QQ-A-250/30</th>\n</tr>\n<tr>\n<th style=\"text-align:left;\">Form</th>\n<th colspan=\"16\">Sheet and plate</th>\n</tr>\n<tr>\n<th style=\"text-align:left;\">Temper</th>\n<th colspan=\"2\">T62<sup>a</sup></th>\n<th colspan=\"2\">T81</th>\n<th colspan=\"12\">T851</th>\n</tr>\n<tr class=\"subhead\">\n<th style=\"text-align:left;\">Thickness, in.</th>\n<th colspan=\"2\">0.020-2.000</th>\n<th colspan=\"2\">0.020-0.249</th>\n<th colspan=\"2\">0.250-1.000</th>\n<th colspan=\"2\">1.001-2.000</th>\n<th colspan=\"2\">2.001-3.000</th>\n<th colspan=\"2\">3.001-4.000</th>\n<th colspan=\"2\">4.001-5.000</th>\n<th colspan=\"2\">5.001-6.000</th>\n</tr>\n<tr class=\"subhead\">\n<th style=\"text-align:left;\">Basis</th>\n<th>A</th><th>B</th><th>A</th><th>B</th><th>A</th><th>B</th><th>A</th><th>B</th><th>A</th><th>B</th><th>A</th><th>B</th><th>A</th><th>B</th><th>A</th><th>B</th>\n</tr>\n</thead>\n<tbody>\n<tr class=\"prop-section\"><td class=\"td-left\" colspan=\"17\">Mechanical Properties:</td></tr>\n<tr class=\"prop-group\"><td class=\"td-left\" colspan=\"17\"><em>F<sub>tu</sub></em>, ksi:</td></tr>\n<tr><td class=\"td-indent\">L</td><td>54</td><td>55</td><td>61</td><td>62</td><td>61</td><td>62</td><td>61</td><td>62</td><td>···</td><td>···</td><td>···</td><td>···</td><td>···</td><td>···</td><td>···</td><td>···</td></tr>\n<tr><td class=\"td-indent\">LT</td><td>54</td><td>55</td><td>62</td><td>63</td><td>62</td><td>63</td><td>62</td><td>63</td><td>62</td><td>63</td><td>60</td><td>61</td><td>59</td><td>60</td><td>57</td><td>58</td></tr>\n<tr class=\"prop-group\"><td class=\"td-left\" colspan=\"17\"><em>F<sub>ty</sub></em>, ksi:</td></tr>\n<tr><td class=\"td-indent\">L</td><td>36</td><td>37</td><td>47</td><td>48</td><td>47</td><td>48</td><td>47</td><td>48</td><td>···</td><td>···</td><td>···</td><td>···</td><td>···</td><td>···</td><td>···</td><td>···</td></tr>\n<tr><td class=\"td-indent\">LT</td><td>36</td><td>37</td><td>46</td><td>47</td><td>46</td><td>47</td><td>46</td><td>47</td><td>45</td><td>46</td><td>44</td><td>45</td><td>43</td><td>44</td><td>42</td><td>43</td></tr>\n<tr class=\"prop-group\"><td class=\"td-left\" colspan=\"17\"><em>F<sub>cy</sub></em>, ksi:</td></tr>\n<tr><td class=\"td-indent\">L</td><td>37</td><td>39</td><td>47</td><td>48</td><td>47</td><td>48</td><td>47</td><td>48</td><td>···</td><td>···</td><td>···</td><td>···</td><td>···</td><td>···</td><td>···</td><td>···</td></tr>\n<tr><td class=\"td-indent\">LT</td><td>37</td><td>38</td><td>48</td><td>49</td><td>48</td><td>49</td><td>48</td><td>49</td><td>···</td><td>···</td><td>···</td><td>···</td><td>···</td><td>···</td><td>···</td><td>···</td></tr>\n<tr><td class=\"td-left\"><em>F<sub>su</sub></em>, ksi</td><td>31</td><td>32</td><td>35</td><td>35</td><td>36</td><td>36</td><td>36</td><td>36</td><td>···</td><td>···</td><td>···</td><td>···</td><td>···</td><td>···</td><td>···</td><td>···</td></tr>\n<tr class=\"prop-group\"><td class=\"td-left\" colspan=\"17\"><em>F<sub>bru</sub></em><sup>b</sup>, ksi:</td></tr>\n<tr><td class=\"td-indent\">(e/D = 1.5)</td><td>84</td><td>85</td><td>95</td><td>96</td><td>95</td><td>96</td><td>95</td><td>96</td><td>···</td><td>···</td><td>···</td><td>···</td><td>···</td><td>···</td><td>···</td><td>···</td></tr>\n<tr><td class=\"td-indent\">(e/D = 2.0)</td><td>107</td><td>109</td><td>121</td><td>123</td><td>121</td><td>123</td><td>121</td><td>123</td><td>···</td><td>···</td><td>···</td><td>···</td><td>···</td><td>···</td><td>···</td><td>···</td></tr>\n<tr class=\"prop-group\"><td class=\"td-left\" colspan=\"17\"><em>F<sub>bry</sub></em><sup>b</sup>, ksi:</td></tr>\n<tr><td class=\"td-indent\">(e/D = 1.5)</td><td>62</td><td>64</td><td>76</td><td>78</td><td>76</td><td>78</td><td>76</td><td>78</td><td>···</td><td>···</td><td>···</td><td>···</td><td>···</td><td>···</td><td>···</td><td>···</td></tr>\n<tr><td class=\"td-indent\">(e/D = 2.0)</td><td>79</td><td>81</td><td>92</td><td>94</td><td>94</td><td>94</td><td>92</td><td>94</td><td>···</td><td>···</td><td>···</td><td>···</td><td>···</td><td>···</td><td>···</td><td>···</td></tr>\n<tr class=\"prop-group\"><td class=\"td-left\" colspan=\"17\"><em>e</em>, percent (S-basis):</td></tr>\n<tr><td class=\"td-indent\">LT</td><td><sup>c</sup></td><td>···</td><td><sup>c</sup></td><td>···</td><td>8</td><td>···</td><td>7</td><td>···</td><td>6</td><td>···</td><td>5</td><td>···</td><td>5</td><td>···</td><td>4</td><td>···</td></tr>\n<tr><td class=\"td-left\"><em>E</em>, 10<sup>3</sup> ksi</td><td colspan=\"16\">10.5</td></tr>\n<tr><td class=\"td-left\"><em>E<sub>c</sub></em>, 10<sup>3</sup> ksi</td><td colspan=\"16\">10.8</td></tr>\n<tr><td class=\"td-left\"><em>G</em>, 10<sup>3</sup> ksi</td><td colspan=\"16\">4.0</td></tr>\n<tr><td class=\"td-left\"><em>μ</em></td><td colspan=\"16\">0.33</td></tr>\n<tr class=\"prop-section\"><td class=\"td-left\" colspan=\"17\">Physical Properties:</td></tr>\n<tr><td class=\"td-left\"><em>ω</em>, lb/in.<sup>3</sup></td><td colspan=\"16\">0.103</td></tr>\n<tr><td class=\"td-left\"><em>C</em>, <em>K</em>, and <em>α</em></td><td colspan=\"16\">See Figure 3.2.8.0</td></tr>\n</tbody>\n<tfoot>\n<tr><td colspan=\"17\"><sup>a</sup> Design allowables were based upon data obtained from testing samples of material, supplied in O and F temper, which were heat treated to demonstrate response to heat treatment by suppliers. Properties obtained by user may be lower than those listed if the material has been formed or otherwise cold or hot worked, particularly in the annealed temper, prior to solution heat treatment.</td></tr>\n<tr><td colspan=\"17\"><sup>b</sup> Bearing values are “dry pin” values per Section 1.4.7.1. See Table 3.1.2.1.1.</td></tr>\n<tr><td colspan=\"17\"><sup>c</sup> T62 and T81: 0.020-0.039 in., 6 percent, 0.040-0.249 in., 7 percent; T62: 0.250-1.000 in., 8 percent, 1.001-2.000 in., 7 percent.</td></tr>\n</tfoot>\n</table>"},{"id":"3.2.8.0b2","caption":"Table 3.2.8.0(b2). Design Mechanical and Physical Properties of 2219 Aluminum Alloy Sheet—Continued","page":"Chapter3.2(aluminum).html","anchor":"table-3.2.8.0b2","pdfPage":472,"html":"<table class=\"hdbk-table\">\n<caption>Table 3.2.8.0(b<sub>2</sub>). Design Mechanical and Physical Properties of 2219 Aluminum Alloy Sheet—Continued</caption>\n<thead>\n<tr>\n<th style=\"width:12rem; text-align:left;\">Specification</th>\n<th colspan=\"4\">AMS-QQ-A-250\\30</th>\n</tr>\n<tr>\n<th style=\"text-align:left;\">Form</th>\n<th colspan=\"4\">Sheet</th>\n</tr>\n<tr>\n<th style=\"text-align:left;\">Condition</th>\n<th colspan=\"4\">T87</th>\n</tr>\n<tr class=\"subhead\">\n<th style=\"text-align:left;\">Thickness, in.</th>\n<th colspan=\"2\">0.020-0.039</th>\n<th colspan=\"2\">0.040-0.249</th>\n</tr>\n<tr class=\"subhead\">\n<th style=\"text-align:left;\">Basis</th>\n<th>A</th><th>B</th><th>A</th><th>B</th>\n</tr>\n</thead>\n<tbody>\n<tr class=\"prop-section\"><td class=\"td-left\" colspan=\"5\">Mechanical Properties:</td></tr>\n<tr class=\"prop-group\"><td class=\"td-left\" colspan=\"5\"><em>F<sub>tu</sub></em>, ksi:</td></tr>\n<tr><td class=\"td-indent\">L</td><td>63</td><td>64</td><td>63</td><td>64</td></tr>\n<tr><td class=\"td-indent\">LT</td><td>64</td><td>65</td><td>64</td><td>65</td></tr>\n<tr class=\"prop-group\"><td class=\"td-left\" colspan=\"5\"><em>F<sub>ty</sub></em>, ksi:</td></tr>\n<tr><td class=\"td-indent\">L</td><td>51</td><td>52</td><td>51</td><td>52</td></tr>\n<tr><td class=\"td-indent\">LT</td><td>52</td><td>53</td><td>52</td><td>53</td></tr>\n<tr class=\"prop-group\"><td class=\"td-left\" colspan=\"5\"><em>F<sub>cy</sub></em>, ksi:</td></tr>\n<tr><td class=\"td-indent\">L</td><td>52</td><td>53</td><td>52</td><td>53</td></tr>\n<tr><td class=\"td-indent\">LT</td><td>55</td><td>56</td><td>55</td><td>56</td></tr>\n<tr><td class=\"td-left\"><em>F<sub>su</sub></em>, ksi</td><td>36</td><td>37</td><td>36</td><td>37</td></tr>\n<tr class=\"prop-group\"><td class=\"td-left\" colspan=\"5\"><em>F<sub>bru</sub></em><sup>a</sup>, ksi:</td></tr>\n<tr><td class=\"td-indent\">(e/D = 1.5)</td><td>99</td><td>100</td><td>99</td><td>100</td></tr>\n<tr><td class=\"td-indent\">(e/D = 2.0)</td><td>126</td><td>128</td><td>126</td><td>128</td></tr>\n<tr class=\"prop-group\"><td class=\"td-left\" colspan=\"5\"><em>F<sub>bry</sub></em><sup>a</sup>, ksi:</td></tr>\n<tr><td class=\"td-indent\">(e/D = 1.5)</td><td>83</td><td>85</td><td>83</td><td>85</td></tr>\n<tr><td class=\"td-indent\">(e/D = 2.0)</td><td>96</td><td>98</td><td>96</td><td>98</td></tr>\n<tr class=\"prop-group\"><td class=\"td-left\" colspan=\"5\"><em>e</em>, percent (S-basis):</td></tr>\n<tr><td class=\"td-indent\">LT</td><td>5</td><td>···</td><td>6</td><td>···</td></tr>\n<tr><td class=\"td-left\"><em>E</em>, 10<sup>3</sup> ksi</td><td colspan=\"4\">10.5</td></tr>\n<tr><td class=\"td-left\"><em>E<sub>c</sub></em>, 10<sup>3</sup> ksi</td><td colspan=\"4\">10.8</td></tr>\n<tr><td class=\"td-left\"><em>G</em>, 10<sup>3</sup> ksi</td><td colspan=\"4\">4.0</td></tr>\n<tr><td class=\"td-left\"><em>μ</em></td><td colspan=\"4\">0.33</td></tr>\n<tr class=\"prop-section\"><td class=\"td-left\" colspan=\"5\">Physical Properties:</td></tr>\n<tr><td class=\"td-left\"><em>ω</em>, lb/in.<sup>3</sup></td><td colspan=\"4\">0.103</td></tr>\n<tr><td class=\"td-left\"><em>C</em>, <em>K</em>, and <em>α</em></td><td colspan=\"4\">See Figure 3.2.8.0</td></tr>\n</tbody>\n<tfoot>\n<tr><td colspan=\"5\"><sup>a</sup> See Table 3.1.2.1.1. Bearing values are “dry pin” values per Section 1.4.7.1.</td></tr>\n</tfoot>\n</table>"},{"id":"3.2.8.0b3","caption":"Table 3.2.8.0(b3). Design Mechanical and Physical Properties of 2219 Aluminum Alloy Plate—Continued","page":"Chapter3.2(aluminum).html","anchor":"table-3.2.8.0b3","pdfPage":473,"html":"<table class=\"hdbk-table\">\n<caption>Table 3.2.8.0(b<sub>3</sub>). Design Mechanical and Physical Properties of 2219 Aluminum Alloy Plate—Continued</caption>\n<thead>\n<tr>\n<th style=\"width:12rem; text-align:left;\">Specification</th>\n<th colspan=\"12\">AMS-QQ-A-250\\30</th>\n</tr>\n<tr>\n<th style=\"text-align:left;\">Form</th>\n<th colspan=\"12\">Plate</th>\n</tr>\n<tr>\n<th style=\"text-align:left;\">Condition</th>\n<th colspan=\"12\">T87</th>\n</tr>\n<tr class=\"subhead\">\n<th style=\"text-align:left;\">Thickness, in.</th>\n<th colspan=\"2\">0.250-1.000</th><th colspan=\"2\">1.001-1.500</th><th colspan=\"2\">1.501-2.000</th><th colspan=\"2\">2.001-3.000</th><th colspan=\"2\">3.001-4.000</th><th colspan=\"2\">4.001-5.000</th>\n</tr>\n<tr class=\"subhead\">\n<th style=\"text-align:left;\">Basis</th>\n<th>A</th><th>B</th><th>A</th><th>B</th><th>A</th><th>B</th><th>A</th><th>B</th><th>A</th><th>B</th><th>A</th><th>B</th>\n</tr>\n</thead>\n<tbody>\n<tr class=\"prop-section\"><td class=\"td-left\" colspan=\"13\">Mechanical Properties:</td></tr>\n<tr class=\"prop-group\"><td class=\"td-left\" colspan=\"13\"><em>F<sub>tu</sub></em>, ksi:</td></tr>\n<tr><td class=\"td-indent\">L</td><td>63</td><td>64</td><td>63</td><td>64</td><td>63</td><td>64</td><td>63</td><td>64</td><td>61</td><td>62</td><td>···</td><td>···</td></tr>\n<tr><td class=\"td-indent\">LT</td><td>64</td><td>65</td><td>64</td><td>65</td><td>64</td><td>65</td><td>64</td><td>65</td><td>62</td><td>63</td><td>61</td><td>62</td></tr>\n<tr><td class=\"td-indent\">ST</td><td>···</td><td>···</td><td>···</td><td>···</td><td>59</td><td>60</td><td>56</td><td>57</td><td>52</td><td>53</td><td>···</td><td>···</td></tr>\n<tr class=\"prop-group\"><td class=\"td-left\" colspan=\"13\"><em>F<sub>ty</sub></em>, ksi:</td></tr>\n<tr><td class=\"td-indent\">L</td><td>50</td><td>51</td><td>50</td><td>51</td><td>50</td><td>51</td><td>50</td><td>51</td><td>49</td><td>50</td><td>···</td><td>···</td></tr>\n<tr><td class=\"td-indent\">LT</td><td>51</td><td>52</td><td>51</td><td>52</td><td>51</td><td>52</td><td>51</td><td>52</td><td>51</td><td>51</td><td>49</td><td>50</td></tr>\n<tr><td class=\"td-indent\">ST</td><td>···</td><td>···</td><td>···</td><td>···</td><td>51</td><td>52</td><td>50</td><td>51</td><td>48</td><td>49</td><td>···</td><td>···</td></tr>\n<tr class=\"prop-group\"><td class=\"td-left\" colspan=\"13\"><em>F<sub>cy</sub></em>, ksi:</td></tr>\n<tr><td class=\"td-indent\">L</td><td>51</td><td>52</td><td>51</td><td>52</td><td>51</td><td>52</td><td>···</td><td>···</td><td>···</td><td>···</td><td>···</td><td>···</td></tr>\n<tr><td class=\"td-indent\">LT</td><td>53</td><td>54</td><td>52</td><td>53</td><td>52</td><td>53</td><td>···</td><td>···</td><td>···</td><td>···</td><td>···</td><td>···</td></tr>\n<tr><td class=\"td-left\"><em>F<sub>su</sub></em>, ksi</td><td>37</td><td>38</td><td>37</td><td>38</td><td>37</td><td>38</td><td>···</td><td>···</td><td>···</td><td>···</td><td>···</td><td>···</td></tr>\n<tr class=\"prop-group\"><td class=\"td-left\" colspan=\"13\"><em>F<sub>bru</sub></em><sup>a</sup>, ksi:</td></tr>\n<tr><td class=\"td-indent\">(e/D = 1.5)</td><td>99</td><td>100</td><td>99</td><td>100</td><td>99</td><td>100</td><td>···</td><td>···</td><td>···</td><td>···</td><td>···</td><td>···</td></tr>\n<tr><td class=\"td-indent\">(e/D = 2.0)</td><td>126</td><td>128</td><td>126</td><td>128</td><td>126</td><td>128</td><td>···</td><td>···</td><td>···</td><td>···</td><td>···</td><td>···</td></tr>\n<tr class=\"prop-group\"><td class=\"td-left\" colspan=\"13\"><em>F<sub>bry</sub></em><sup>a</sup>, ksi:</td></tr>\n<tr><td class=\"td-indent\">(e/D = 1.5)</td><td>82</td><td>83</td><td>82</td><td>83</td><td>82</td><td>83</td><td>···</td><td>···</td><td>···</td><td>···</td><td>···</td><td>···</td></tr>\n<tr><td class=\"td-indent\">(e/D = 2.0)</td><td>94</td><td>96</td><td>94</td><td>96</td><td>94</td><td>96</td><td>···</td><td>···</td><td>···</td><td>···</td><td>···</td><td>···</td></tr>\n<tr class=\"prop-group\"><td class=\"td-left\" colspan=\"13\"><em>e</em>, percent (S-basis):</td></tr>\n<tr><td class=\"td-indent\">LT</td><td>7</td><td>···</td><td>6</td><td>···</td><td>6</td><td>···</td><td>6</td><td>···</td><td>4</td><td>···</td><td>3</td><td>···</td></tr>\n<tr><td class=\"td-left\"><em>E</em>, 10<sup>3</sup> ksi</td><td colspan=\"12\">10.5</td></tr>\n<tr><td class=\"td-left\"><em>E<sub>c</sub></em>, 10<sup>3</sup> ksi</td><td colspan=\"12\">10.8</td></tr>\n<tr><td class=\"td-left\"><em>G</em>, 10<sup>3</sup> ksi</td><td colspan=\"12\">4.0</td></tr>\n<tr><td class=\"td-left\"><em>μ</em></td><td colspan=\"12\">0.33</td></tr>\n<tr class=\"prop-section\"><td class=\"td-left\" colspan=\"13\">Physical Properties:</td></tr>\n<tr><td class=\"td-left\"><em>ω</em>, lb/in.<sup>3</sup></td><td colspan=\"12\">0.103</td></tr>\n<tr><td class=\"td-left\"><em>C</em>, <em>K</em>, and <em>α</em></td><td colspan=\"12\">See Figure 3.2.8.0</td></tr>\n</tbody>\n<tfoot>\n<tr><td colspan=\"13\"><sup>a</sup> See Table 3.1.2.1.1. Bearing values are “dry pin” values per Section 1.4.7.1.</td></tr>\n</tfoot>\n</table>"}]}
