Repository: bckasper3/KasperCalc

This is the home of KasperCalc. The location of the infrequently used aerospace calculator. 
Go to KasperCalc.com

KasperCalc is not liable for any error or mistakes in the entirity of the website.

File: js/data/figures/3.2.9.json
{"section":"3.2.9","figures":[],"tables":[{"id":"3.2.9.0a","caption":"Table 3.2.9.0(a). Material Specifications for 2297-T87 Aluminum Alloy","page":"Chapter3.2(aluminum).html","anchor":"table-3.2.9.0a","pdfPage":498,"html":"<table class=\"hdbk-table\">\n<caption>Table 3.2.9.0(a). Material Specifications for 2297-T87 Aluminum Alloy</caption>\n<thead><tr><th>Specification</th><th>Form</th></tr></thead>\n<tbody>\n<tr><td>AMS 4330</td><td class=\"td-left\">Plate</td></tr>\n</tbody>\n</table>"},{"id":"3.2.9.0b","caption":"Table 3.2.9.0(b). Design Mechanical and Physical Properties of 2297-T87 Aluminum Alloy Plate","page":"Chapter3.2(aluminum).html","anchor":"table-3.2.9.0b","pdfPage":499,"html":"<table class=\"hdbk-table\">\n<caption>Table 3.2.9.0(b). Design Mechanical and Physical Properties of 2297-T87 Aluminum Alloy Plate</caption>\n<thead>\n<tr>\n<th style=\"width:12rem; text-align:left;\">Specification</th>\n<th colspan=\"5\">AMS 4330</th>\n</tr>\n<tr>\n<th style=\"text-align:left;\">Form</th>\n<th colspan=\"5\">Plate</th>\n</tr>\n<tr>\n<th style=\"text-align:left;\">Temper</th>\n<th colspan=\"5\">T87</th>\n</tr>\n<tr class=\"subhead\">\n<th style=\"text-align:left;\">Thickness, in.</th>\n<th>3.001-4.000</th><th colspan=\"2\">4.001-5.000</th><th colspan=\"2\">5.001-6.000</th>\n</tr>\n<tr class=\"subhead\">\n<th style=\"text-align:left;\">Basis</th>\n<th>S</th><th>A</th><th>B</th><th>A</th><th>B</th>\n</tr>\n</thead>\n<tbody>\n<tr class=\"prop-section\"><td class=\"td-left\" colspan=\"6\">Mechanical Properties:</td></tr>\n<tr class=\"prop-group\"><td class=\"td-left\" colspan=\"6\"><em>F<sub>tu</sub></em>, ksi:</td></tr>\n<tr><td class=\"td-indent\">L</td><td>62</td><td>61</td><td>62</td><td>60<sup>a</sup></td><td>62</td></tr>\n<tr><td class=\"td-indent\">LT</td><td>62</td><td>61<sup>b</sup></td><td>64</td><td>60<sup>a</sup></td><td>64</td></tr>\n<tr><td class=\"td-indent\">ST</td><td>59</td><td>58<sup>b</sup></td><td>61</td><td>57<sup>a</sup></td><td>61</td></tr>\n<tr><td class=\"td-indent\">45°</td><td>60</td><td>59</td><td>63</td><td>59</td><td>63</td></tr>\n<tr class=\"prop-group\"><td class=\"td-left\" colspan=\"6\"><em>F<sub>ty</sub></em>, ksi:</td></tr>\n<tr><td class=\"td-indent\">L</td><td>57</td><td>56<sup>b</sup></td><td>58</td><td>55<sup>a</sup></td><td>58</td></tr>\n<tr><td class=\"td-indent\">LT</td><td>57</td><td>56</td><td>57</td><td>55<sup>a</sup></td><td>57</td></tr>\n<tr><td class=\"td-indent\">ST</td><td>54</td><td>52</td><td>54</td><td>52</td><td>54</td></tr>\n<tr><td class=\"td-indent\">45°</td><td>54</td><td>54</td><td>55</td><td>53</td><td>56</td></tr>\n<tr class=\"prop-group\"><td class=\"td-left\" colspan=\"6\"><em>F<sub>cy</sub></em>, ksi:</td></tr>\n<tr><td class=\"td-indent\">L</td><td>···</td><td>···</td><td>···</td><td>···</td><td>···</td></tr>\n<tr><td class=\"td-indent\">LT</td><td>···</td><td>···</td><td>···</td><td>···</td><td>···</td></tr>\n<tr><td class=\"td-indent\">ST</td><td>···</td><td>···</td><td>···</td><td>···</td><td>···</td></tr>\n<tr class=\"prop-group\"><td class=\"td-left\" colspan=\"6\"><em>F<sub>su</sub></em>, ksi</td></tr>\n<tr><td class=\"td-indent\">S-L<sup>c</sup></td><td>30</td><td>31</td><td>33</td><td>32</td><td>34</td></tr>\n<tr><td class=\"td-indent\">T-S<sup>c</sup></td><td>38</td><td>37</td><td>39</td><td>36</td><td>39</td></tr>\n<tr class=\"prop-group\"><td class=\"td-left\" colspan=\"6\"><em>F<sub>bru</sub></em><sup>d</sup>, ksi:</td></tr>\n<tr><td class=\"td-indent\">(e/D = 1.5)</td><td>98</td><td>97</td><td>102</td><td>95</td><td>102</td></tr>\n<tr><td class=\"td-indent\">(e/D = 2.0)</td><td>128</td><td>126</td><td>132</td><td>123</td><td>132</td></tr>\n<tr class=\"prop-group\"><td class=\"td-left\" colspan=\"6\"><em>F<sub>bry</sub></em><sup>d</sup>, ksi:</td></tr>\n<tr><td class=\"td-indent\">(e/D = 1.5)</td><td>85</td><td>84</td><td>85</td><td>82</td><td>85</td></tr>\n<tr><td class=\"td-indent\">(e/D = 2.0)</td><td>99</td><td>98</td><td>99</td><td>96</td><td>99</td></tr>\n<tr class=\"prop-group\"><td class=\"td-left\" colspan=\"6\"><em>e</em>, percent (S-basis):</td></tr>\n<tr><td class=\"td-indent\">L</td><td>5</td><td>5</td><td>···</td><td>5</td><td>···</td></tr>\n<tr><td class=\"td-indent\">LT</td><td>4</td><td>4</td><td>···</td><td>4</td><td>···</td></tr>\n<tr><td class=\"td-indent\">ST</td><td>1.5</td><td>1.5</td><td>···</td><td>1.5</td><td>···</td></tr>\n<tr><td class=\"td-left\"><em>E</em>, 10<sup>3</sup> ksi</td><td colspan=\"5\">11.3</td></tr>\n<tr><td class=\"td-left\"><em>E<sub>c</sub></em>, 10<sup>3</sup> ksi</td><td colspan=\"5\">···</td></tr>\n<tr><td class=\"td-left\"><em>G</em>, 10<sup>3</sup> ksi</td><td colspan=\"5\">···</td></tr>\n<tr><td class=\"td-left\"><em>μ</em></td><td colspan=\"5\">···</td></tr>\n<tr class=\"prop-section\"><td class=\"td-left\" colspan=\"6\">Physical Properties:</td></tr>\n<tr><td class=\"td-left\"><em>ω</em>, lb/in.<sup>3</sup></td><td colspan=\"5\">0.096</td></tr>\n<tr><td class=\"td-left\"><em>C</em>, Btu/(lb)(°F)</td><td colspan=\"5\">···</td></tr>\n<tr><td class=\"td-left\"><em>K</em>, Btu/[(hr)(ft<sup>2</sup>)(°F)/ft]</td><td colspan=\"5\">···</td></tr>\n<tr><td class=\"td-left\"><em>α</em>, 10<sup>-6</sup> in./in./°F</td><td colspan=\"5\">···</td></tr>\n</tbody>\n<tfoot>\n<tr><td colspan=\"6\"><sup>a</sup> S-basis. The rounded T<sub>99</sub> values are as follows; <em>F<sub>tu</sub></em>(L) = 61, <em>F<sub>tu</sub></em>(LT) = 62, <em>F<sub>tu</sub></em>(ST) = 59, <em>F<sub>ty</sub></em>(L) = 57, <em>F<sub>ty</sub></em>(LT) = 56.</td></tr>\n<tr><td colspan=\"6\"><sup>b</sup> S-basis. The rounded T<sub>99</sub> values are as follows; <em>F<sub>tu</sub></em>(LT) = 62 ksi, <em>F<sub>tu</sub></em>(ST) = 59 ksi, <em>F<sub>ty</sub></em>(L) = 57 ksi.</td></tr>\n<tr><td colspan=\"6\"><sup>c</sup> Standard letter designations for shear properties per ASTM B769: 1st letter refers to grain direction, 2nd letter refers to loading direction.</td></tr>\n<tr><td colspan=\"6\"><sup>d</sup> Bearing values are “dry pin” values per Section 1.4.7.1.</td></tr>\n</tfoot>\n</table>"}]}

File: js/data/figures/3.5.1.json
{"section":"3.5.1","figures":[{"id":"3.5.1.0","caption":"Figure 3.5.1.0. Effect of temperature on the physical properties of 5052 aluminum alloy.","page":"Chapter3.5(aluminum).html","anchor":"fig-3.5.1.0","pdfPage":524,"image":null,"charts":[{"canvas":"canvas-3510a","series":[{"label":"alpha","data":[{"x":-87.617,"y":11.679},{"x":-3.416,"y":12.247},{"x":107.833,"y":12.795},{"x":233.565,"y":13.286},{"x":371.824,"y":13.756},{"x":511.372,"y":14.179},{"x":689.884,"y":14.634},{"x":919.919,"y":15.149}],"interp":"lin","step":5}],"opts":{"xLabel":"Temperature, °F","yLabel":"α, 10⁻⁶ in./in./°F"}}]},{"id":"3.5.1.1.1","caption":"Figure 3.5.1.1.1. Effect of temperature on the tensile ultimate strength (Ftu) and the tensile yield strength (Fty) of 5052-O aluminum alloy (all products).","page":"Chapter3.5(aluminum).html","anchor":"fig-3.5.1.1.1","pdfPage":525,"image":null,"charts":[{"canvas":"canvas-3511","series":[{"label":"Ftu","data":[{"x":81.988,"y":99.663},{"x":122.77,"y":99.635},{"x":138.912,"y":99.523},{"x":154.206,"y":99.047},{"x":177.995,"y":97.981},{"x":192.438,"y":97.14},{"x":208.411,"y":95.569},{"x":232.201,"y":92.625},{"x":271.793,"y":86.343},{"x":326.168,"y":75.883},{"x":388.19,"y":63.601},{"x":440.867,"y":52.748},{"x":483.008,"y":44.7},{"x":533.985,"y":36.007},{"x":570.858,"y":30.454},{"x":606.032,"y":26.024},{"x":647.833,"y":21.761},{"x":698.811,"y":17.555}],"interp":"lin","step":5},{"label":"Fty","data":[{"x":227.273,"y":99.748},{"x":265.506,"y":98.626},{"x":292.693,"y":97.42},{"x":312.234,"y":96.018},{"x":330.076,"y":94.335},{"x":347.918,"y":91.952},{"x":365.081,"y":89.091},{"x":383.263,"y":85.306},{"x":403.993,"y":80.594},{"x":422.345,"y":76.332},{"x":469.074,"y":65.592},{"x":502.039,"y":57.936},{"x":520.391,"y":53.954},{"x":545.03,"y":48.906},{"x":581.223,"y":41.98},{"x":624.044,"y":34.38},{"x":653.271,"y":30.118},{"x":697.961,"y":24.257}],"interp":"lin","step":5}],"opts":{"xLabel":"Temperature, °F","yLabel":"Percentage of room-temperature strength"},"derate":{"kind":"temperature","mode":"percent","series":[{"label":"Ftu","props":["Ftu"],"hours":null},{"label":"Fty","props":["Fty"],"hours":null}]}}]},{"id":"3.5.1.1.4","caption":"Figure 3.5.1.1.4. Effect of temperature on the tensile and compressive moduli (E and Ec) of 5052-O aluminum alloy (all products).","page":"Chapter3.5(aluminum).html","anchor":"fig-3.5.1.1.4","pdfPage":526,"image":null,"charts":[{"canvas":"canvas-3514","series":[{"label":"E and Ec","data":[{"x":-309.503,"y":111.912},{"x":-263.094,"y":110.245},{"x":-185.746,"y":107.743},{"x":-113.039,"y":105.242},{"x":-34.144,"y":102.905},{"x":52.486,"y":100.593},{"x":101.989,"y":99.531},{"x":180.884,"y":98.269},{"x":245.856,"y":96.651},{"x":292.265,"y":95.123},{"x":330.939,"y":93.376},{"x":378.895,"y":90.772},{"x":427.47,"y":87.314},{"x":474.497,"y":83.168},{"x":536.685,"y":77.089},{"x":601.039,"y":70.321}],"interp":"lin","step":5}],"opts":{"xLabel":"Temperature, °F","yLabel":"Percentage of room-temperature modulus"},"derate":{"kind":"temperature","mode":"percent","series":[{"label":"E and Ec","props":["E","Ec"],"hours":null}]}}]},{"id":"3.5.1.1.5","caption":"Figure 3.5.1.1.5. Effect of temperature on the elongation of 5052-O aluminum alloy (all products).","page":"Chapter3.5(aluminum).html","anchor":"fig-3.5.1.1.5","pdfPage":526,"image":null,"charts":[{"canvas":"canvas-3515","series":[{"label":"Elongation","data":[{"x":101.004,"y":29.772},{"x":129.716,"y":31.742},{"x":164.009,"y":33.93},{"x":202.291,"y":36.446},{"x":237.383,"y":38.963},{"x":259.714,"y":40.987},{"x":283.003,"y":43.066},{"x":312.834,"y":46.897},{"x":348.249,"y":52.068},{"x":394.193,"y":58.936},{"x":464.704,"y":69.606},{"x":530.908,"y":79.347},{"x":597.431,"y":89.443}],"interp":"lin","step":5}],"opts":{"xLabel":"Temperature, °F","yLabel":"Percentage of room-temperature elongation"},"derate":{"kind":"temperature","mode":"percent","series":[{"label":"Elongation","props":["elong"],"hours":null}]}}]},{"id":"3.5.1.3.1a","caption":"Figure 3.5.1.3.1(a). Effect of temperature on the tensile ultimate strength (Ftu) of 5052-H34 aluminum alloy sheet and plate.","page":"Chapter3.5(aluminum).html","anchor":"fig-3.5.1.3.1a","pdfPage":527,"image":null,"charts":[{"canvas":"canvas-35131a","series":[{"label":"10000 hours","data":[{"x":215.846,"y":99.83},{"x":251.838,"y":92.911},{"x":276.633,"y":88.433},{"x":299.027,"y":83.549},{"x":325.419,"y":77.716},{"x":348.611,"y":72.289},{"x":371.003,"y":67.269},{"x":391.796,"y":62.385},{"x":411.785,"y":56.416},{"x":430.175,"y":51.125},{"x":451.763,"y":44.613},{"x":472.554,"y":39.186},{"x":495.746,"y":33.705},{"x":526.141,"y":28.468},{"x":556.541,"y":24.398},{"x":584.54,"y":20.87},{"x":611.743,"y":18.21},{"x":646.95,"y":15.957},{"x":698.003,"y":13.812}],"interp":"lin","step":5},{"label":"1000 hours","data":[{"x":215.846,"y":99.83},{"x":252.639,"y":93.046},{"x":293.431,"y":85.448},{"x":321.423,"y":79.615},{"x":345.418,"y":75.002},{"x":363.653,"y":71.067},{"x":380.605,"y":66.591},{"x":398.676,"y":61.571},{"x":432.894,"y":50.447},{"x":456.081,"y":43.392},{"x":476.072,"y":38.101},{"x":498.945,"y":33.081},{"x":525.341,"y":28.604},{"x":558.14,"y":23.991},{"x":594.141,"y":19.839},{"x":629.345,"y":16.799},{"x":663.754,"y":15.333},{"x":698.484,"y":14.03}],"interp":"lin","step":5},{"label":"100 hours","data":[{"x":223.689,"y":99.83},{"x":244.648,"y":97.116},{"x":277.447,"y":92.448},{"x":302.244,"y":88.433},{"x":318.082,"y":86.045},{"x":335.038,"y":82.463},{"x":354.23,"y":77.579},{"x":383.816,"y":69.439},{"x":406.843,"y":62.52},{"x":436.741,"y":51.938},{"x":456.57,"y":46.105},{"x":478.798,"y":39.702},{"x":500.55,"y":34.302},{"x":516.543,"y":30.259},{"x":543.74,"y":25.945},{"x":574.94,"y":22.01},{"x":605.342,"y":18.699},{"x":653.832,"y":15.713},{"x":698.964,"y":13.867}],"interp":"lin","step":5},{"label":"1/2 to 10 hours","data":[{"x":224.169,"y":99.694},{"x":261.608,"y":94.837},{"x":295.846,"y":89.925},{"x":328.644,"y":85.23},{"x":341.282,"y":83.141},{"x":355.839,"y":80.156},{"x":372.953,"y":76.14},{"x":393.745,"y":71.066},{"x":418.055,"y":64.934},{"x":438.206,"y":59.67},{"x":459.314,"y":53.213},{"x":477.223,"y":47.596},{"x":498.331,"y":41.166},{"x":514.164,"y":37.15},{"x":531.278,"y":33.135},{"x":548.873,"y":29.336},{"x":574.95,"y":24.94},{"x":600.228,"y":21.168},{"x":627.908,"y":17.884},{"x":652.551,"y":15.713},{"x":697.043,"y":13.948}],"interp":"lin","step":5}],"opts":{"xLabel":"Temperature, °F","yLabel":"Percentage of room-temperature Ftu"},"derate":{"kind":"temperature","mode":"percent","series":[{"label":"10000 hours","props":["Ftu"],"hours":10000.0},{"label":"1000 hours","props":["Ftu"],"hours":1000.0},{"label":"100 hours","props":["Ftu"],"hours":100.0},{"label":"1/2 to 10 hours","props":["Ftu"],"hours":10.0}]}}]},{"id":"3.5.1.3.1b","caption":"Figure 3.5.1.3.1(b). Effect of temperature on the tensile yield strength (Fty) of 5052-H34 aluminum alloy sheet and plate.","page":"Chapter3.5(aluminum).html","anchor":"fig-3.5.1.3.1b","pdfPage":527,"image":null,"charts":[{"canvas":"canvas-35131b","series":[{"label":"10000 hours","data":[{"x":201.193,"y":99.911},{"x":212.326,"y":99.365},{"x":226.64,"y":98.274},{"x":244.93,"y":95.958},{"x":267.197,"y":92.689},{"x":288.986,"y":88.658},{"x":311.571,"y":82.859},{"x":335.586,"y":74.718},{"x":356.421,"y":67.123},{"x":373.757,"y":59.61},{"x":391.252,"y":52.532},{"x":404.93,"y":46.816},{"x":421.471,"y":41.153},{"x":433.877,"y":36.96},{"x":446.918,"y":33.883},{"x":465.05,"y":30.261},{"x":488.111,"y":26.502},{"x":508.946,"y":23.669},{"x":544.254,"y":19.771},{"x":574.95,"y":17.127},{"x":609.94,"y":14.073},{"x":651.292,"y":11.454},{"x":697.893,"y":8.888}],"interp":"lin","step":5},{"label":"1000 hours","data":[{"x":212.326,"y":99.828},{"x":226.64,"y":99.118},{"x":245.726,"y":97.564},{"x":263.221,"y":95.547},{"x":283.419,"y":92.333},{"x":301.392,"y":89.418},{"x":314.274,"y":85.797},{"x":331.133,"y":81.25},{"x":344.493,"y":76.486},{"x":355.626,"y":71.722},{"x":369.781,"y":65.325},{"x":386.799,"y":57.703},{"x":396.819,"y":50.898},{"x":408.748,"y":45.454},{"x":422.266,"y":40.826},{"x":440.557,"y":35.109},{"x":469.98,"y":29.39},{"x":494.632,"y":25.576},{"x":525.646,"y":22.033},{"x":559.841,"y":18.354},{"x":594.831,"y":15.491},{"x":626.64,"y":12.9},{"x":662.425,"y":10.717},{"x":696.62,"y":8.943}],"interp":"lin","step":5},{"label":"1/2 to 100 hours","data":[{"x":249.702,"y":99.767},{"x":265.606,"y":98.812},{"x":287.873,"y":96.087},{"x":308.549,"y":93.09},{"x":322.863,"y":89.278},{"x":334.791,"y":85.603},{"x":348.31,"y":80.294},{"x":361.034,"y":74.578},{"x":372.485,"y":67.909},{"x":381.392,"y":62.33},{"x":388.549,"y":56.886},{"x":400.636,"y":48.83},{"x":416.541,"y":42.623},{"x":430.219,"y":37.968},{"x":448.509,"y":33.611},{"x":468.549,"y":29.689},{"x":494.632,"y":25.494},{"x":527.237,"y":21.625},{"x":557.455,"y":18.626},{"x":602.783,"y":14.673},{"x":647.316,"y":11.645},{"x":695.825,"y":8.916}],"interp":"lin","step":5}],"opts":{"xLabel":"Temperature, °F","yLabel":"Percentage of room-temperature Fty"},"derate":{"kind":"temperature","mode":"percent","series":[{"label":"10000 hours","props":["Fty"],"hours":10000.0},{"label":"1000 hours","props":["Fty"],"hours":1000.0},{"label":"1/2 to 100 hours","props":["Fty"],"hours":100.0}]}}]},{"id":"3.5.1.3.1c","caption":"Figure 3.5.1.3.1(c). Effect of exposure at elevated temperatures on the room-temperature tensile ultimate strength (Ftu) of 5052-H34 aluminum alloy sheet and plate.","page":"Chapter3.5(aluminum).html","anchor":"fig-3.5.1.3.1c","pdfPage":528,"image":null,"charts":[{"canvas":"canvas-35131c","series":[{"label":"10000 hours","data":[{"x":251.244,"y":99.801},{"x":262.364,"y":99.665},{"x":277.193,"y":98.577},{"x":299.435,"y":97.489},{"x":326.62,"y":95.857},{"x":363.691,"y":93.682},{"x":387.789,"y":91.506},{"x":403.858,"y":88.788},{"x":413.131,"y":85.933},{"x":427.966,"y":82.399},{"x":444.654,"y":79.273},{"x":459.486,"y":76.826},{"x":473.698,"y":75.466},{"x":494.704,"y":74.378},{"x":521.27,"y":73.725},{"x":557.099,"y":73.996},{"x":608.991,"y":73.94},{"x":698.32,"y":73.529}],"interp":"lin","step":5},{"label":"1000 hours","data":[{"x":248.155,"y":99.801},{"x":262.982,"y":99.611},{"x":285.224,"y":98.224},{"x":322.295,"y":96.265},{"x":361.22,"y":93.845},{"x":396.44,"y":90.826},{"x":418.066,"y":88.787},{"x":441.547,"y":86.34},{"x":469.106,"y":83.838},{"x":491.598,"y":81.364},{"x":508.407,"y":79.08},{"x":527.441,"y":76.334},{"x":544.124,"y":74.73},{"x":558.335,"y":73.996},{"x":600.96,"y":73.967},{"x":697.332,"y":73.502}],"interp":"lin","step":5},{"label":"100 hours","data":[{"x":247.537,"y":99.801},{"x":262.364,"y":99.529},{"x":277.81,"y":98.604},{"x":306.849,"y":97.081},{"x":351.334,"y":94.389},{"x":398.292,"y":91.288},{"x":427.949,"y":89.33},{"x":451.8,"y":87.373},{"x":475.527,"y":85.252},{"x":497.153,"y":83.348},{"x":519.399,"y":80.629},{"x":534.231,"y":78.59},{"x":549.062,"y":76.551},{"x":563.891,"y":75.409},{"x":581.191,"y":74.321},{"x":597.871,"y":73.967},{"x":650.382,"y":73.721},{"x":697.95,"y":73.556}],"interp":"lin","step":5},{"label":"10 hours","data":[{"x":335.26,"y":99.662},{"x":367.386,"y":98.574},{"x":400.132,"y":96.67},{"x":421.138,"y":95.609},{"x":446.471,"y":93.842},{"x":468.096,"y":92.21},{"x":491.7,"y":90.035},{"x":508.015,"y":87.778},{"x":525.568,"y":84.217},{"x":536.694,"y":81.716},{"x":550.291,"y":78.997},{"x":568.212,"y":76.713},{"x":591.074,"y":74.864},{"x":611.339,"y":73.831},{"x":657.795,"y":73.693},{"x":697.579,"y":73.556}],"interp":"lin","step":5},{"label":"1/2 hours","data":[{"x":352.557,"y":99.526},{"x":379.74,"y":99.009},{"x":399.51,"y":98.464},{"x":424.84,"y":97.539},{"x":449.553,"y":96.424},{"x":470.313,"y":95.2},{"x":486.626,"y":93.677},{"x":504.917,"y":91.584},{"x":520.737,"y":89.164},{"x":535.942,"y":86.092},{"x":549.665,"y":82.531},{"x":564.375,"y":79.296},{"x":580.319,"y":77.039},{"x":599.228,"y":74.946},{"x":616.404,"y":73.912},{"x":671.386,"y":73.666},{"x":698.32,"y":73.502}],"interp":"lin","step":5}],"opts":{"xLabel":"Temperature, °F","yLabel":"Percentage of room-temperature Ftu"},"derate":{"kind":"exposure","mode":"percent","series":[{"label":"10000 hours","props":["Ftu"],"hours":10000.0},{"label":"1000 hours","props":["Ftu"],"hours":1000.0},{"label":"100 hours","props":["Ftu"],"hours":100.0},{"label":"10 hours","props":["Ftu"],"hours":10.0},{"label":"1/2 hours","props":["Ftu"],"hours":0.5}]}}]},{"id":"3.5.1.3.1d","caption":"Figure 3.5.1.3.1(d). Effect of exposure at elevated temperatures on the room-temperature tensile yield strength (Fty) of 5052-H34 aluminum alloy sheet and plate.","page":"Chapter3.5(aluminum).html","anchor":"fig-3.5.1.3.1d","pdfPage":528,"image":null,"charts":[{"canvas":"canvas-35131d","series":[{"label":"10000 hours","data":[{"x":220.768,"y":99.864},{"x":241.956,"y":98.795},{"x":268.281,"y":97.458},{"x":290.757,"y":95.589},{"x":323.505,"y":93.452},{"x":349.835,"y":90.782},{"x":373.598,"y":87.98},{"x":393.508,"y":85.445},{"x":407.007,"y":80.778},{"x":413.315,"y":76.378},{"x":418.604,"y":69.846},{"x":424.275,"y":64.38},{"x":430.917,"y":59.831},{"x":439.107,"y":55.51},{"x":451.013,"y":50.726},{"x":464.401,"y":47.252},{"x":483.73,"y":44.396},{"x":504.914,"y":42.156},{"x":523.122,"y":40.996},{"x":546.158,"y":40.222},{"x":591.63,"y":40.062},{"x":698.771,"y":39.862}],"interp":"lin","step":5},{"label":"1000 hours","data":[{"x":239.589,"y":99.892},{"x":257.424,"y":99.041},{"x":283.434,"y":97.958},{"x":309.815,"y":96.643},{"x":332.856,"y":94.711},{"x":358.499,"y":92.239},{"x":381.541,"y":89.922},{"x":396.039,"y":87.374},{"x":409.425,"y":84.287},{"x":420.962,"y":78.886},{"x":432.497,"y":74.102},{"x":442.176,"y":69.009},{"x":454.457,"y":63.299},{"x":468.595,"y":57.743},{"x":485.332,"y":52.804},{"x":503.552,"y":48.559},{"x":518.05,"y":46.011},{"x":533.664,"y":43.232},{"x":552.618,"y":41.301},{"x":572.683,"y":40.064},{"x":599.06,"y":40.061},{"x":699.365,"y":40.047}],"interp":"lin","step":5},{"label":"100 hours","data":[{"x":330.607,"y":99.725},{"x":346.214,"y":98.798},{"x":362.568,"y":96.636},{"x":381.898,"y":93.47},{"x":408.669,"y":87.681},{"x":426.148,"y":82.665},{"x":446.239,"y":75.102},{"x":465.955,"y":68.08},{"x":477.859,"y":64.067},{"x":497.2,"y":57.894},{"x":514.677,"y":53.679},{"x":537.727,"y":49.248},{"x":568.578,"y":45.002},{"x":593.476,"y":42.916},{"x":616.515,"y":41.37},{"x":643.268,"y":40.209},{"x":659.244,"y":39.821},{"x":699.365,"y":39.97}],"interp":"lin","step":5},{"label":"10 hours","data":[{"x":333.58,"y":99.571},{"x":362.192,"y":97.793},{"x":398.683,"y":95.258},{"x":420.905,"y":93.573},{"x":443.947,"y":91.379},{"x":465.505,"y":88.599},{"x":482.974,"y":86.159},{"x":504.165,"y":82.315},{"x":520.303,"y":78.286},{"x":532.655,"y":73.594},{"x":543.075,"y":69.042},{"x":548.441,"y":64.829},{"x":550.687,"y":60.355},{"x":552.859,"y":55.803},{"x":556.661,"y":52.563},{"x":565.81,"y":49.846},{"x":577.486,"y":47.16},{"x":592.727,"y":44.613},{"x":614.655,"y":42.141},{"x":639.923,"y":40.595},{"x":660.358,"y":39.975},{"x":698.622,"y":39.893}],"interp":"lin","step":5},{"label":"1/2 hours","data":[{"x":343.982,"y":99.647},{"x":363.301,"y":99.197},{"x":382.621,"y":98.716},{"x":402.314,"y":97.787},{"x":426.838,"y":96.612},{"x":448.019,"y":95.159},{"x":463.479,"y":93.768},{"x":481.466,"y":91.883},{"x":495.218,"y":90.215},{"x":510.089,"y":87.513},{"x":525.338,"y":82.96},{"x":533.526,"y":78.948},{"x":539.859,"y":74.319},{"x":544.334,"y":70.075},{"x":548.069,"y":64.829},{"x":551.433,"y":59.429},{"x":552.561,"y":56.035},{"x":555.915,"y":53.257},{"x":564.099,"y":50.325},{"x":575.552,"y":47.5},{"x":589.754,"y":44.922},{"x":602.762,"y":43.377},{"x":622.088,"y":41.446},{"x":647.354,"y":40.285},{"x":660.729,"y":40.052},{"x":699.217,"y":39.77}],"interp":"lin","step":5}],"opts":{"xLabel":"Temperature, °F","yLabel":"Percentage of room-temperature Fty"},"derate":{"kind":"exposure","mode":"percent","series":[{"label":"10000 hours","props":["Fty"],"hours":10000.0},{"label":"1000 hours","props":["Fty"],"hours":1000.0},{"label":"100 hours","props":["Fty"],"hours":100.0},{"label":"10 hours","props":["Fty"],"hours":10.0},{"label":"1/2 hours","props":["Fty"],"hours":0.5}]}}]},{"id":"3.5.1.3.5a","caption":"Figure 3.5.1.3.5(a). Effect of temperature on the elongation (e) of 5052-H34 aluminum alloy sheet and plate.","page":"Chapter3.5(aluminum).html","anchor":"fig-3.5.1.3.5a","pdfPage":529,"image":null,"charts":[{"canvas":"canvas-35135a","series":[{"label":"100 to 10000 hours","data":[{"x":81.599,"y":13.413},{"x":118.377,"y":13.947},{"x":177.379,"y":15.413},{"x":232.558,"y":18.213},{"x":279.316,"y":22.08},{"x":321.487,"y":27.68},{"x":388.979,"y":39.28},{"x":418.901,"y":46.347},{"x":444.995,"y":53.68},{"x":463.418,"y":59.547},{"x":474.952,"y":66.347},{"x":485.259,"y":73.093},{"x":496.647,"y":81.013},{"x":514.149,"y":86.613},{"x":539.922,"y":91.653},{"x":565.535,"y":95.547},{"x":599.271,"y":99.813}],"interp":"lin","step":5},{"label":"10 hours","data":[{"x":80.069,"y":13.813},{"x":123.741,"y":14.08},{"x":178.145,"y":15.547},{"x":236.544,"y":18.587},{"x":295.57,"y":24.027},{"x":335.442,"y":29.467},{"x":373.021,"y":35.787},{"x":410.153,"y":44.08},{"x":440.39,"y":52.347},{"x":472.636,"y":63.547},{"x":486.466,"y":69.947},{"x":504.138,"y":78.213},{"x":518.416,"y":82.747},{"x":539.44,"y":87.947},{"x":569.356,"y":93.947},{"x":598.963,"y":99.627}],"interp":"lin","step":5},{"label":"1/2 hours","data":[{"x":81.141,"y":13.707},{"x":139.064,"y":14.16},{"x":210.33,"y":16.72},{"x":264.138,"y":20.693},{"x":308.451,"y":25.68},{"x":363.356,"y":33.867},{"x":397.257,"y":40.027},{"x":428.095,"y":46.347},{"x":467.382,"y":56.24},{"x":505.91,"y":67.333},{"x":547.213,"y":81.2},{"x":573.318,"y":90.347},{"x":599.116,"y":99.6}],"interp":"lin","step":5}],"opts":{"xLabel":"Temperature, °F","yLabel":"Percentage of room-temperature elongation"},"derate":{"kind":"temperature","mode":"percent","series":[{"label":"100 to 10000 hours","props":["elong"],"hours":10000.0},{"label":"10 hours","props":["elong"],"hours":10.0},{"label":"1/2 hours","props":["elong"],"hours":0.5}]}}]},{"id":"3.5.1.3.5b","caption":"Figure 3.5.1.3.5(b). Effect of exposure at elevated temperatures on the room-temperature elongation (e) of 5052-H34 aluminum alloy sheet and plate.","page":"Chapter3.5(aluminum).html","anchor":"fig-3.5.1.3.5b","pdfPage":529,"image":null,"charts":[{"canvas":"canvas-35135b","series":[{"label":"1/2 to 10 hours","data":[{"x":80.917,"y":13.957},{"x":129.467,"y":13.866},{"x":220.094,"y":13.866},{"x":286.986,"y":13.774},{"x":345.246,"y":13.683},{"x":386.244,"y":14.232},{"x":437.276,"y":15.348},{"x":478.166,"y":16.939},{"x":503.844,"y":18.53},{"x":523.264,"y":20.543},{"x":542.144,"y":23.47},{"x":556.601,"y":26.14},{"x":570.735,"y":28.226},{"x":591.234,"y":29.689},{"x":612.812,"y":29.963},{"x":698.8,"y":29.854}],"interp":"lin","step":5},{"label":"100 hours","data":[{"x":80.378,"y":13.848},{"x":134.862,"y":13.866},{"x":215.779,"y":14.14},{"x":298.314,"y":13.774},{"x":338.233,"y":14.213},{"x":370.6,"y":15.146},{"x":398.651,"y":16.28},{"x":429.4,"y":17.89},{"x":453.675,"y":19.537},{"x":489.818,"y":22.189},{"x":524.343,"y":24.64},{"x":555.091,"y":27.22},{"x":576.129,"y":28.774},{"x":597.707,"y":29.927},{"x":698.692,"y":29.909}],"interp":"lin","step":5},{"label":"1000 hours","data":[{"x":80.378,"y":13.866},{"x":159.676,"y":13.957},{"x":213.621,"y":13.774},{"x":276.736,"y":14.14},{"x":311.261,"y":14.78},{"x":338.773,"y":15.421},{"x":368.982,"y":16.701},{"x":394.875,"y":18.622},{"x":419.15,"y":20.817},{"x":446.015,"y":23.945},{"x":467.593,"y":26.085},{"x":483.884,"y":27.494},{"x":502.765,"y":28.866},{"x":532.974,"y":29.78},{"x":571.814,"y":29.927},{"x":698.908,"y":29.854}],"interp":"lin","step":5},{"label":"10000 hours","data":[{"x":80.378,"y":13.884},{"x":132.704,"y":13.866},{"x":192.583,"y":14.14},{"x":224.41,"y":14.415},{"x":280.512,"y":15.055},{"x":324.747,"y":16.043},{"x":352.043,"y":17.067},{"x":379.771,"y":18.713},{"x":406.851,"y":21.384},{"x":433.715,"y":24.384},{"x":454.862,"y":26.835},{"x":470.398,"y":28.262},{"x":494.673,"y":29.689},{"x":532.974,"y":30.055},{"x":580.445,"y":29.927},{"x":699.123,"y":29.854}],"interp":"lin","step":5}],"opts":{"xLabel":"Temperature, °F","yLabel":"Percentage of room-temperature elongation"},"derate":{"kind":"exposure","mode":"percent","series":[{"label":"1/2 to 10 hours","props":["elong"],"hours":10.0},{"label":"100 hours","props":["elong"],"hours":100.0},{"label":"1000 hours","props":["elong"],"hours":1000.0},{"label":"10000 hours","props":["elong"],"hours":10000.0}]}}]},{"id":"3.5.1.5.1a","caption":"Figure 3.5.1.5.1(a). Effect of temperature on the tensile ultimate strength (Ftu) of 5052-H38 aluminum alloy (all products).","page":"Chapter3.5(aluminum).html","anchor":"fig-3.5.1.5.1a","pdfPage":530,"image":null,"charts":[{"canvas":"canvas-35151a","series":[{"label":"10000 hours","data":[{"x":137.502,"y":100.11},{"x":159.215,"y":98.973},{"x":189.425,"y":96.54},{"x":216.333,"y":93.63},{"x":238.992,"y":90.455},{"x":259.451,"y":86.751},{"x":279.123,"y":82.385},{"x":306.664,"y":76.565},{"x":341.288,"y":68.76},{"x":376.7,"y":60.293},{"x":404.399,"y":53.969},{"x":453.818,"y":41.772},{"x":483.092,"y":34.417},{"x":523.065,"y":26.691},{"x":552.335,"y":21.955},{"x":584.278,"y":18.067},{"x":628.493,"y":14.125},{"x":675.695,"y":11.084},{"x":713.456,"y":9.524},{"x":766.949,"y":8.149},{"x":798.415,"y":7.647}],"interp":"lin","step":5},{"label":"1/2 hours","data":[{"x":150.875,"y":100.137},{"x":184.702,"y":98.524},{"x":205.943,"y":97.281},{"x":235.052,"y":94.848},{"x":262.589,"y":91.911},{"x":288.081,"y":88.604},{"x":308.696,"y":85.165},{"x":334.977,"y":80.403},{"x":366.61,"y":73.815},{"x":394.309,"y":67.094},{"x":420.751,"y":60.03},{"x":448.767,"y":52.542},{"x":477.412,"y":44.816},{"x":497.088,"y":38.598},{"x":519.122,"y":33.042},{"x":545.876,"y":27.618},{"x":568.537,"y":23.755},{"x":593.242,"y":20.395},{"x":618.262,"y":17.433},{"x":656.024,"y":14.47},{"x":680.727,"y":12.645},{"x":720.534,"y":10.423},{"x":767.735,"y":8.414},{"x":796.842,"y":7.277}],"interp":"lin","step":5}],"opts":{"xLabel":"Temperature, °F","yLabel":"Percentage of room-temperature Ftu"},"derate":{"kind":"temperature","mode":"percent","series":[{"label":"10000 hours","props":["Ftu"],"hours":10000.0},{"label":"1/2 hours","props":["Ftu"],"hours":0.5}]}}]},{"id":"3.5.1.5.1b","caption":"Figure 3.5.1.5.1(b). Effect of temperature on the tensile yield strength (Fty) of 5052-H38 aluminum alloy (all products).","page":"Chapter3.5(aluminum).html","anchor":"fig-3.5.1.5.1b","pdfPage":530,"image":null,"charts":[{"canvas":"canvas-35151b","series":[{"label":"10000 hours","data":[{"x":140.502,"y":99.444},{"x":180.266,"y":98.104},{"x":220.59,"y":95.909},{"x":258.609,"y":91.55},{"x":285.141,"y":84.769},{"x":300.581,"y":78.105},{"x":311.234,"y":71.139},{"x":326.41,"y":62.067},{"x":345.346,"y":53.481},{"x":362.769,"y":47.17},{"x":385.634,"y":40.564},{"x":417.962,"y":33.473},{"x":454.737,"y":27.037},{"x":494.77,"y":21.617},{"x":533.666,"y":17.718},{"x":571.773,"y":14.575},{"x":611.911,"y":11.886},{"x":650.434,"y":9.752},{"x":699.166,"y":7.829}],"interp":"lin","step":5},{"label":"1/2 hours","data":[{"x":142.884,"y":99.329},{"x":182.023,"y":98.155},{"x":221.157,"y":96.017},{"x":260.908,"y":92.643},{"x":299.153,"y":87.108},{"x":327.283,"y":80.225},{"x":345.485,"y":73.623},{"x":358.781,"y":67.219},{"x":371.778,"y":59.553},{"x":383.834,"y":50.777},{"x":406.725,"y":37.851},{"x":438.747,"y":29.754},{"x":477.243,"y":23.773},{"x":516.858,"y":19.334},{"x":555.378,"y":15.878},{"x":593.696,"y":13.053},{"x":633.426,"y":10.598},{"x":673.01,"y":8.802},{"x":696.312,"y":7.904}],"interp":"lin","step":5}],"opts":{"xLabel":"Temperature, °F","yLabel":"Percentage of room-temperature Fty"},"derate":{"kind":"temperature","mode":"percent","series":[{"label":"10000 hours","props":["Fty"],"hours":10000.0},{"label":"1/2 hours","props":["Fty"],"hours":0.5}]}}]},{"id":"3.5.1.5.1c","caption":"Figure 3.5.1.5.1(c). Effect of exposure at elevated temperatures on the room-temperature tensile ultimate strength (Ftu) of 5052-H38 aluminum alloy (all products).","page":"Chapter3.5(aluminum).html","anchor":"fig-3.5.1.5.1c","pdfPage":531,"image":null,"charts":[{"canvas":"canvas-35151c","series":[{"label":"10000 hours","data":[{"x":237.379,"y":99.088},{"x":269.087,"y":97.539},{"x":300.111,"y":95.335},{"x":333.029,"y":92.455},{"x":364.54,"y":89.089},{"x":395.943,"y":85.407},{"x":426.25,"y":80.591},{"x":451.409,"y":74.533},{"x":478.344,"y":69.468},{"x":510.928,"y":66.747},{"x":542.661,"y":66.371},{"x":574.098,"y":66.246},{"x":605.719,"y":66.239},{"x":637.923,"y":66.258},{"x":670.046,"y":66.394},{"x":700.177,"y":66.454}],"interp":"lin","step":5},{"label":"1000 hours","data":[{"x":277.161,"y":99.169},{"x":313.689,"y":97.177},{"x":345.968,"y":95.022},{"x":378.162,"y":91.956},{"x":406.65,"y":87.761},{"x":425.048,"y":82.829},{"x":440.955,"y":77.383},{"x":464.3,"y":71.71},{"x":493.413,"y":67.818},{"x":526.007,"y":66.46},{"x":558.129,"y":66.376},{"x":590.251,"y":66.345},{"x":622.374,"y":66.404},{"x":653.893,"y":66.403},{"x":700.401,"y":66.477}],"interp":"lin","step":5},{"label":"100 hours","data":[{"x":293.718,"y":99.378},{"x":326.705,"y":98.267},{"x":358.82,"y":95.874},{"x":390.595,"y":92.533},{"x":423.04,"y":88.222},{"x":450.737,"y":83.038},{"x":475.159,"y":77.813},{"x":504.171,"y":72.78},{"x":536.328,"y":69.336},{"x":568.362,"y":67.454},{"x":600.564,"y":66.645},{"x":632.686,"y":66.504},{"x":664.208,"y":66.486},{"x":699.708,"y":66.478}],"interp":"lin","step":5},{"label":"10 hours","data":[{"x":338.215,"y":99.365},{"x":378.178,"y":96.85},{"x":410.679,"y":94.659},{"x":442.326,"y":92.129},{"x":474.52,"y":88.85},{"x":507.022,"y":84.645},{"x":536.229,"y":79.807},{"x":565.174,"y":74.864},{"x":596.768,"y":69.602},{"x":628.881,"y":66.748},{"x":661.003,"y":66.496},{"x":699.313,"y":66.478}],"interp":"lin","step":5},{"label":"1/2 hours","data":[{"x":432.99,"y":99.349},{"x":473.276,"y":96.697},{"x":503.682,"y":92.91},{"x":526.633,"y":87.464},{"x":542.645,"y":81.997},{"x":562.081,"y":75.709},{"x":590.265,"y":70.612},{"x":622.376,"y":67.087},{"x":653.893,"y":66.515},{"x":699.106,"y":66.478}],"interp":"lin","step":5}],"opts":{"xLabel":"Temperature, °F","yLabel":"Percentage of room-temperature Ftu"},"derate":{"kind":"exposure","mode":"percent","series":[{"label":"10000 hours","props":["Ftu"],"hours":10000.0},{"label":"1000 hours","props":["Ftu"],"hours":1000.0},{"label":"100 hours","props":["Ftu"],"hours":100.0},{"label":"10 hours","props":["Ftu"],"hours":10.0},{"label":"1/2 hours","props":["Ftu"],"hours":0.5}]}}]},{"id":"3.5.1.5.1d","caption":"Figure 3.5.1.5.1(d). Effect of exposure at elevated temperatures on the room-temperature tensile yield strength (Fty) of 5052-H38 aluminum alloy (all products).","page":"Chapter3.5(aluminum).html","anchor":"fig-3.5.1.5.1d","pdfPage":531,"image":null,"charts":[{"canvas":"canvas-35151d","series":[{"label":"10000 hours","data":[{"x":210.081,"y":98.955},{"x":238.735,"y":97.025},{"x":268.222,"y":94.706},{"x":295.333,"y":92.424},{"x":324.53,"y":89.597},{"x":354.397,"y":86.026},{"x":382.935,"y":81.516},{"x":402.831,"y":76.278},{"x":414.483,"y":71.011},{"x":420.571,"y":65.814},{"x":425.368,"y":59.318},{"x":429.619,"y":53.858},{"x":437.438,"y":48.981},{"x":450.379,"y":43.695},{"x":473.187,"y":38.832},{"x":501.615,"y":35.559},{"x":530.023,"y":34.394},{"x":558.427,"y":33.6},{"x":586.065,"y":33.265},{"x":615.005,"y":32.981},{"x":644.848,"y":32.922},{"x":675.336,"y":32.709},{"x":695.223,"y":32.798}],"interp":"lin","step":5},{"label":"1000 hours","data":[{"x":266.983,"y":99.105},{"x":294.62,"y":97.625},{"x":324.473,"y":95.544},{"x":354.333,"y":92.629},{"x":379.229,"y":89.03},{"x":396.035,"y":84.036},{"x":408.131,"y":79.069},{"x":415.502,"y":72.133},{"x":423.411,"y":65.916},{"x":424.923,"y":59.641},{"x":429.284,"y":54.282},{"x":437.438,"y":48.981},{"x":450.379,"y":43.695},{"x":473.187,"y":38.832},{"x":501.615,"y":35.559},{"x":530.023,"y":34.408},{"x":558.427,"y":33.6},{"x":586.065,"y":33.265},{"x":615.005,"y":32.981},{"x":644.848,"y":32.922},{"x":675.336,"y":32.709},{"x":695.223,"y":32.798}],"interp":"lin","step":5},{"label":"100 hours","data":[{"x":264.521,"y":99.199},{"x":291.353,"y":97.811},{"x":320.934,"y":95.838},{"x":349.356,"y":93.188},{"x":377.788,"y":89.506},{"x":403.464,"y":85.143},{"x":420.869,"y":80.335},{"x":431.657,"y":75.655},{"x":440.883,"y":70.969},{"x":446.513,"y":66.539},{"x":455.739,"y":60.853},{"x":465.188,"y":54.864},{"x":478.205,"y":48.703},{"x":496.531,"y":43.392},{"x":521.467,"y":39.321},{"x":549.89,"y":36.568},{"x":578.307,"y":34.495},{"x":606.768,"y":33.17},{"x":635.661,"y":33.005},{"x":665.391,"y":32.757},{"x":690.252,"y":32.739}],"interp":"lin","step":5},{"label":"10 hours","data":[{"x":316.595,"y":98.903},{"x":345.01,"y":97.007},{"x":374.204,"y":94.484},{"x":404.805,"y":91.214},{"x":435.044,"y":87.23},{"x":461.469,"y":82.563},{"x":481.172,"y":77.894},{"x":494.847,"y":72.951},{"x":504.838,"y":68.136},{"x":515.659,"y":63.129},{"x":526.244,"y":58.069},{"x":537.024,"y":53.152},{"x":549.779,"y":48.119},{"x":563.145,"y":43.373},{"x":581.949,"y":38.235},{"x":608.264,"y":34.878},{"x":636.329,"y":33.043},{"x":665.391,"y":32.757},{"x":690.252,"y":32.739}],"interp":"lin","step":5},{"label":"1/2 hours","data":[{"x":395.792,"y":99.198},{"x":424.998,"y":97.891},{"x":454.849,"y":95.984},{"x":484.713,"y":92.758},{"x":509.617,"y":88.237},{"x":525.407,"y":83.544},{"x":534.022,"y":78.177},{"x":535.41,"y":73.357},{"x":537.631,"y":66.702},{"x":543.045,"y":59.047},{"x":546.396,"y":55.213},{"x":553.355,"y":48.504},{"x":568.44,"y":41.733},{"x":590.567,"y":36.715},{"x":619.301,"y":34.299},{"x":647.6,"y":32.894},{"x":675.999,"y":32.706},{"x":695.223,"y":32.798}],"interp":"lin","step":5}],"opts":{"xLabel":"Temperature, °F","yLabel":"Percentage of room-temperature Fty"},"derate":{"kind":"exposure","mode":"percent","series":[{"label":"10000 hours","props":["Fty"],"hours":10000.0},{"label":"1000 hours","props":["Fty"],"hours":1000.0},{"label":"100 hours","props":["Fty"],"hours":100.0},{"label":"10 hours","props":["Fty"],"hours":10.0},{"label":"1/2 hours","props":["Fty"],"hours":0.5}]}}]},{"id":"3.5.1.5.5a","caption":"Figure 3.5.1.5.5(a). Effect of temperature on the elongation of 5052-H38 aluminum alloy (all products).","page":"Chapter3.5(aluminum).html","anchor":"fig-3.5.1.5.5a","pdfPage":532,"image":null,"charts":[{"canvas":"canvas-35155a","series":[{"label":"100 to 10000 hours","data":[{"x":94.026,"y":7.742},{"x":121.722,"y":8.288},{"x":148.169,"y":8.54},{"x":175.619,"y":9.214},{"x":204.379,"y":10.358},{"x":231.722,"y":11.971},{"x":257.855,"y":14.266},{"x":285.162,"y":17.613},{"x":313.777,"y":22.074},{"x":339.076,"y":26.563},{"x":362.493,"y":31.273},{"x":383.572,"y":35.858},{"x":402.693,"y":40.424},{"x":418.015,"y":45.289},{"x":428.073,"y":49.404},{"x":437.542,"y":54.505},{"x":446.432,"y":59.16},{"x":454.909,"y":63.835},{"x":464.509,"y":68.902},{"x":474.03,"y":73.898},{"x":488.732,"y":78.799},{"x":509.339,"y":83.383},{"x":532.754,"y":88.161},{"x":558.005,"y":92.475},{"x":583.197,"y":96.874},{"x":600.036,"y":99.271}],"interp":"lin","step":5},{"label":"10 hours","data":[{"x":94.026,"y":7.742},{"x":121.722,"y":8.288},{"x":148.169,"y":8.54},{"x":175.619,"y":9.214},{"x":204.379,"y":10.358},{"x":231.722,"y":11.971},{"x":257.855,"y":14.266},{"x":285.162,"y":17.613},{"x":313.777,"y":22.074},{"x":339.076,"y":26.563},{"x":362.493,"y":31.273},{"x":383.572,"y":35.858},{"x":402.693,"y":40.424},{"x":427.657,"y":47.537},{"x":440.114,"y":51.766},{"x":457.241,"y":58.639},{"x":475.924,"y":66.304},{"x":501.616,"y":75.423},{"x":521.704,"y":80.973},{"x":545.843,"y":86.945},{"x":566.712,"y":91.808},{"x":583.22,"y":95.587},{"x":600.036,"y":99.271}],"interp":"lin","step":5},{"label":"1/2 hours","data":[{"x":94.026,"y":7.742},{"x":121.722,"y":8.288},{"x":148.169,"y":8.54},{"x":175.619,"y":9.214},{"x":204.379,"y":10.358},{"x":231.722,"y":11.971},{"x":257.855,"y":14.266},{"x":285.162,"y":17.613},{"x":313.777,"y":22.074},{"x":339.076,"y":26.563},{"x":362.493,"y":31.273},{"x":383.572,"y":35.858},{"x":402.693,"y":40.424},{"x":423.765,"y":45.687},{"x":447.125,"y":51.765},{"x":476.713,"y":59.826},{"x":505.366,"y":67.913},{"x":531.372,"y":75.657},{"x":553.795,"y":82.687},{"x":573.258,"y":89.824},{"x":600.036,"y":99.271}],"interp":"lin","step":5}],"opts":{"xLabel":"Temperature, °F","yLabel":"Percentage of room-temperature elongation"},"derate":{"kind":"temperature","mode":"percent","series":[{"label":"100 to 10000 hours","props":["elong"],"hours":10000.0},{"label":"10 hours","props":["elong"],"hours":10.0},{"label":"1/2 hours","props":["elong"],"hours":0.5}]}}]},{"id":"3.5.1.5.5b","caption":"Figure 3.5.1.5.5(b). Effect of exposure at elevated temperatures on the room-temperature elongation of 5052-H38 aluminum alloy (all products).","page":"Chapter3.5(aluminum).html","anchor":"fig-3.5.1.5.5b","pdfPage":532,"image":null,"charts":[{"canvas":"canvas-35155b","series":[{"label":"10000 hours","data":[{"x":80.16,"y":7.942},{"x":105.728,"y":7.937},{"x":123.928,"y":7.975},{"x":142.356,"y":7.895},{"x":161.204,"y":7.901},{"x":179.738,"y":7.929},{"x":199.491,"y":7.929},{"x":219.667,"y":8.009},{"x":239.798,"y":8.153},{"x":258.495,"y":8.642},{"x":277.195,"y":9.298},{"x":295.902,"y":10.47},{"x":315.033,"y":11.944},{"x":333.627,"y":13.62},{"x":351.385,"y":15.423},{"x":370.436,"y":17.517},{"x":389.814,"y":19.709},{"x":410.383,"y":22.151},{"x":430.196,"y":24.119},{"x":449.959,"y":25.847},{"x":470.109,"y":27.419},{"x":489.864,"y":28.64},{"x":510.393,"y":29.374},{"x":530.542,"y":29.818},{"x":550.33,"y":29.987},{"x":570.07,"y":30.149},{"x":590.199,"y":30.258},{"x":610.719,"y":30.346},{"x":630.456,"y":30.329},{"x":650.584,"y":30.284},{"x":670.351,"y":30.209},{"x":690.119,"y":30.135},{"x":702.34,"y":30.207}],"interp":"lin","step":5},{"label":"1000 hours","data":[{"x":79.816,"y":7.94},{"x":111.824,"y":7.936},{"x":134.429,"y":7.96},{"x":157.032,"y":7.883},{"x":178.526,"y":7.929},{"x":200.866,"y":7.936},{"x":223.461,"y":8.013},{"x":245.909,"y":8.245},{"x":268.196,"y":8.405},{"x":290.488,"y":8.921},{"x":313.009,"y":9.86},{"x":335.463,"y":11.317},{"x":357.233,"y":13.406},{"x":379.641,"y":15.95},{"x":401.998,"y":18.692},{"x":424.271,"y":21.549},{"x":446.967,"y":24.282},{"x":469.213,"y":26.612},{"x":491.271,"y":28.165},{"x":514.187,"y":29.361},{"x":536.584,"y":29.628},{"x":559.12,"y":30.057},{"x":581.452,"y":30.167},{"x":604.165,"y":30.474},{"x":626.664,"y":30.435},{"x":649.267,"y":30.384},{"x":672.047,"y":30.311},{"x":701.737,"y":30.191}],"interp":"lin","step":5},{"label":"100 hours","data":[{"x":79.265,"y":7.939},{"x":116.331,"y":7.955},{"x":143.287,"y":7.901},{"x":169.242,"y":7.924},{"x":195.144,"y":7.929},{"x":221.393,"y":8.007},{"x":246.986,"y":8.133},{"x":272.866,"y":8.235},{"x":298.114,"y":8.473},{"x":324.338,"y":8.925},{"x":349.982,"y":10.237},{"x":376.624,"y":12.564},{"x":403.978,"y":15.223},{"x":429.675,"y":18.371},{"x":455.739,"y":21.688},{"x":481.86,"y":24.748},{"x":507.631,"y":27.211},{"x":533.838,"y":29.011},{"x":560.004,"y":30.022},{"x":585.973,"y":30.027},{"x":612.423,"y":30.338},{"x":637.517,"y":30.273},{"x":664.273,"y":30.139},{"x":700.099,"y":30.127}],"interp":"lin","step":5},{"label":"10 hours","data":[{"x":79.481,"y":7.939},{"x":116.331,"y":7.955},{"x":143.287,"y":7.901},{"x":169.242,"y":7.924},{"x":195.144,"y":7.929},{"x":221.393,"y":8.007},{"x":246.984,"y":8.008},{"x":272.866,"y":8.22},{"x":298.111,"y":8.276},{"x":324.33,"y":8.397},{"x":349.969,"y":9.31},{"x":376.591,"y":10.327},{"x":403.937,"y":12.321},{"x":429.619,"y":14.47},{"x":455.673,"y":17.101},{"x":481.792,"y":20.027},{"x":507.571,"y":23.041},{"x":533.793,"y":25.902},{"x":559.981,"y":28.421},{"x":585.972,"y":29.979},{"x":612.424,"y":30.413},{"x":637.518,"y":30.411},{"x":664.275,"y":30.33},{"x":702.26,"y":30.253}],"interp":"lin","step":5},{"label":"1/2 hours","data":[{"x":79.913,"y":7.939},{"x":116.331,"y":7.955},{"x":143.287,"y":7.901},{"x":169.241,"y":7.852},{"x":195.143,"y":7.846},{"x":221.392,"y":7.957},{"x":246.987,"y":8.223},{"x":272.868,"y":8.342},{"x":298.112,"y":8.356},{"x":324.333,"y":8.604},{"x":349.963,"y":8.927},{"x":376.579,"y":9.457},{"x":403.91,"y":10.464},{"x":429.577,"y":11.578},{"x":455.612,"y":12.865},{"x":481.715,"y":14.641},{"x":507.482,"y":16.902},{"x":532.094,"y":20.686},{"x":556.934,"y":25.383},{"x":583.529,"y":28.801},{"x":609.745,"y":30.31},{"x":635.488,"y":30.286},{"x":661.817,"y":30.146},{"x":687.115,"y":30.118},{"x":702.34,"y":30.207}],"interp":"lin","step":5}],"opts":{"xLabel":"Temperature, °F","yLabel":"Percentage of room-temperature elongation"},"derate":{"kind":"exposure","mode":"percent","series":[{"label":"10000 hours","props":["elong"],"hours":10000.0},{"label":"1000 hours","props":["elong"],"hours":1000.0},{"label":"100 hours","props":["elong"],"hours":100.0},{"label":"10 hours","props":["elong"],"hours":10.0},{"label":"1/2 hours","props":["elong"],"hours":0.5}]}}]}],"tables":[{"id":"3.5.1.0a","caption":"Table 3.5.1.0(a). Material Specifications for 5052 Aluminum Alloy","page":"Chapter3.5(aluminum).html","anchor":"table-3.5.1.0a","pdfPage":520,"html":"<table class=\"hdbk-table\">\n<caption>Table 3.5.1.0(a). Material Specifications for 5052 Aluminum Alloy</caption>\n<thead><tr><th>Specification</th><th>Form</th></tr></thead>\n<tbody>\n<tr><td>AMS 4015</td><td class=\"td-left\">Sheet and plate</td></tr>\n<tr><td>AMS 4016</td><td class=\"td-left\">Sheet and plate</td></tr>\n<tr><td>AMS 4017</td><td class=\"td-left\">Sheet and plate</td></tr>\n<tr><td>AMS-QQ-A-250/8</td><td class=\"td-left\">Sheet and plate</td></tr>\n</tbody>\n</table>"},{"id":"3.5.1.0b1","caption":"Table 3.5.1.0(b1). Design Mechanical and Physical Properties of 5052 Aluminum Alloy Sheet and Plate","page":"Chapter3.5(aluminum).html","anchor":"table-3.5.1.0b1","pdfPage":523,"html":"<table class=\"hdbk-table\">\n<caption>Table 3.5.1.0(b<sub>1</sub>). Design Mechanical and Physical Properties of 5052 Aluminum Alloy Sheet and Plate</caption>\n<thead>\n<tr>\n<th style=\"width:12rem; text-align:left;\">Specification</th>\n<th>AMS 4015</th><th>AMS 4016</th><th>AMS 4017</th><th>AMS-QQ-A-250/8</th><th>AMS-QQ-A-250/8</th>\n</tr>\n<tr>\n<th style=\"text-align:left;\">Form</th>\n<th colspan=\"3\">Sheet and plate</th><th colspan=\"2\">Sheet</th>\n</tr>\n<tr>\n<th style=\"text-align:left;\">Condition</th>\n<th>O</th><th>H32</th><th>H34</th><th>H36</th><th>H38</th>\n</tr>\n<tr class=\"subhead\">\n<th style=\"text-align:left;\">Thickness, in.</th>\n<th>0.006-3.000</th><th>0.017-2.000</th><th>0.009-1.000</th><th>0.006-0.162</th><th>0.006-0.128</th>\n</tr>\n<tr class=\"subhead\">\n<th style=\"text-align:left;\">Basis</th>\n<th>S</th><th>S</th><th>S</th><th>S</th><th>S</th>\n</tr>\n</thead>\n<tbody>\n<tr class=\"prop-section\"><td class=\"td-left\" colspan=\"6\">Mechanical Properties:</td></tr>\n<tr class=\"prop-group\"><td class=\"td-left\" colspan=\"6\"><em>F<sub>tu</sub></em>, ksi:</td></tr>\n<tr><td class=\"td-indent\">L</td><td>25</td><td>31</td><td>34</td><td>37</td><td>39</td></tr>\n<tr><td class=\"td-indent\">LT</td><td>···</td><td>31</td><td>34</td><td>37</td><td>39</td></tr>\n<tr class=\"prop-group\"><td class=\"td-left\" colspan=\"6\"><em>F<sub>ty</sub></em>, ksi:</td></tr>\n<tr><td class=\"td-indent\">L</td><td>9.5</td><td>23</td><td>26</td><td>29<sup>a</sup></td><td>32<sup>a</sup></td></tr>\n<tr><td class=\"td-indent\">LT</td><td>···</td><td>22</td><td>25</td><td>29</td><td>32</td></tr>\n<tr class=\"prop-group\"><td class=\"td-left\" colspan=\"6\"><em>F<sub>cy</sub></em>, ksi:</td></tr>\n<tr><td class=\"td-indent\">L</td><td>···</td><td>22</td><td>25</td><td>···</td><td>···</td></tr>\n<tr><td class=\"td-indent\">LT</td><td>···</td><td>23</td><td>26</td><td>···</td><td>···</td></tr>\n<tr><td class=\"td-left\"><em>F<sub>su</sub></em>, ksi</td><td>16</td><td>19</td><td>20</td><td>22</td><td>23</td></tr>\n<tr class=\"prop-group\"><td class=\"td-left\" colspan=\"6\"><em>F<sub>bru</sub></em>, ksi:</td></tr>\n<tr><td class=\"td-indent\">(e/D = 1.5)</td><td>···</td><td>50</td><td>54</td><td>59</td><td>62</td></tr>\n<tr><td class=\"td-indent\">(e/D = 2.0)</td><td>···</td><td>65</td><td>71</td><td>78</td><td>82</td></tr>\n<tr class=\"prop-group\"><td class=\"td-left\" colspan=\"6\"><em>F<sub>bry</sub></em>, ksi:</td></tr>\n<tr><td class=\"td-indent\">(e/D = 1.5)</td><td>···</td><td>32</td><td>37</td><td>41</td><td>44</td></tr>\n<tr><td class=\"td-indent\">(e/D = 2.0)</td><td>···</td><td>37</td><td>41</td><td>46</td><td>51</td></tr>\n<tr class=\"prop-group\"><td class=\"td-left\" colspan=\"6\"><em>e</em>, percent:</td></tr>\n<tr><td class=\"td-indent\">L</td><td><sup>b</sup></td><td><sup>b</sup></td><td><sup>b</sup></td><td><sup>b</sup></td><td><sup>b</sup></td></tr>\n<tr><td class=\"td-left\"><em>E</em>, 10<sup>3</sup> ksi</td><td colspan=\"5\">10.1</td></tr>\n<tr><td class=\"td-left\"><em>E<sub>c</sub></em>, 10<sup>3</sup> ksi</td><td colspan=\"5\">10.2</td></tr>\n<tr><td class=\"td-left\"><em>G</em>, 10<sup>3</sup> ksi</td><td colspan=\"5\">3.85</td></tr>\n<tr><td class=\"td-left\"><em>μ</em></td><td colspan=\"5\">0.33</td></tr>\n<tr class=\"prop-section\"><td class=\"td-left\" colspan=\"6\">Physical Properties:</td></tr>\n<tr><td class=\"td-left\"><em>ω</em>, lb/in.<sup>3</sup></td><td colspan=\"5\">0.097</td></tr>\n<tr><td class=\"td-left\"><em>C</em>, Btu/(lb)(°F)</td><td colspan=\"5\">0.23 (at 212°F)</td></tr>\n<tr><td class=\"td-left\"><em>K</em> and <em>α</em></td><td colspan=\"5\">See Figure 3.5.1.0</td></tr>\n</tbody>\n<tfoot>\n<tr><td colspan=\"6\"><sup>a</sup> From “Aluminum Standards and Data” dated 1982.</td></tr>\n<tr><td colspan=\"6\"><sup>b</sup> See Table 3.5.1.0(b<sub>2</sub>).</td></tr>\n</tfoot>\n</table>"},{"id":"3.5.1.0b2","caption":"Table 3.5.1.0(b2). Minimum Elongation Values for 5052 Aluminum Alloy Sheet and Plate","page":"Chapter3.5(aluminum).html","anchor":"table-3.5.1.0b2","pdfPage":524,"html":"<table class=\"hdbk-table\">\n<caption>Table 3.5.1.0(b2). Minimum Elongation Values for 5052 Aluminum Alloy Sheet and Plate</caption>\n<thead><tr><th>Temper</th><th>Thickness Range, in.</th><th>Elongation (L), percent</th></tr></thead>\n<tbody>\n<tr><td>O</td><td>0.006–0.007</td><td>—</td></tr>\n<tr><td>O</td><td>0.008–0.012</td><td>14</td></tr>\n<tr><td>O</td><td>0.013–0.019</td><td>15</td></tr>\n<tr><td>O</td><td>0.020–0.031</td><td>16</td></tr>\n<tr><td>O</td><td>0.032–0.050</td><td>18</td></tr>\n<tr><td>O</td><td>0.051–0.113</td><td>19</td></tr>\n<tr><td>O</td><td>0.114–0.249</td><td>20</td></tr>\n<tr><td>O</td><td>0.250–3.000</td><td>18</td></tr>\n<tr><td>H32</td><td>0.017–0.019</td><td>4</td></tr>\n<tr><td>H32</td><td>0.020–0.050</td><td>5</td></tr>\n<tr><td>H32</td><td>0.051–0.113</td><td>7</td></tr>\n<tr><td>H32</td><td>0.114–0.249</td><td>9</td></tr>\n<tr><td>H32</td><td>0.250–0.499</td><td>11</td></tr>\n<tr><td>H32</td><td>0.500–2.000</td><td>12</td></tr>\n<tr><td>H34</td><td>0.009–0.019</td><td>3</td></tr>\n<tr><td>H34</td><td>0.020–0.050</td><td>4</td></tr>\n<tr><td>H34</td><td>0.051–0.113</td><td>6</td></tr>\n<tr><td>H34</td><td>0.114–0.249</td><td>7</td></tr>\n<tr><td>H34</td><td>0.250–1.000</td><td>10</td></tr>\n<tr><td>H36</td><td>0.006–0.007</td><td>2</td></tr>\n<tr><td>H36</td><td>0.008–0.031</td><td>3</td></tr>\n<tr><td>H36</td><td>0.032–0.162</td><td>4</td></tr>\n<tr><td>H38</td><td>0.006–0.007</td><td>2</td></tr>\n<tr><td>H38</td><td>0.008–0.031</td><td>3</td></tr>\n<tr><td>H38</td><td>0.032–0.128</td><td>4</td></tr>\n</tbody>\n</table>"}]}
