Repository: bckasper3/KasperCalc

This is the home of KasperCalc. The location of the infrequently used aerospace calculator. 
Go to KasperCalc.com

KasperCalc is not liable for any error or mistakes in the entirity of the website.

File: js/data/figures/3.5.2.json
{"section":"3.5.2","figures":[{"id":"3.5.2.0","caption":"Figure 3.5.2.0. Effect of temperature on the thermal expansion of 5083 aluminum alloy.","page":"Chapter3.5(aluminum).html","anchor":"fig-3.5.2.0","pdfPage":536,"image":null,"charts":[{"canvas":"canvas-3520","series":[{"label":"Thermal expansion","data":[{"x":-409.639,"y":8.555},{"x":-376.542,"y":9.206},{"x":-352.221,"y":9.633},{"x":-320.397,"y":10.081},{"x":-281.657,"y":10.514},{"x":-234.451,"y":10.957},{"x":-184.209,"y":11.37},{"x":-129.306,"y":11.785},{"x":-65.353,"y":12.22},{"x":4.511,"y":12.653},{"x":84.442,"y":13.135}],"interp":"lin","step":5}],"opts":{"xLabel":"Temperature, °F","yLabel":"α, 10⁻⁶ in./in./°F"}}]},{"id":"3.5.2.1.6a","caption":"Figure 3.5.2.1.6(a). Typical tensile and compressive stress-strain and compressive tangent-modulus curves for 5083-O aluminum alloy sheet at room temperature.","page":"Chapter3.5(aluminum).html","anchor":"fig-3.5.2.1.6a","pdfPage":537,"image":null,"charts":[{"canvas":"canvas-35216a","series":[{"label":"Tension","data":[{"x":-0.0,"y":0.0},{"x":0.216,"y":2.373},{"x":0.477,"y":5.084},{"x":0.761,"y":7.889},{"x":1.031,"y":10.73},{"x":1.282,"y":13.402},{"x":1.551,"y":16.177},{"x":1.763,"y":18.321},{"x":1.883,"y":19.226},{"x":2.037,"y":19.858},{"x":2.253,"y":20.15},{"x":2.508,"y":20.436},{"x":2.77,"y":20.577},{"x":3.265,"y":20.775},{"x":3.681,"y":20.886},{"x":4.277,"y":21.032},{"x":4.782,"y":21.103},{"x":5.288,"y":21.18},{"x":5.793,"y":21.235},{"x":6.303,"y":21.292},{"x":6.968,"y":21.337}],"interp":"lin","step":0.05},{"label":"Compression / Tangent Modulus","data":[{"x":0.066,"y":21.404},{"x":0.223,"y":20.901},{"x":0.427,"y":20.64},{"x":1.196,"y":20.186},{"x":2.035,"y":19.899},{"x":2.749,"y":19.767},{"x":4.126,"y":19.546},{"x":5.785,"y":19.272},{"x":7.25,"y":19.051},{"x":8.873,"y":18.685},{"x":9.598,"y":18.431},{"x":9.944,"y":18.205},{"x":10.219,"y":17.857},{"x":10.367,"y":17.2},{"x":10.399,"y":0.023},{"x":10.406,"y":16.059}]}],"opts":{"xLabel":"Strain, percent","yLabel":"Stress, ksi","tension":0}}]},{"id":"3.5.2.1.6b","caption":"Figure 3.5.2.1.6(b). Typical tensile and compressive stress-strain and compressive tangent-modulus curves for 5083-O aluminum alloy plate at room temperature.","page":"Chapter3.5(aluminum).html","anchor":"fig-3.5.2.1.6b","pdfPage":537,"image":null,"charts":[{"canvas":"canvas-35216b","series":[{"label":"Tension","data":[{"x":0.0,"y":0.0},{"x":0.815,"y":8.488},{"x":1.349,"y":13.894},{"x":1.527,"y":15.764},{"x":1.693,"y":17.261},{"x":1.868,"y":18.246},{"x":2.109,"y":19.123},{"x":2.42,"y":19.776},{"x":2.959,"y":20.386},{"x":3.845,"y":20.976},{"x":4.828,"y":21.401},{"x":5.705,"y":21.671},{"x":6.984,"y":21.973}],"interp":"lin","step":0.05},{"label":"Compression / Tangent Modulus","data":[{"x":0.201,"y":22.027},{"x":0.361,"y":21.38},{"x":0.652,"y":20.699},{"x":1.103,"y":20.133},{"x":1.655,"y":19.642},{"x":2.32,"y":19.232},{"x":3.072,"y":18.896},{"x":4.063,"y":18.485},{"x":5.179,"y":18.101},{"x":6.32,"y":17.669},{"x":7.273,"y":17.326},{"x":8.15,"y":16.922},{"x":8.677,"y":16.656},{"x":9.229,"y":16.273},{"x":9.68,"y":15.823},{"x":10.021,"y":15.305},{"x":10.245,"y":14.604},{"x":10.335,"y":13.855},{"x":10.377,"y":12.984},{"x":10.395,"y":-0.077}]}],"opts":{"xLabel":"Strain, percent","yLabel":"Stress, ksi","tension":0}}]},{"id":"3.5.2.1.6c","caption":"Figure 3.5.2.1.6(c). Typical tensile stress-strain curve (full range) for 5083-O aluminum alloy plate at room temperature.","page":"Chapter3.5(aluminum).html","anchor":"fig-3.5.2.1.6c","pdfPage":538,"image":null,"charts":[{"canvas":"canvas-35216c","series":[{"label":"Dataset 1","data":[{"x":0.0,"y":0.0},{"x":0.002,"y":20.094},{"x":0.008,"y":21.303},{"x":0.015,"y":23.387},{"x":0.025,"y":25.673},{"x":0.038,"y":28.563},{"x":0.052,"y":31.251},{"x":0.065,"y":33.602},{"x":0.077,"y":35.483},{"x":0.089,"y":37.028},{"x":0.107,"y":38.772},{"x":0.123,"y":40.154},{"x":0.14,"y":41.414},{"x":0.158,"y":42.069},{"x":0.172,"y":42.132},{"x":0.183,"y":42.116},{"x":0.191,"y":41.696},{"x":0.201,"y":40.536},{"x":0.209,"y":38.313}],"interp":"lin","step":0.001}],"opts":{"xLabel":"Strain, in./in.","yLabel":"Stress, ksi"}}]}],"tables":[{"id":"3.5.2.0a","caption":"Table 3.5.2.0(a). Material Specifications for 5083 Aluminum Alloy","page":"Chapter3.5(aluminum).html","anchor":"table-3.5.2.0a","pdfPage":533,"html":"<table class=\"hdbk-table\">\n<caption>Table 3.5.2.0(a). Material Specifications for 5083 Aluminum Alloy</caption>\n<thead><tr><th>Specification</th><th>Form</th></tr></thead>\n<tbody>\n<tr><td>AMS 4056</td><td class=\"td-left\">Bare sheet and plate</td></tr>\n<tr><td>AMS-QQ-A-250/6</td><td class=\"td-left\">Bare sheet and plate</td></tr>\n<tr><td>AMS-QQ-A-200/4</td><td class=\"td-left\">Extruded bar, rod, and shapes</td></tr>\n</tbody>\n</table>"},{"id":"3.5.2.0b","caption":"Table 3.5.2.0(b). Design Mechanical and Physical Properties of 5083 Aluminum Alloy Sheet and Plate","page":"Chapter3.5(aluminum).html","anchor":"table-3.5.2.0b","pdfPage":535,"html":"<table class=\"hdbk-table\">\n<caption>Table 3.5.2.0(b). Design Mechanical and Physical Properties of 5083 Aluminum Alloy Sheet and Plate</caption>\n<thead>\n<tr>\n<th style=\"width:12rem; text-align:left;\">Specification</th>\n<th colspan=\"7\">AMS 4056 and AMS-QQ-A-250/6</th>\n<th colspan=\"10\">AMS-QQ-A-250/6</th>\n</tr>\n<tr>\n<th style=\"text-align:left;\">Form</th>\n<th colspan=\"17\">Sheet and plate</th>\n</tr>\n<tr>\n<th style=\"text-align:left;\">Temper</th>\n<th colspan=\"7\">O</th><th colspan=\"2\">H112</th><th colspan=\"3\">H321</th><th colspan=\"3\">H323</th><th colspan=\"2\">H343</th>\n</tr>\n<tr class=\"subhead\">\n<th style=\"text-align:left;\">Thickness, in.</th>\n<th colspan=\"2\">0.051-1.500</th><th>1.501-3.000</th><th>3.001-4.000</th><th>4.001-5.000</th><th>5.001-7.000</th><th>7.001-8.000</th>\n<th>0.250-1.500</th><th>1.501-3.000</th>\n<th colspan=\"2\">0.188-1.500</th><th>1.501-3.000</th>\n<th colspan=\"2\">0.051-0.125</th><th>0.126-0.249</th>\n<th>0.051-0.125</th><th>0.126-0.249</th>\n</tr>\n<tr class=\"subhead\">\n<th style=\"text-align:left;\">Basis</th>\n<th>A</th><th>B</th><th>S</th><th>S</th><th>S</th><th>S</th><th>S</th>\n<th>S</th><th>S</th>\n<th>A</th><th>B</th><th>S</th>\n<th>A</th><th>B</th><th>S</th>\n<th>S</th><th>S</th>\n</tr>\n</thead>\n<tbody>\n<tr class=\"prop-section\"><td class=\"td-left\" colspan=\"18\">Mechanical Properties:</td></tr>\n<tr class=\"prop-group\"><td class=\"td-left\" colspan=\"18\"><em>F<sub>tu</sub></em>, ksi:</td></tr>\n<tr><td class=\"td-indent\">L</td><td>40</td><td>41</td><td>39</td><td>38</td><td>38</td><td>37</td><td>36</td><td>40</td><td>39</td><td>44</td><td>46</td><td>41</td><td>45</td><td>47</td><td>45</td><td>50</td><td>50</td></tr>\n<tr><td class=\"td-indent\">LT</td><td>40</td><td>41</td><td>···</td><td>···</td><td>···</td><td>···</td><td>···</td><td>···</td><td>···</td><td>44</td><td>46</td><td>···</td><td>···</td><td>···</td><td>···</td><td>···</td><td>···</td></tr>\n<tr class=\"prop-group\"><td class=\"td-left\" colspan=\"18\"><em>F<sub>ty</sub></em>, ksi:</td></tr>\n<tr><td class=\"td-indent\">L</td><td>18</td><td>19</td><td>17</td><td>16</td><td>16</td><td>15</td><td>14</td><td>18</td><td>17</td><td>31</td><td>32</td><td>29</td><td>34</td><td>36</td><td>34</td><td>39</td><td>39</td></tr>\n<tr><td class=\"td-indent\">LT</td><td>18</td><td>19</td><td>···</td><td>···</td><td>···</td><td>···</td><td>···</td><td>···</td><td>···</td><td>28</td><td>28</td><td>···</td><td>···</td><td>···</td><td>···</td><td>···</td><td>···</td></tr>\n<tr class=\"prop-group\"><td class=\"td-left\" colspan=\"18\"><em>F<sub>cy</sub></em>, ksi:</td></tr>\n<tr><td class=\"td-indent\">L</td><td>18</td><td>19</td><td>···</td><td>···</td><td>···</td><td>···</td><td>···</td><td>···</td><td>···</td><td>···</td><td>···</td><td>···</td><td>···</td><td>···</td><td>···</td><td>···</td><td>···</td></tr>\n<tr><td class=\"td-indent\">LT</td><td>18</td><td>19</td><td>···</td><td>···</td><td>···</td><td>···</td><td>···</td><td>···</td><td>···</td><td>···</td><td>···</td><td>···</td><td>···</td><td>···</td><td>···</td><td>···</td><td>···</td></tr>\n<tr><td class=\"td-left\"><em>F<sub>su</sub></em>, ksi</td><td>25</td><td>26</td><td>···</td><td>···</td><td>···</td><td>···</td><td>···</td><td>···</td><td>···</td><td>···</td><td>···</td><td>···</td><td>···</td><td>···</td><td>···</td><td>···</td><td>···</td></tr>\n<tr class=\"prop-group\"><td class=\"td-left\" colspan=\"18\"><em>F<sub>bru</sub></em>, ksi:</td></tr>\n<tr><td class=\"td-indent\">(e/D = 1.5)</td><td>60</td><td>62</td><td>···</td><td>···</td><td>···</td><td>···</td><td>···</td><td>···</td><td>···</td><td>···</td><td>···</td><td>···</td><td>···</td><td>···</td><td>···</td><td>···</td><td>···</td></tr>\n<tr><td class=\"td-indent\">(e/D = 2.0)</td><td>76</td><td>78</td><td>···</td><td>···</td><td>···</td><td>···</td><td>···</td><td>···</td><td>···</td><td>···</td><td>···</td><td>···</td><td>···</td><td>···</td><td>···</td><td>···</td><td>···</td></tr>\n<tr class=\"prop-group\"><td class=\"td-left\" colspan=\"18\"><em>F<sub>bry</sub></em>, ksi:</td></tr>\n<tr><td class=\"td-indent\">(e/D = 1.5)</td><td>32</td><td>34</td><td>···</td><td>···</td><td>···</td><td>···</td><td>···</td><td>···</td><td>···</td><td>···</td><td>···</td><td>···</td><td>···</td><td>···</td><td>···</td><td>···</td><td>···</td></tr>\n<tr><td class=\"td-indent\">(e/D = 2.0)</td><td>38</td><td>40</td><td>···</td><td>···</td><td>···</td><td>···</td><td>···</td><td>···</td><td>···</td><td>···</td><td>···</td><td>···</td><td>···</td><td>···</td><td>···</td><td>···</td><td>···</td></tr>\n<tr class=\"prop-group\"><td class=\"td-left\" colspan=\"18\"><em>e</em>, percent (S-basis):</td></tr>\n<tr><td class=\"td-indent\">L</td><td>16</td><td>···</td><td>16</td><td>16</td><td>14</td><td>14</td><td>12</td><td>12</td><td>12</td><td>12</td><td>···</td><td>12</td><td>8</td><td>···</td><td>10</td><td>6</td><td>8</td></tr>\n<tr><td class=\"td-left\"><em>E</em>, 10<sup>3</sup> ksi</td><td colspan=\"17\">10.2</td></tr>\n<tr><td class=\"td-left\"><em>E<sub>c</sub></em>, 10<sup>3</sup> ksi</td><td colspan=\"17\">10.4</td></tr>\n<tr><td class=\"td-left\"><em>G</em>, 10<sup>3</sup> ksi</td><td colspan=\"17\">3.85</td></tr>\n<tr><td class=\"td-left\"><em>μ</em></td><td colspan=\"17\">0.33</td></tr>\n<tr class=\"prop-section\"><td class=\"td-left\" colspan=\"18\">Physical Properties:</td></tr>\n<tr><td class=\"td-left\"><em>ω</em>, lb/in.<sup>3</sup></td><td colspan=\"17\">0.096</td></tr>\n<tr><td class=\"td-left\"><em>C</em>, Btu/(lb)(°F)</td><td colspan=\"17\">0.23 (at 212°F)</td></tr>\n<tr><td class=\"td-left\"><em>K</em>, Btu/[(hr)(ft<sup>2</sup>)(°F)/ft]</td><td colspan=\"17\">68 (at 77°F)</td></tr>\n<tr><td class=\"td-left\"><em>α</em>, 10<sup>-6</sup> in./in./°F</td><td colspan=\"17\">See Figure 3.5.2.0</td></tr>\n</tbody>\n</table>"},{"id":"3.5.2.0c","caption":"Table 3.5.2.0(c). Design Mechanical and Physical Properties of 5083 Aluminum Alloy Extrusion","page":"Chapter3.5(aluminum).html","anchor":"table-3.5.2.0c","pdfPage":536,"html":"<table class=\"hdbk-table\">\n<caption>Table 3.5.2.0(c). Design Mechanical and Physical Properties of 5083 Aluminum Alloy Extrusion</caption>\n<thead>\n<tr>\n<th style=\"width:12rem; text-align:left;\">Specification</th>\n<th colspan=\"4\">AMS-QQ-A-200/4</th>\n</tr>\n<tr>\n<th style=\"text-align:left;\">Form</th>\n<th colspan=\"4\">Extrusion</th>\n</tr>\n<tr>\n<th style=\"text-align:left;\">Temper</th>\n<th>O</th><th colspan=\"2\">H111</th><th>H112</th>\n</tr>\n<tr class=\"subhead\">\n<th style=\"text-align:left;\">Thickness, in.</th>\n<th>≤5.000<sup>a</sup></th><th>&lt;0.500<sup>a</sup></th><th>0.501-5.000<sup>a</sup></th><th>≤5.000<sup>a</sup></th>\n</tr>\n<tr class=\"subhead\">\n<th style=\"text-align:left;\">Basis</th>\n<th>S</th><th>S</th><th>S</th><th>S</th>\n</tr>\n</thead>\n<tbody>\n<tr class=\"prop-section\"><td class=\"td-left\" colspan=\"5\">Mechanical Properties:</td></tr>\n<tr class=\"prop-group\"><td class=\"td-left\" colspan=\"5\"><em>F<sub>tu</sub></em>, ksi:</td></tr>\n<tr><td class=\"td-indent\">L</td><td>39</td><td>40</td><td>40</td><td>39</td></tr>\n<tr><td class=\"td-indent\">LT</td><td>···</td><td>40</td><td>32</td><td>···</td></tr>\n<tr class=\"prop-group\"><td class=\"td-left\" colspan=\"5\"><em>F<sub>ty</sub></em>, ksi:</td></tr>\n<tr><td class=\"td-indent\">L</td><td>16</td><td>24</td><td>24</td><td>16</td></tr>\n<tr><td class=\"td-indent\">LT</td><td>···</td><td>24</td><td>19</td><td>···</td></tr>\n<tr class=\"prop-group\"><td class=\"td-left\" colspan=\"5\"><em>F<sub>cy</sub></em>, ksi:</td></tr>\n<tr><td class=\"td-indent\">L</td><td>···</td><td>···</td><td>···</td><td>···</td></tr>\n<tr><td class=\"td-indent\">LT</td><td>···</td><td>···</td><td>···</td><td>···</td></tr>\n<tr><td class=\"td-left\"><em>F<sub>su</sub></em>, ksi</td><td>···</td><td>···</td><td>···</td><td>···</td></tr>\n<tr class=\"prop-group\"><td class=\"td-left\" colspan=\"5\"><em>F<sub>bru</sub></em>, ksi:</td></tr>\n<tr><td class=\"td-indent\">(e/D = 1.5)</td><td>···</td><td>···</td><td>···</td><td>···</td></tr>\n<tr><td class=\"td-indent\">(e/D = 2.0)</td><td>···</td><td>···</td><td>···</td><td>···</td></tr>\n<tr class=\"prop-group\"><td class=\"td-left\" colspan=\"5\"><em>F<sub>bry</sub></em>, ksi:</td></tr>\n<tr><td class=\"td-indent\">(e/D = 1.5)</td><td>···</td><td>···</td><td>···</td><td>···</td></tr>\n<tr><td class=\"td-indent\">(e/D = 2.0)</td><td>···</td><td>···</td><td>···</td><td>···</td></tr>\n<tr class=\"prop-group\"><td class=\"td-left\" colspan=\"5\"><em>e</em>, percent:</td></tr>\n<tr><td class=\"td-indent\">L</td><td>14</td><td>12</td><td>12</td><td>12</td></tr>\n<tr><td class=\"td-left\"><em>E</em>, 10<sup>3</sup> ksi</td><td colspan=\"4\">10.2</td></tr>\n<tr><td class=\"td-left\"><em>E<sub>c</sub></em>, 10<sup>3</sup> ksi</td><td colspan=\"4\">10.4</td></tr>\n<tr><td class=\"td-left\"><em>G</em>, 10<sup>3</sup> ksi</td><td colspan=\"4\">3.35</td></tr>\n<tr><td class=\"td-left\"><em>μ</em></td><td colspan=\"4\">0.33</td></tr>\n<tr class=\"prop-section\"><td class=\"td-left\" colspan=\"5\">Physical Properties:</td></tr>\n<tr><td class=\"td-left\"><em>ω</em>, lb/in.<sup>3</sup></td><td colspan=\"4\">0.096</td></tr>\n<tr><td class=\"td-left\"><em>C</em>, Btu/(lb)(°F)</td><td colspan=\"4\">0.23 (at 212°F)</td></tr>\n<tr><td class=\"td-left\"><em>K</em>, Btu/[(hr)(ft<sup>2</sup>)(°F)/ft]</td><td colspan=\"4\">68 (at 77°F)</td></tr>\n<tr><td class=\"td-left\"><em>α</em>, 10<sup>-6</sup> in./in./°F</td><td colspan=\"4\">See Figure 3.5.2.0</td></tr>\n</tbody>\n<tfoot>\n<tr><td colspan=\"5\"><sup>a</sup> Cross-sectional area ≤32 in.<sup>2</sup>.</td></tr>\n</tfoot>\n</table>"}]}

File: js/data/figures/3.5.3.json
{"section":"3.5.3","figures":[{"id":"3.5.3.1.6a","caption":"Figure 3.5.3.1.6(a). Typical tensile and compressive stress-strain and compressive tangent-modulus curves for 5086-O aluminum alloy sheet at room temperature.","page":"Chapter3.5(aluminum).html","anchor":"fig-3.5.3.1.6a","pdfPage":542,"image":null,"charts":[{"canvas":"canvas-35316a","series":[{"label":"Tension","data":[{"x":-0.0,"y":-0.0},{"x":0.763,"y":7.874},{"x":1.069,"y":11.095},{"x":1.272,"y":13.205},{"x":1.354,"y":14.121},{"x":1.476,"y":14.927},{"x":1.66,"y":15.537},{"x":1.956,"y":16.035},{"x":2.365,"y":16.45},{"x":3.317,"y":16.929},{"x":4.565,"y":17.245},{"x":5.895,"y":17.484},{"x":6.795,"y":17.624}],"interp":"lin","step":0.05},{"label":"Compression / Tangent Modulus","data":[{"x":0.124,"y":17.627},{"x":0.255,"y":17.149},{"x":0.472,"y":16.709},{"x":0.851,"y":16.346},{"x":1.486,"y":15.932},{"x":2.1,"y":15.679},{"x":3.358,"y":15.296},{"x":5.037,"y":14.888},{"x":6.582,"y":14.536},{"x":8.148,"y":14.118},{"x":8.977,"y":13.808},{"x":9.453,"y":13.562},{"x":9.765,"y":13.355},{"x":10.021,"y":13.054},{"x":10.242,"y":12.636},{"x":10.33,"y":12.163},{"x":10.379,"y":11.552},{"x":10.402,"y":-0.037}]}],"opts":{"xLabel":"Strain, percent","yLabel":"Stress, ksi","tension":0}}]},{"id":"3.5.3.1.6b","caption":"Figure 3.5.3.1.6(b). Typical tensile and compressive stress-strain and compressive tangent-modulus curves for 5086-O aluminum alloy plate and extrusion at room temperature.","page":"Chapter3.5(aluminum).html","anchor":"fig-3.5.3.1.6b","pdfPage":542,"image":null,"charts":[{"canvas":"canvas-35316b","series":[{"label":"Tension","data":[{"x":0.0,"y":-0.0},{"x":0.59,"y":5.92},{"x":0.8,"y":7.92},{"x":1.166,"y":10.483},{"x":1.614,"y":12.539},{"x":2.096,"y":14.209},{"x":2.689,"y":15.608},{"x":3.465,"y":17.012},{"x":4.523,"y":18.46},{"x":5.682,"y":19.638},{"x":6.839,"y":20.679}],"interp":"lin","step":0.05},{"label":"Compression / Tangent Modulus","data":[{"x":0.795,"y":20.748},{"x":0.952,"y":19.795},{"x":1.289,"y":18.152},{"x":1.639,"y":16.903},{"x":2.024,"y":15.882},{"x":2.557,"y":14.703},{"x":2.988,"y":13.939},{"x":3.59,"y":13.015},{"x":4.222,"y":12.203},{"x":4.928,"y":11.364},{"x":5.988,"y":10.24},{"x":6.901,"y":9.34},{"x":7.865,"y":8.334},{"x":8.675,"y":7.363},{"x":9.239,"y":6.565},{"x":9.602,"y":5.912},{"x":9.952,"y":5.102},{"x":10.217,"y":4.103},{"x":10.352,"y":2.999},{"x":10.4,"y":2.08},{"x":10.41,"y":-0.072}],"interp":"lin","step":0.05}],"opts":{"xLabel":"Strain, percent","yLabel":"Stress, ksi"}}]},{"id":"3.5.3.1.6c","caption":"Figure 3.5.3.1.6(c). Typical tensile stress-strain curve (full range) for 5086-O aluminum alloy sheet at room temperature.","page":"Chapter3.5(aluminum).html","anchor":"fig-3.5.3.1.6c","pdfPage":543,"image":null,"charts":[{"canvas":"canvas-35316c","series":[{"label":"Dataset 1","data":[{"x":0.0,"y":0.0},{"x":0.003,"y":14.783},{"x":0.003,"y":15.728},{"x":0.004,"y":16.463},{"x":0.007,"y":17.041},{"x":0.012,"y":17.934},{"x":0.017,"y":19.3},{"x":0.025,"y":21.402},{"x":0.03,"y":23.24},{"x":0.038,"y":25.604},{"x":0.044,"y":27.495},{"x":0.052,"y":29.334},{"x":0.06,"y":30.774},{"x":0.07,"y":32.362},{"x":0.081,"y":33.739},{"x":0.093,"y":34.939},{"x":0.104,"y":35.781},{"x":0.118,"y":36.645},{"x":0.13,"y":37.057},{"x":0.141,"y":37.417},{"x":0.153,"y":37.671},{"x":0.169,"y":37.843},{"x":0.178,"y":37.792},{"x":0.181,"y":37.604},{"x":0.187,"y":37.227},{"x":0.191,"y":36.483},{"x":0.196,"y":35.717},{"x":0.201,"y":34.375},{"x":0.205,"y":33.431}],"interp":"lin","step":0.001}],"opts":{"xLabel":"Strain, in./in.","yLabel":"Stress, ksi"}}]},{"id":"3.5.3.2.6a","caption":"Figure 3.5.3.2.6(a). Typical tensile stress-strain curves for 5086-H32 aluminum alloy sheet at room temperature.","page":"Chapter3.5(aluminum).html","anchor":"fig-3.5.3.2.6a","pdfPage":544,"image":null,"charts":[{"canvas":"canvas-35326a","series":[{"label":"Long Transverse","data":[{"x":0.0,"y":0.0},{"x":1.164,"y":11.706},{"x":1.618,"y":16.29},{"x":1.903,"y":19.009},{"x":2.118,"y":21.024},{"x":2.248,"y":21.941},{"x":2.406,"y":23.007},{"x":2.661,"y":24.436},{"x":2.949,"y":25.674},{"x":3.393,"y":27.136},{"x":4.024,"y":28.61},{"x":4.547,"y":29.465},{"x":5.226,"y":30.438}],"interp":"lin","step":0.05},{"label":"Longitudinal","data":[{"x":0.0,"y":0.0},{"x":1.085,"y":11.119},{"x":1.442,"y":14.627},{"x":1.803,"y":18.22},{"x":2.008,"y":20.235},{"x":2.12,"y":21.62},{"x":2.315,"y":23.571},{"x":2.566,"y":26.151},{"x":2.8,"y":28.337},{"x":2.958,"y":29.669},{"x":3.12,"y":30.608},{"x":3.333,"y":31.494},{"x":3.57,"y":32.06},{"x":3.866,"y":32.583},{"x":4.251,"y":33.118},{"x":4.754,"y":33.547},{"x":5.208,"y":33.805},{"x":5.652,"y":34.106}],"interp":"lin","step":0.05}],"opts":{"xLabel":"Strain, percent","yLabel":"Stress, ksi"}}]},{"id":"3.5.3.2.6b","caption":"Figure 3.5.3.2.6(b). Typical compressive stress-strain and compressive tangent-modulus curves for 5086-H32 aluminum alloy sheet at room temperature.","page":"Chapter3.5(aluminum).html","anchor":"fig-3.5.3.2.6b","pdfPage":544,"image":null,"charts":[{"canvas":"canvas-35326b","series":[{"label":"L Compression","data":[{"x":0.0,"y":-0.0},{"x":1.502,"y":15.681},{"x":1.85,"y":18.982},{"x":2.078,"y":20.739},{"x":2.348,"y":22.603},{"x":2.63,"y":24.134},{"x":3.01,"y":25.932},{"x":3.5,"y":27.53},{"x":4.039,"y":28.928},{"x":4.578,"y":30.061},{"x":5.375,"y":31.393}],"interp":"lin","step":0.05},{"label":"LT Compression","data":[{"x":0.0,"y":-0.0},{"x":1.048,"y":11.022},{"x":1.563,"y":16.213},{"x":2.005,"y":20.619},{"x":2.213,"y":22.47},{"x":2.427,"y":24.4},{"x":2.716,"y":26.463},{"x":3.059,"y":28.261},{"x":3.439,"y":29.792},{"x":3.878,"y":31.137},{"x":4.346,"y":32.256},{"x":5.007,"y":33.442},{"x":5.627,"y":34.375}],"interp":"lin","step":0.05},{"label":"L Compression Tangent Modulus","data":[{"x":1.418,"y":31.518},{"x":1.736,"y":30.4},{"x":2.251,"y":29.017},{"x":3.01,"y":27.436},{"x":3.794,"y":26.146},{"x":4.406,"y":25.296},{"x":5.264,"y":24.047},{"x":6.342,"y":22.612},{"x":6.856,"y":21.961},{"x":7.468,"y":21.124},{"x":7.983,"y":20.353},{"x":8.509,"y":19.556},{"x":9.036,"y":18.426},{"x":9.465,"y":17.362},{"x":9.82,"y":16.098},{"x":10.077,"y":14.835},{"x":10.268,"y":13.039},{"x":10.334,"y":11.575},{"x":10.388,"y":9.978},{"x":10.406,"y":0.063}]},{"label":"LT Compression Tangent Modulus","data":[{"x":1.291,"y":34.352},{"x":1.651,"y":33.275},{"x":2.055,"y":32.318},{"x":2.729,"y":30.975},{"x":3.464,"y":29.845},{"x":4.272,"y":28.729},{"x":5.252,"y":27.573},{"x":6.575,"y":26.006},{"x":7.42,"y":24.943},{"x":8.02,"y":24.146},{"x":8.596,"y":23.242},{"x":8.963,"y":22.551},{"x":9.37,"y":21.607},{"x":9.673,"y":20.73},{"x":9.967,"y":19.492},{"x":10.163,"y":18.096},{"x":10.31,"y":16.299},{"x":10.368,"y":14.236},{"x":10.401,"y":0.063}]}],"opts":{"xLabel":"Strain, percent","yLabel":"Stress, ksi","tension":0}}]},{"id":"3.5.3.2.6c","caption":"Figure 3.5.3.2.6(c). Typical tensile stress-strain curves (full range) for 5086-H32 aluminum alloy sheet at room temperature.","page":"Chapter3.5(aluminum).html","anchor":"fig-3.5.3.2.6c","pdfPage":545,"image":null,"charts":[{"canvas":"canvas-35326c","series":[{"label":"Long Transverse","data":[{"x":0.0,"y":0.0},{"x":0.247,"y":20.13},{"x":0.356,"y":26.904},{"x":0.461,"y":28.401},{"x":0.671,"y":30.223},{"x":0.985,"y":31.457},{"x":1.429,"y":32.754},{"x":2.579,"y":35.149},{"x":3.78,"y":37.23},{"x":5.159,"y":39.544},{"x":6.449,"y":41.338},{"x":7.749,"y":42.702},{"x":9.236,"y":43.919},{"x":10.619,"y":44.683},{"x":12.368,"y":45.441},{"x":13.829,"y":45.76},{"x":15.577,"y":45.918},{"x":16.751,"y":45.837},{"x":17.794,"y":45.628},{"x":19.254,"y":45.022},{"x":20.454,"y":44.354}],"interp":"lin","step":0.05},{"label":"Longitudinal","data":[{"x":0.0,"y":0.0},{"x":0.194,"y":18.502},{"x":0.355,"y":24.754},{"x":0.331,"y":28.99},{"x":0.359,"y":31.27},{"x":0.464,"y":32.962},{"x":0.595,"y":34.133},{"x":1.055,"y":34.739},{"x":1.509,"y":35.242},{"x":2.0,"y":36.095},{"x":2.528,"y":37.234},{"x":3.207,"y":38.593},{"x":4.121,"y":40.275},{"x":4.685,"y":41.271},{"x":5.583,"y":42.861},{"x":6.811,"y":44.539},{"x":7.646,"y":45.296},{"x":8.638,"y":46.078},{"x":9.525,"y":46.522},{"x":10.751,"y":46.766},{"x":11.795,"y":47.077},{"x":12.447,"y":47.082}],"interp":"lin","step":0.05}],"opts":{"xLabel":"Strain, percent","yLabel":"Stress, ksi"}}]},{"id":"3.5.3.3.6a","caption":"Figure 3.5.3.3.6(a). Typical tensile stress-strain curves for 5086-H34 aluminum alloy sheet at room temperature.","page":"Chapter3.5(aluminum).html","anchor":"fig-3.5.3.3.6a","pdfPage":546,"image":null,"charts":[{"canvas":"canvas-35336a","series":[{"label":"LT Tension","data":[{"x":0.0,"y":0.0},{"x":1.181,"y":11.898},{"x":1.663,"y":16.844},{"x":2.225,"y":22.392},{"x":2.587,"y":25.265},{"x":2.902,"y":27.497},{"x":3.342,"y":29.741},{"x":3.73,"y":31.208},{"x":4.255,"y":32.742},{"x":4.867,"y":34.006},{"x":5.642,"y":35.416},{"x":6.679,"y":36.783},{"x":7.879,"y":37.961}],"interp":"lin","step":0.05},{"label":"L Tension","data":[{"x":0.0,"y":0.0},{"x":1.156,"y":11.631},{"x":1.71,"y":17.312},{"x":2.245,"y":22.727},{"x":2.443,"y":24.732},{"x":2.72,"y":27.619},{"x":3.005,"y":30.28},{"x":3.18,"y":31.817},{"x":3.442,"y":33.353},{"x":3.78,"y":34.487},{"x":4.167,"y":35.366},{"x":4.704,"y":36.082},{"x":5.504,"y":36.81},{"x":6.429,"y":37.415},{"x":7.877,"y":38.014}],"interp":"lin","step":0.05}],"opts":{"xLabel":"Strain, percent","yLabel":"Stress, ksi"}}]},{"id":"3.5.3.3.6b","caption":"Figure 3.5.3.3.6(b). Typical compressive stress-strain and compressive tangent-modulus curves for 5086-H34 aluminum alloy sheet at room temperature.","page":"Chapter3.5(aluminum).html","anchor":"fig-3.5.3.3.6b","pdfPage":546,"image":null,"charts":[{"canvas":"canvas-35336b","series":[{"label":"L Compression","data":[{"x":0.0,"y":0.0},{"x":1.24,"y":12.914},{"x":1.88,"y":19.482},{"x":2.304,"y":23.395},{"x":2.643,"y":26.037},{"x":3.007,"y":28.301},{"x":3.327,"y":29.936},{"x":3.76,"y":31.506},{"x":4.227,"y":32.958},{"x":4.884,"y":34.488},{"x":5.874,"y":36.228},{"x":6.793,"y":37.43},{"x":7.455,"y":38.202},{"x":8.659,"y":39.3}],"interp":"lin","step":0.05},{"label":"LT Compression","data":[{"x":0.0,"y":0.0},{"x":1.521,"y":15.871},{"x":2.065,"y":21.353},{"x":2.374,"y":24.533},{"x":2.691,"y":27.477},{"x":3.007,"y":29.779},{"x":3.295,"y":31.48},{"x":3.676,"y":33.076},{"x":4.063,"y":34.306},{"x":4.542,"y":35.365},{"x":5.144,"y":36.477},{"x":5.782,"y":37.392},{"x":6.615,"y":38.386},{"x":7.515,"y":39.157},{"x":8.615,"y":39.967}],"interp":"lin","step":0.05},{"label":"L Compression Tangent Modulus","data":[{"x":0.859,"y":39.439},{"x":1.305,"y":37.005},{"x":1.762,"y":35.434},{"x":2.352,"y":33.667},{"x":3.134,"y":32.017},{"x":3.953,"y":30.59},{"x":4.916,"y":29.149},{"x":6.167,"y":27.264},{"x":7.106,"y":25.889},{"x":7.852,"y":24.697},{"x":8.562,"y":23.388},{"x":9.056,"y":22.34},{"x":9.441,"y":21.228},{"x":9.778,"y":19.919},{"x":10.067,"y":18.348},{"x":10.248,"y":16.581},{"x":10.356,"y":14.226},{"x":10.382,"y":12.067},{"x":10.388,"y":9.978},{"x":10.406,"y":0.063}]},{"label":"LT Compression Tangent Modulus","data":[{"x":0.662,"y":39.95},{"x":1.025,"y":38.209},{"x":1.642,"y":36.402},{"x":2.292,"y":35.054},{"x":3.026,"y":33.888},{"x":3.88,"y":32.788},{"x":4.579,"y":31.911},{"x":5.493,"y":30.954},{"x":6.841,"y":29.461},{"x":7.732,"y":28.374},{"x":8.298,"y":27.575},{"x":8.936,"y":26.462},{"x":9.345,"y":25.677},{"x":9.73,"y":24.499},{"x":10.053,"y":23.007},{"x":10.223,"y":21.488},{"x":10.344,"y":19.264},{"x":10.385,"y":16.843},{"x":10.392,"y":0.041}]}],"opts":{"xLabel":"Strain, percent","yLabel":"Stress, ksi","tension":0}}]},{"id":"3.5.3.3.6c","caption":"Figure 3.5.3.3.6(c). Typical tensile stress-strain curve (full range) for 5086-H34 aluminum alloy sheet at room temperature.","page":"Chapter3.5(aluminum).html","anchor":"fig-3.5.3.3.6c","pdfPage":547,"image":null,"charts":[{"canvas":"canvas-35336c","series":[{"label":"Dataset 1","data":[{"x":0.0,"y":-0.0},{"x":0.002,"y":19.567},{"x":0.003,"y":24.548},{"x":0.003,"y":28.348},{"x":0.003,"y":31.559},{"x":0.004,"y":33.197},{"x":0.005,"y":34.574},{"x":0.006,"y":35.884},{"x":0.009,"y":37.391},{"x":0.013,"y":38.767},{"x":0.018,"y":40.273},{"x":0.026,"y":41.714},{"x":0.034,"y":42.984},{"x":0.046,"y":44.582},{"x":0.058,"y":45.865},{"x":0.067,"y":46.611},{"x":0.079,"y":47.003},{"x":0.086,"y":46.911},{"x":0.091,"y":46.635},{"x":0.094,"y":46.11},{"x":0.099,"y":44.983}],"interp":"lin","step":0.001}],"opts":{"xLabel":"Strain, in./in.","yLabel":"Stress, ksi"}}]},{"id":"3.5.3.4.6","caption":"Figure 3.5.3.4.6. Typical tensile and compressive stress-strain and compressive tangent-modulus curves for 5086-H36 aluminum alloy sheet at room temperature.","page":"Chapter3.5(aluminum).html","anchor":"fig-3.5.3.4.6","pdfPage":548,"image":null,"charts":[{"canvas":"canvas-35346","series":[{"label":"L Compression","data":[{"x":0.0,"y":0.0},{"x":1.434,"y":14.556},{"x":2.278,"y":23.226},{"x":2.708,"y":26.747},{"x":3.097,"y":29.476},{"x":3.469,"y":31.492},{"x":4.101,"y":34.113},{"x":4.709,"y":36.129},{"x":5.241,"y":37.406},{"x":6.022,"y":38.844},{"x":6.84,"y":40.296},{"x":7.719,"y":41.371},{"x":9.255,"y":42.648}],"interp":"lin","step":0.05},{"label":"LT Tension","data":[{"x":0.0,"y":0.0},{"x":1.618,"y":16.519},{"x":2.7,"y":27.392},{"x":2.949,"y":29.61},{"x":3.432,"y":33.038},{"x":3.78,"y":34.852},{"x":4.226,"y":36.532},{"x":4.66,"y":37.742},{"x":5.366,"y":39.086},{"x":6.059,"y":40.161},{"x":6.691,"y":40.874},{"x":7.583,"y":41.734},{"x":9.243,"y":42.608}],"interp":"lin","step":0.05},{"label":"L Tension","data":[{"x":0.0,"y":0.0},{"x":2.564,"y":26.317},{"x":3.093,"y":31.626},{"x":3.333,"y":33.508},{"x":3.638,"y":35.376},{"x":3.966,"y":36.868},{"x":4.362,"y":38.239},{"x":4.92,"y":39.556},{"x":5.948,"y":41.169},{"x":6.927,"y":42.177},{"x":7.819,"y":42.984},{"x":8.587,"y":43.185},{"x":9.349,"y":43.253}],"interp":"lin","step":0.05},{"label":"LT Compression","data":[{"x":0.0,"y":0.0},{"x":1.494,"y":15.309},{"x":2.465,"y":25.444},{"x":2.894,"y":29.771},{"x":3.309,"y":33.575},{"x":3.507,"y":35.524},{"x":3.755,"y":37.003},{"x":4.09,"y":38.481},{"x":4.536,"y":39.489},{"x":5.094,"y":40.43},{"x":5.725,"y":41.102},{"x":6.815,"y":41.64},{"x":7.695,"y":42.043},{"x":8.363,"y":42.177},{"x":9.218,"y":42.581}],"interp":"lin","step":0.05},{"label":"LT Compression Tangent Modulus","data":[{"x":0.537,"y":43.79},{"x":0.785,"y":42.715},{"x":1.099,"y":41.532},{"x":1.787,"y":39.96},{"x":2.418,"y":38.817},{"x":3.594,"y":37.272},{"x":4.709,"y":36.102},{"x":5.637,"y":35.188},{"x":6.764,"y":34.113},{"x":7.544,"y":33.253},{"x":8.361,"y":32.258},{"x":8.881,"y":31.425},{"x":9.346,"y":30.524},{"x":9.76,"y":29.409},{"x":10.069,"y":27.997},{"x":10.291,"y":26.183},{"x":10.363,"y":24.368},{"x":10.414,"y":-0.081}]},{"label":"L Compression Tangent Modulus","data":[{"x":0.968,"y":43.038},{"x":1.235,"y":41.371},{"x":1.614,"y":39.624},{"x":2.034,"y":38.078},{"x":2.445,"y":36.747},{"x":3.2,"y":34.866},{"x":4.279,"y":32.661},{"x":5.079,"y":31.29},{"x":5.906,"y":29.866},{"x":7.084,"y":27.849},{"x":7.862,"y":26.438},{"x":8.483,"y":25.108},{"x":8.966,"y":23.925},{"x":9.3,"y":22.957},{"x":9.621,"y":21.68},{"x":9.958,"y":20.013},{"x":10.161,"y":18.387},{"x":10.328,"y":15.632},{"x":10.402,"y":12.944},{"x":10.416,"y":-0.027}]}],"opts":{"xLabel":"Strain, percent","yLabel":"Stress, ksi","tension":0}}]},{"id":"3.5.3.7.6","caption":"Figure 3.5.3.7.6. Typical tensile and compressive stress-strain and compressive tangent-modulus curves for 5086-H112 aluminum alloy plate at room temperature.","page":"Chapter3.5(aluminum).html","anchor":"fig-3.5.3.7.6","pdfPage":548,"image":null,"charts":[{"canvas":"canvas-35376","series":[{"label":"L Compression","data":[{"x":0.0,"y":0.0},{"x":0.713,"y":7.379},{"x":1.07,"y":10.874},{"x":1.327,"y":13.024},{"x":1.524,"y":13.965},{"x":1.744,"y":14.973},{"x":2.026,"y":15.712},{"x":2.384,"y":16.579},{"x":2.846,"y":17.258},{"x":3.63,"y":18.132},{"x":4.56,"y":18.938},{"x":5.514,"y":19.476},{"x":6.796,"y":20.081}],"interp":"lin","step":0.05},{"label":"LT Tension and Compression","data":[{"x":0.0,"y":0.0},{"x":0.688,"y":7.11},{"x":1.082,"y":11.075},{"x":1.394,"y":13.683},{"x":1.583,"y":14.778},{"x":1.843,"y":15.813},{"x":2.183,"y":16.761},{"x":2.528,"y":17.493},{"x":2.871,"y":17.997},{"x":3.449,"y":18.683},{"x":4.413,"y":19.577},{"x":5.429,"y":20.188},{"x":6.941,"y":20.86}],"interp":"lin","step":0.05},{"label":"L Tension","data":[{"x":0.0,"y":0.0},{"x":0.91,"y":9.362},{"x":1.205,"y":12.15},{"x":1.328,"y":13.427},{"x":1.451,"y":14.704},{"x":1.632,"y":15.854},{"x":1.831,"y":16.754},{"x":2.188,"y":17.554},{"x":2.578,"y":18.132},{"x":3.234,"y":18.689},{"x":4.193,"y":19.207},{"x":5.123,"y":19.563},{"x":6.811,"y":20.013}],"interp":"lin","step":0.05},{"label":"L Compression Tangent Modulus","data":[{"x":0.426,"y":20.081},{"x":0.685,"y":18.979},{"x":1.024,"y":17.997},{"x":1.403,"y":17.224},{"x":2.051,"y":16.284},{"x":2.772,"y":15.544},{"x":3.934,"y":14.637},{"x":5.34,"y":13.696},{"x":6.49,"y":12.944},{"x":7.419,"y":12.312},{"x":8.214,"y":11.72},{"x":8.788,"y":11.21},{"x":9.375,"y":10.538},{"x":9.864,"y":9.664},{"x":10.138,"y":8.837},{"x":10.304,"y":7.782},{"x":10.386,"y":6.801},{"x":10.398,"y":0.013}]},{"label":"LT Compression Tangent Modulus","data":[{"x":0.421,"y":20.833},{"x":0.582,"y":20.04},{"x":0.875,"y":19.099},{"x":1.159,"y":18.401},{"x":1.648,"y":17.621},{"x":2.186,"y":16.929},{"x":2.809,"y":16.311},{"x":3.408,"y":15.833},{"x":4.509,"y":15.067},{"x":5.377,"y":14.509},{"x":5.952,"y":14.16},{"x":7.224,"y":13.347},{"x":8.239,"y":12.621},{"x":8.777,"y":12.117},{"x":9.241,"y":11.613},{"x":9.637,"y":11.035},{"x":9.935,"y":10.396},{"x":10.153,"y":9.65},{"x":10.304,"y":8.723},{"x":10.367,"y":7.681},{"x":10.393,"y":-0.007}]}],"opts":{"xLabel":"Strain, percent","yLabel":"Stress, ksi","tension":0}}]}],"tables":[{"id":"3.5.3.0a","caption":"Table 3.5.3.0(a). Material Specifications for 5086 Aluminum Alloy","page":"Chapter3.5(aluminum).html","anchor":"table-3.5.3.0a","pdfPage":539,"html":"<table class=\"hdbk-table\">\n<caption>Table 3.5.3.0(a). Material Specifications for 5086 Aluminum Alloy</caption>\n<thead><tr><th>Specification</th><th>Form</th></tr></thead>\n<tbody>\n<tr><td>AMS-QQ-A-250/7</td><td class=\"td-left\">Sheet and plate</td></tr>\n<tr><td>AMS-QQ-A-200/5</td><td class=\"td-left\">Extruded bar, rod, and shapes</td></tr>\n</tbody>\n</table>"},{"id":"3.5.3.0b","caption":"Table 3.5.3.0(b). Design Mechanical and Physical Properties of 5086 Aluminum Alloy Sheet, Plate, and Extrusion","page":"Chapter3.5(aluminum).html","anchor":"table-3.5.3.0b","pdfPage":541,"html":"<table class=\"hdbk-table\">\n<caption>Table 3.5.3.0(b). Design Mechanical and Physical Properties of 5086 Aluminum Alloy Sheet, Plate, and Extrusion</caption>\n<thead>\n<tr>\n<th style=\"width:12rem; text-align:left;\">Specification</th>\n<th colspan=\"11\">AMS-QQ-A-250/7</th>\n<th colspan=\"3\">AMS-QQ-A-200/5</th>\n</tr>\n<tr>\n<th style=\"text-align:left;\">Form</th>\n<th colspan=\"11\">Sheet and plate</th>\n<th colspan=\"3\">Extrusion</th>\n</tr>\n<tr>\n<th style=\"text-align:left;\">Condition</th>\n<th colspan=\"2\">O</th><th colspan=\"2\">H32</th><th>H34</th><th>H36</th><th>H38</th><th colspan=\"4\">H112</th>\n<th>O</th><th>H111</th><th>H112</th>\n</tr>\n<tr class=\"subhead\">\n<th style=\"text-align:left;\">Thickness, in.</th>\n<th colspan=\"2\">0.020-2.000</th><th colspan=\"2\">0.020-2.000</th><th>0.009-1.000</th><th>0.006-0.162</th><th>0.006-0.020</th>\n<th>0.188-0.499</th><th>0.500-1.00</th><th>1.001-2.000</th><th>2.001-3.000</th>\n<th>≤5.000<sup>a</sup></th><th>≤5.000<sup>a</sup></th><th>≤5.000<sup>a</sup></th>\n</tr>\n<tr class=\"subhead\">\n<th style=\"text-align:left;\">Basis</th>\n<th>A</th><th>B</th><th>A</th><th>B</th><th>S</th><th>S</th><th>S</th><th>S</th><th>S</th><th>S</th><th>S</th><th>S</th><th>S</th><th>S</th>\n</tr>\n</thead>\n<tbody>\n<tr class=\"prop-section\"><td class=\"td-left\" colspan=\"15\">Mechanical Properties:</td></tr>\n<tr class=\"prop-group\"><td class=\"td-left\" colspan=\"15\"><em>F<sub>tu</sub></em>, ksi:</td></tr>\n<tr><td class=\"td-indent\">L</td><td>35</td><td>36</td><td>40</td><td>41</td><td>44</td><td>47</td><td>50</td><td>36</td><td>35</td><td>35</td><td>34</td><td>35</td><td>36</td><td>35</td></tr>\n<tr><td class=\"td-indent\">LT</td><td>35</td><td>36</td><td>40</td><td>41</td><td>44</td><td>47</td><td>···</td><td>36</td><td>35</td><td>35</td><td>34</td><td>···</td><td>···</td><td>···</td></tr>\n<tr class=\"prop-group\"><td class=\"td-left\" colspan=\"15\"><em>F<sub>ty</sub></em>, ksi:</td></tr>\n<tr><td class=\"td-indent\">L</td><td>14</td><td>15</td><td>28</td><td>30</td><td>34</td><td>38</td><td>41</td><td>18</td><td>16</td><td>14</td><td>14</td><td>14</td><td>21</td><td>14</td></tr>\n<tr><td class=\"td-indent\">LT</td><td>14</td><td>15</td><td>26</td><td>28</td><td>33</td><td>37</td><td>···</td><td>17</td><td>16</td><td>14</td><td>14</td><td>···</td><td>···</td><td>···</td></tr>\n<tr class=\"prop-group\"><td class=\"td-left\" colspan=\"15\"><em>F<sub>cy</sub></em>, ksi:</td></tr>\n<tr><td class=\"td-indent\">L</td><td>14</td><td>15</td><td>26</td><td>28</td><td>32</td><td>35</td><td>···</td><td>17</td><td>15</td><td>14</td><td>14</td><td>···</td><td>···</td><td>···</td></tr>\n<tr><td class=\"td-indent\">LT</td><td>14</td><td>15</td><td>28</td><td>30</td><td>34</td><td>38</td><td>···</td><td>18</td><td>16</td><td>14</td><td>14</td><td>···</td><td>···</td><td>···</td></tr>\n<tr><td class=\"td-left\"><em>F<sub>su</sub></em>, ksi</td><td>21</td><td>22</td><td>24</td><td>25</td><td>26</td><td>27</td><td>···</td><td>22</td><td>21</td><td>21</td><td>20</td><td>···</td><td>···</td><td>···</td></tr>\n<tr class=\"prop-group\"><td class=\"td-left\" colspan=\"15\"><em>F<sub>bru</sub></em>, ksi:</td></tr>\n<tr><td class=\"td-indent\">(e/D = 1.5)</td><td>52</td><td>53</td><td>58</td><td>61</td><td>64</td><td>68</td><td>···</td><td>54</td><td>52</td><td>52</td><td>51</td><td>···</td><td>···</td><td>···</td></tr>\n<tr><td class=\"td-indent\">(e/D = 2.0)</td><td>70</td><td>72</td><td>80</td><td>82</td><td>88</td><td>94</td><td>···</td><td>72</td><td>70</td><td>70</td><td>68</td><td>···</td><td>···</td><td>···</td></tr>\n<tr class=\"prop-group\"><td class=\"td-left\" colspan=\"15\"><em>F<sub>bry</sub></em>, ksi:</td></tr>\n<tr><td class=\"td-indent\">(e/D = 1.5)</td><td>24</td><td>26</td><td>39</td><td>42</td><td>48</td><td>53</td><td>···</td><td>25</td><td>24</td><td>24</td><td>24</td><td>···</td><td>···</td><td>···</td></tr>\n<tr><td class=\"td-indent\">(e/D = 2.0)</td><td>28</td><td>30</td><td>48</td><td>51</td><td>58</td><td>65</td><td>···</td><td>31</td><td>28</td><td>28</td><td>28</td><td>···</td><td>···</td><td>···</td></tr>\n<tr class=\"prop-group\"><td class=\"td-left\" colspan=\"15\"><em>e</em>, percent (S basis):</td></tr>\n<tr><td class=\"td-indent\">L</td><td><sup>b</sup></td><td>···</td><td><sup>b</sup></td><td>···</td><td><sup>b</sup></td><td><sup>b</sup></td><td>3</td><td>8</td><td>10</td><td>14</td><td>14</td><td>14</td><td>12</td><td>12</td></tr>\n<tr><td class=\"td-left\"><em>E</em>, 10<sup>3</sup> ksi</td><td colspan=\"14\">10.2</td></tr>\n<tr><td class=\"td-left\"><em>E<sub>c</sub></em>, 10<sup>3</sup> ksi</td><td colspan=\"14\">10.4</td></tr>\n<tr><td class=\"td-left\"><em>G</em>, 10<sup>3</sup> ksi</td><td colspan=\"14\">3.85</td></tr>\n<tr><td class=\"td-left\"><em>μ</em></td><td colspan=\"14\">0.33</td></tr>\n<tr class=\"prop-section\"><td class=\"td-left\" colspan=\"15\">Physical Properties:</td></tr>\n<tr><td class=\"td-left\"><em>ω</em>, lb/in.<sup>3</sup></td><td colspan=\"14\">0.096</td></tr>\n<tr><td class=\"td-left\"><em>C</em>, Btu/(lb)(°F)</td><td colspan=\"14\">0.23 (at 212°F)</td></tr>\n<tr><td class=\"td-left\"><em>K</em>, Btu/[(hr)(ft<sup>2</sup>)(°F)/ft]</td><td colspan=\"14\">72 (at 77°F)</td></tr>\n<tr><td class=\"td-left\"><em>α</em>, 10<sup>-6</sup> in./in./°F</td><td colspan=\"14\">13.2 (68 to 212°F)</td></tr>\n</tbody>\n<tfoot>\n<tr><td colspan=\"15\"><sup>a</sup> Cross-sectional area ≤32.</td></tr>\n<tr><td colspan=\"15\"><sup>b</sup> See Table 3.5.3.0(c).</td></tr>\n</tfoot>\n</table>"},{"id":"3.5.3.0c","caption":"Table 3.5.3.0(c). Minimum Elongation Values for 5086 Aluminum Alloy Sheet and Plate","page":"Chapter3.5(aluminum).html","anchor":"table-3.5.3.0c","pdfPage":541,"html":"<table class=\"hdbk-table\">\n<caption>Table 3.5.3.0(c). Minimum Elongation Values for 5086 Aluminum Alloy Sheet and Plate</caption>\n<thead><tr><th>Temper</th><th>Thickness Range, in.</th><th>Elongation (L), percent</th></tr></thead>\n<tbody>\n<tr><td>O</td><td>0.020–0.050</td><td>15</td></tr>\n<tr><td>O</td><td>0.051–0.249</td><td>18</td></tr>\n<tr><td>O</td><td>0.250–2.000</td><td>16</td></tr>\n<tr><td>H32</td><td>0.020–0.050</td><td>6</td></tr>\n<tr><td>H32</td><td>0.051–0.249</td><td>8</td></tr>\n<tr><td>H32</td><td>0.250–2.000</td><td>12</td></tr>\n<tr><td>H34</td><td>0.009–0.019</td><td>4</td></tr>\n<tr><td>H34</td><td>0.020–0.050</td><td>5</td></tr>\n<tr><td>H34</td><td>0.051–0.249</td><td>6</td></tr>\n<tr><td>H34</td><td>0.250–1.000</td><td>10</td></tr>\n<tr><td>H36</td><td>0.006–0.019</td><td>3</td></tr>\n<tr><td>H36</td><td>0.020–0.050</td><td>4</td></tr>\n<tr><td>H36</td><td>0.051–0.162</td><td>6</td></tr>\n</tbody>\n</table>"}]}
