Repository: bckasper3/KasperCalc

This is the home of KasperCalc. The location of the infrequently used aerospace calculator. 
Go to KasperCalc.com

KasperCalc is not liable for any error or mistakes in the entirity of the website.

File: js/data/figures/3.5.4.json
{"section":"3.5.4","figures":[{"id":"3.5.4.1.6","caption":"Figure 3.5.4.1.6. Typical tensile and compressive stress-strain and compressive tangent-modulus curves for 5454-O aluminum alloy sheet, plate, extrusion at room temperature.","page":"Chapter3.5(aluminum).html","anchor":"fig-3.5.4.1.6","pdfPage":552,"image":null,"charts":[{"canvas":"canvas-35416","series":[{"label":"Compression","data":[{"x":0.0,"y":0.0},{"x":0.586,"y":5.992},{"x":0.934,"y":9.477},{"x":1.19,"y":11.735},{"x":1.348,"y":12.752},{"x":1.541,"y":13.605},{"x":1.764,"y":14.412},{"x":1.998,"y":14.989},{"x":2.293,"y":15.514},{"x":2.777,"y":16.241},{"x":3.585,"y":17.046},{"x":4.011,"y":17.387}],"interp":"lin","step":0.05},{"label":"Tension","data":[{"x":0.0,"y":0.0},{"x":0.562,"y":5.75},{"x":0.874,"y":8.887},{"x":1.152,"y":11.565},{"x":1.297,"y":12.989},{"x":1.468,"y":14.032},{"x":1.701,"y":14.951},{"x":2.017,"y":15.659},{"x":2.38,"y":16.163},{"x":2.823,"y":16.556},{"x":3.416,"y":16.968},{"x":3.996,"y":17.262}],"interp":"lin","step":0.05},{"label":"Compression Tangent Modulus","data":[{"x":0.725,"y":17.409},{"x":0.967,"y":16.778},{"x":1.359,"y":16.035},{"x":1.892,"y":15.344},{"x":2.627,"y":14.594},{"x":3.266,"y":14.113},{"x":3.936,"y":13.599},{"x":4.602,"y":13.203},{"x":5.606,"y":12.642},{"x":6.312,"y":12.22},{"x":6.815,"y":11.917},{"x":7.336,"y":11.62},{"x":7.844,"y":11.271},{"x":8.424,"y":10.829},{"x":8.848,"y":10.467},{"x":9.247,"y":10.072},{"x":9.581,"y":9.605},{"x":9.876,"y":9.131},{"x":10.07,"y":8.625},{"x":10.254,"y":7.87},{"x":10.355,"y":6.918},{"x":10.409,"y":5.834},{"x":10.409,"y":-0.002}]}],"opts":{"xLabel":"Strain, percent","yLabel":"Stress, ksi","tension":0}}]},{"id":"3.5.4.2.6","caption":"Figure 3.5.4.2.6. Typical tensile stress-strain curves for 5454-H32 aluminum alloy plate at room temperature.","page":"Chapter3.5(aluminum).html","anchor":"fig-3.5.4.2.6","pdfPage":552,"image":null,"charts":[{"canvas":"canvas-35426","series":[{"label":"Long Transverse","data":[{"x":-0.0,"y":0.0},{"x":0.996,"y":10.208},{"x":1.421,"y":14.278},{"x":1.753,"y":17.123},{"x":1.967,"y":18.691},{"x":2.289,"y":20.732},{"x":2.736,"y":22.84},{"x":3.212,"y":24.526},{"x":3.705,"y":25.922},{"x":4.373,"y":27.384},{"x":5.141,"y":28.675},{"x":6.369,"y":30.348},{"x":8.02,"y":32.007}],"interp":"lin","step":0.05},{"label":"Longitudinal","data":[{"x":-0.0,"y":0.0},{"x":0.798,"y":8.166},{"x":1.495,"y":15.134},{"x":1.84,"y":18.441},{"x":2.096,"y":20.377},{"x":2.376,"y":22.287},{"x":2.691,"y":23.999},{"x":3.078,"y":25.698},{"x":3.532,"y":27.239},{"x":4.308,"y":29.162},{"x":5.402,"y":31.138},{"x":6.538,"y":32.626},{"x":8.261,"y":34.339}],"interp":"lin","step":0.05}],"opts":{"xLabel":"Strain, percent","yLabel":"Stress, ksi"}}]},{"id":"3.5.4.3.6a","caption":"Figure 3.5.4.3.6(a). Typical tensile and compressive stress-strain and compressive tangent-modulus curves for 5454-H34 aluminum alloy sheet at room temperature.","page":"Chapter3.5(aluminum).html","anchor":"fig-3.5.4.3.6a","pdfPage":553,"image":null,"charts":[{"canvas":"canvas-35436a","series":[{"label":"L Compression","data":[{"x":0.0,"y":-0.0},{"x":1.022,"y":10.365},{"x":2.038,"y":20.957},{"x":2.502,"y":24.621},{"x":2.865,"y":26.554},{"x":3.216,"y":28.42},{"x":3.793,"y":30.354},{"x":4.382,"y":31.889},{"x":5.009,"y":33.29},{"x":5.912,"y":34.826},{"x":7.204,"y":36.431},{"x":8.658,"y":37.971}],"interp":"lin","step":0.05},{"label":"LT Compression","data":[{"x":0.0,"y":-0.0},{"x":1.345,"y":13.762},{"x":2.103,"y":21.476},{"x":2.589,"y":25.887},{"x":3.091,"y":29.152},{"x":3.414,"y":30.765},{"x":3.903,"y":32.365},{"x":4.438,"y":33.793},{"x":5.223,"y":35.209},{"x":6.125,"y":36.572},{"x":7.129,"y":37.763},{"x":8.631,"y":39.049}],"interp":"lin","step":0.05},{"label":"L Tension","data":[{"x":0.0,"y":-0.0},{"x":1.935,"y":19.904},{"x":2.454,"y":24.887},{"x":2.73,"y":27.871},{"x":2.903,"y":29.683},{"x":3.081,"y":31.349},{"x":3.231,"y":32.468},{"x":3.517,"y":33.548},{"x":3.969,"y":34.19},{"x":4.621,"y":34.686},{"x":5.887,"y":35.226},{"x":7.091,"y":35.446},{"x":8.395,"y":35.639}],"interp":"lin","step":0.05},{"label":"LT Tension","data":[{"x":0.0,"y":-0.0},{"x":1.11,"y":11.364},{"x":1.912,"y":19.491},{"x":2.594,"y":25.86},{"x":2.966,"y":28.086},{"x":3.337,"y":29.845},{"x":3.743,"y":31.286},{"x":4.194,"y":32.487},{"x":4.922,"y":33.756},{"x":5.687,"y":34.825},{"x":6.454,"y":35.748},{"x":7.329,"y":36.565},{"x":8.633,"y":37.438}],"interp":"lin","step":0.05},{"label":"L Compression Tangent Modulus","data":[{"x":0.834,"y":38.127},{"x":1.11,"y":36.398},{"x":1.511,"y":34.735},{"x":2.02,"y":32.981},{"x":2.878,"y":30.881},{"x":3.718,"y":29.288},{"x":4.947,"y":27.364},{"x":6.015,"y":25.852},{"x":7.141,"y":24.181},{"x":8.039,"y":22.788},{"x":8.663,"y":21.486},{"x":9.122,"y":20.463},{"x":9.536,"y":19.134},{"x":9.942,"y":17.512},{"x":10.228,"y":15.356},{"x":10.339,"y":13.013},{"x":10.399,"y":0.044}]},{"label":"LT Compression Tangent Modulus","data":[{"x":0.759,"y":39.059},{"x":1.115,"y":37.223},{"x":1.634,"y":35.428},{"x":2.253,"y":33.821},{"x":3.354,"y":31.79},{"x":4.443,"y":30.211},{"x":5.398,"y":28.965},{"x":6.622,"y":27.414},{"x":7.492,"y":26.22},{"x":8.32,"y":24.986},{"x":8.964,"y":23.765},{"x":9.491,"y":22.383},{"x":9.912,"y":20.787},{"x":10.138,"y":19.404},{"x":10.276,"y":17.74},{"x":10.361,"y":15.543},{"x":10.406,"y":0.031}]}],"opts":{"xLabel":"Strain, percent","yLabel":"Stress, ksi","tension":0}}]},{"id":"3.5.4.3.6b","caption":"Figure 3.5.4.3.6(b). Typical tensile stress-strain curve for 5454-H34 aluminum alloy plate at room temperature.","page":"Chapter3.5(aluminum).html","anchor":"fig-3.5.4.3.6b","pdfPage":553,"image":null,"charts":[{"canvas":"canvas-35436b","series":[{"label":"Dataset 1","data":[{"x":0.0,"y":0.0},{"x":1.067,"y":11.021},{"x":1.838,"y":18.628},{"x":2.227,"y":22.584},{"x":2.573,"y":25.376},{"x":2.958,"y":28.088},{"x":3.431,"y":30.272},{"x":3.906,"y":31.913},{"x":4.535,"y":33.462},{"x":5.499,"y":35.171},{"x":6.687,"y":36.629},{"x":7.706,"y":37.557},{"x":8.729,"y":38.366}],"interp":"lin","step":0.05}],"opts":{"xLabel":"Strain, percent","yLabel":"Stress, ksi"}}]}],"tables":[{"id":"3.5.4.0a","caption":"Table 3.5.4.0(a). Material Specifications for 5454 Aluminum Alloy","page":"Chapter3.5(aluminum).html","anchor":"table-3.5.4.0a","pdfPage":549,"html":"<table class=\"hdbk-table\">\n<caption>Table 3.5.4.0(a). Material Specifications for 5454 Aluminum Alloy</caption>\n<thead><tr><th>Specification</th><th>Form</th></tr></thead>\n<tbody>\n<tr><td>AMS-QQ-A-250/10</td><td class=\"td-left\">Sheet and plate</td></tr>\n<tr><td>AMS-QQ-A-200/6</td><td class=\"td-left\">Extruded bar, rod, and shapes</td></tr>\n</tbody>\n</table>"},{"id":"3.5.4.0b","caption":"Table 3.5.4.0(b). Design Mechanical and Physical Properties of 5454 Aluminum Alloy Sheet, Plate, and Extrusion","page":"Chapter3.5(aluminum).html","anchor":"table-3.5.4.0b","pdfPage":551,"html":"<table class=\"hdbk-table\">\n<caption>Table 3.5.4.0(b). Design Mechanical and Physical Properties of 5454 Aluminum Alloy Sheet, Plate, and Extrusion</caption>\n<thead>\n<tr>\n<th style=\"width:12rem; text-align:left;\">Specification</th>\n<th colspan=\"7\">AMS-QQ-A-250/10</th>\n<th colspan=\"3\">AMS-QQ-A-200/6</th>\n</tr>\n<tr>\n<th style=\"text-align:left;\">Form</th>\n<th colspan=\"7\">Sheet and plate</th>\n<th colspan=\"3\">Extrusion</th>\n</tr>\n<tr>\n<th style=\"text-align:left;\">Temper</th>\n<th colspan=\"2\">O</th><th colspan=\"2\">H32</th><th>H34</th><th colspan=\"2\">H112</th>\n<th>O</th><th>H111</th><th>H112</th>\n</tr>\n<tr class=\"subhead\">\n<th style=\"text-align:left;\">Thickness, in.</th>\n<th colspan=\"2\">0.020-3.000</th><th colspan=\"2\">0.020-2.000</th><th>0.020-1.000</th><th>0.250-0.499</th><th>0.500-3.000</th>\n<th>≤5.000<sup>a</sup></th><th>≤5.000<sup>a</sup></th><th>≤5.000<sup>a</sup></th>\n</tr>\n<tr class=\"subhead\">\n<th style=\"text-align:left;\">Basis</th>\n<th>A</th><th>B</th><th>A</th><th>B</th><th>S</th><th>S</th><th>S</th><th>S</th><th>S</th><th>S</th>\n</tr>\n</thead>\n<tbody>\n<tr class=\"prop-section\"><td class=\"td-left\" colspan=\"11\">Mechanical Properties:</td></tr>\n<tr class=\"prop-group\"><td class=\"td-left\" colspan=\"11\"><em>F<sub>tu</sub></em>, ksi:</td></tr>\n<tr><td class=\"td-indent\">L</td><td>31</td><td>32</td><td>36</td><td>37</td><td>39</td><td>32</td><td>31</td><td>31</td><td>33</td><td>31</td></tr>\n<tr><td class=\"td-indent\">LT</td><td>31</td><td>32</td><td>36</td><td>37</td><td>39</td><td>32</td><td>31</td><td>···</td><td>···</td><td>31</td></tr>\n<tr class=\"prop-group\"><td class=\"td-left\" colspan=\"11\"><em>F<sub>ty</sub></em>, ksi:</td></tr>\n<tr><td class=\"td-indent\">L</td><td>12</td><td>13</td><td>26</td><td>27</td><td>29</td><td>18</td><td>12</td><td>12</td><td>19</td><td>12</td></tr>\n<tr><td class=\"td-indent\">LT</td><td>12</td><td>13</td><td>24</td><td>25</td><td>28</td><td>18</td><td>12</td><td>···</td><td>···</td><td>12</td></tr>\n<tr class=\"prop-group\"><td class=\"td-left\" colspan=\"11\"><em>F<sub>cy</sub></em>, ksi:</td></tr>\n<tr><td class=\"td-indent\">L</td><td>12</td><td>13</td><td>24</td><td>25</td><td>27</td><td>17</td><td>12</td><td>12</td><td>···</td><td>12</td></tr>\n<tr><td class=\"td-indent\">LT</td><td>12</td><td>13</td><td>26</td><td>27</td><td>29</td><td>18</td><td>12</td><td>···</td><td>···</td><td>12</td></tr>\n<tr><td class=\"td-left\"><em>F<sub>su</sub></em>, ksi</td><td>19</td><td>20</td><td>21</td><td>22</td><td>23</td><td>20</td><td>19</td><td>···</td><td>···</td><td>19</td></tr>\n<tr class=\"prop-group\"><td class=\"td-left\" colspan=\"11\"><em>F<sub>bru</sub></em>, ksi:</td></tr>\n<tr><td class=\"td-indent\">(e/D = 1.5)</td><td>46</td><td>48</td><td>52</td><td>54</td><td>57</td><td>48</td><td>46</td><td>···</td><td>···</td><td>43</td></tr>\n<tr><td class=\"td-indent\">(e/D = 2.0)</td><td>62</td><td>64</td><td>72</td><td>74</td><td>78</td><td>64</td><td>62</td><td>···</td><td>···</td><td>56</td></tr>\n<tr class=\"prop-group\"><td class=\"td-left\" colspan=\"11\"><em>F<sub>bry</sub></em>, ksi:</td></tr>\n<tr><td class=\"td-indent\">(e/D = 1.5)</td><td>20</td><td>22</td><td>36</td><td>38</td><td>41</td><td>25</td><td>20</td><td>···</td><td>···</td><td>20</td></tr>\n<tr><td class=\"td-indent\">(e/D = 2.0)</td><td>24</td><td>26</td><td>44</td><td>46</td><td>49</td><td>31</td><td>24</td><td>···</td><td>···</td><td>24</td></tr>\n<tr class=\"prop-group\"><td class=\"td-left\" colspan=\"11\"><em>e</em>, percent (S-basis):</td></tr>\n<tr><td class=\"td-indent\">L</td><td><sup>b</sup></td><td>···</td><td><sup>b</sup></td><td>···</td><td><sup>b</sup></td><td>8</td><td><sup>b</sup></td><td>14</td><td>12</td><td>12</td></tr>\n<tr><td class=\"td-left\"><em>E</em>, 10<sup>3</sup> ksi</td><td colspan=\"10\">10.2</td></tr>\n<tr><td class=\"td-left\"><em>E<sub>c</sub></em>, 10<sup>3</sup> ksi</td><td colspan=\"10\">10.4</td></tr>\n<tr><td class=\"td-left\"><em>G</em>, 10<sup>3</sup> ksi</td><td colspan=\"10\">3.85</td></tr>\n<tr><td class=\"td-left\"><em>μ</em></td><td colspan=\"10\">0.33</td></tr>\n<tr class=\"prop-section\"><td class=\"td-left\" colspan=\"11\">Physical Properties:</td></tr>\n<tr><td class=\"td-left\"><em>ω</em>, lb/in.<sup>3</sup></td><td colspan=\"10\">0.097</td></tr>\n<tr><td class=\"td-left\"><em>C</em>, Btu/(lb)(°F)</td><td colspan=\"10\">0.23 (at 212°F)</td></tr>\n<tr><td class=\"td-left\"><em>K</em>, Btu/[(hr)(ft<sup>3</sup>)(°F)/ft]</td><td colspan=\"10\">78 (at 77°F)</td></tr>\n<tr><td class=\"td-left\"><em>α</em>, 10<sup>-6</sup> in./in./°F</td><td colspan=\"10\">13.1 (68 to 212°F)</td></tr>\n</tbody>\n<tfoot>\n<tr><td colspan=\"11\"><sup>a</sup> Cross-sectional area ≤32 in.<sup>2</sup>.</td></tr>\n<tr><td colspan=\"11\"><sup>b</sup> See Table 3.5.4.0(c).</td></tr>\n</tfoot>\n</table>"},{"id":"3.5.4.0c","caption":"Table 3.5.4.0(c). Minimum Elongation Values for 5454 Aluminum Alloy Sheet and Plate","page":"Chapter3.5(aluminum).html","anchor":"table-3.5.4.0c","pdfPage":551,"html":"<table class=\"hdbk-table\">\n<caption>Table 3.5.4.0(c). Minimum Elongation Values for 5454 Aluminum Alloy Sheet and Plate</caption>\n<thead><tr><th>Temper</th><th>Thickness Range, in.</th><th>Elongation (L), percent</th></tr></thead>\n<tbody>\n<tr><td>O</td><td>0.020–0.031</td><td>12</td></tr>\n<tr><td>O</td><td>0.030–0.050</td><td>14</td></tr>\n<tr><td>O</td><td>0.051–0.113</td><td>16</td></tr>\n<tr><td>O</td><td>0.114–3.000</td><td>18</td></tr>\n<tr><td>H32</td><td>0.020–0.050</td><td>5</td></tr>\n<tr><td>H32</td><td>0.051–0.249</td><td>8</td></tr>\n<tr><td>H32</td><td>0.250–2.000</td><td>12</td></tr>\n<tr><td>H34</td><td>0.020–0.050</td><td>4</td></tr>\n<tr><td>H34</td><td>0.051–0.161</td><td>6</td></tr>\n<tr><td>H34</td><td>0.162–0.249</td><td>7</td></tr>\n<tr><td>H34</td><td>0.250–1.000</td><td>10</td></tr>\n<tr><td>H112</td><td>0.500–2.000</td><td>11</td></tr>\n<tr><td>H112</td><td>2.001–3.000</td><td>15</td></tr>\n</tbody>\n</table>"}]}

File: js/data/figures/3.5.5.json
{"section":"3.5.5","figures":[{"id":"3.5.5.0","caption":"Figure 3.5.5.0. Effect of temperature on the physical properties of 5456 aluminum alloy.","page":"Chapter3.5(aluminum).html","anchor":"fig-3.5.5.0","pdfPage":557,"image":null,"charts":[{"canvas":"canvas-3550","series":[{"label":"alpha","data":[{"x":-356.397,"y":8.541},{"x":-329.274,"y":9.22},{"x":-306.453,"y":9.754},{"x":-276.869,"y":10.293},{"x":-239.474,"y":10.782},{"x":-202.518,"y":11.268},{"x":-158.108,"y":11.729},{"x":-104.445,"y":12.191},{"x":-35.912,"y":12.643},{"x":46.012,"y":13.12},{"x":138.332,"y":13.548},{"x":231.738,"y":13.961},{"x":322.946,"y":14.304},{"x":415.229,"y":14.596},{"x":507.507,"y":14.867},{"x":594.23,"y":15.124}],"interp":"lin","step":5}],"opts":{"xLabel":"Temperature, °F","yLabel":"α, 10⁻⁶ in./in./°F"}}]},{"id":"3.5.5.1.6a","caption":"Figure 3.5.5.1.6(a). Typical tensile and compressive stress-strain and compressive tangent-modulus curves for 5456-O aluminum alloy sheet and plate at room temperature.","page":"Chapter3.5(aluminum).html","anchor":"fig-3.5.5.1.6a","pdfPage":558,"image":null,"charts":[{"canvas":"canvas-35516a","series":[{"label":"Tension","data":[{"x":-0.0,"y":-0.0},{"x":0.592,"y":6.211},{"x":1.201,"y":12.468},{"x":1.664,"y":17.226},{"x":1.901,"y":19.661},{"x":2.009,"y":20.743},{"x":2.157,"y":21.539},{"x":2.354,"y":22.037},{"x":2.654,"y":22.376},{"x":3.068,"y":22.628},{"x":3.746,"y":22.868},{"x":4.596,"y":23.068},{"x":5.803,"y":23.288},{"x":7.094,"y":23.429}],"interp":"lin","step":0.05},{"label":"Compression / Tangent Modulus","data":[{"x":0.092,"y":23.494},{"x":0.186,"y":23.096},{"x":0.388,"y":22.745},{"x":0.777,"y":22.4},{"x":1.381,"y":22.129},{"x":2.366,"y":21.811},{"x":3.278,"y":21.607},{"x":4.596,"y":21.409},{"x":5.852,"y":21.178},{"x":6.887,"y":21.0},{"x":8.18,"y":20.723},{"x":9.104,"y":20.479},{"x":9.609,"y":20.24},{"x":9.905,"y":20.022},{"x":10.139,"y":19.756},{"x":10.336,"y":19.259},{"x":10.4,"y":18.629},{"x":10.412,"y":0.018}]}],"opts":{"xLabel":"Strain, percent","yLabel":"Stress, ksi","tension":0}}]},{"id":"3.5.5.1.6b","caption":"Figure 3.5.5.1.6(b). Typical tensile and compressive stress-strain and compressive tangent-modulus curves for 5456-O aluminum alloy extrusion at room temperature.","page":"Chapter3.5(aluminum).html","anchor":"fig-3.5.5.1.6b","pdfPage":558,"image":null,"charts":[{"canvas":"canvas-35516b","series":[{"label":"Tension","data":[{"x":0.0,"y":0.0},{"x":0.689,"y":7.074},{"x":1.149,"y":11.935},{"x":1.52,"y":15.687},{"x":1.68,"y":17.064},{"x":1.831,"y":18.186},{"x":1.98,"y":19.015},{"x":2.176,"y":19.837},{"x":2.377,"y":20.483},{"x":2.605,"y":21.07},{"x":2.964,"y":21.775},{"x":3.34,"y":22.316},{"x":3.719,"y":22.734},{"x":4.293,"y":23.255},{"x":5.06,"y":23.81},{"x":5.862,"y":24.266},{"x":6.737,"y":24.631},{"x":7.347,"y":24.885}],"interp":"lin","step":0.05},{"label":"Compression / Tangent Modulus","data":[{"x":0.394,"y":24.882},{"x":0.514,"y":24.236},{"x":0.794,"y":23.296},{"x":1.228,"y":22.376},{"x":1.743,"y":21.638},{"x":2.689,"y":20.652},{"x":3.79,"y":19.81},{"x":5.156,"y":18.948},{"x":6.03,"y":18.419},{"x":7.335,"y":17.602},{"x":8.269,"y":16.891},{"x":9.036,"y":16.172},{"x":9.479,"y":15.591},{"x":9.719,"y":15.193},{"x":9.956,"y":14.599},{"x":10.107,"y":14.097},{"x":10.238,"y":13.385},{"x":10.317,"y":12.648},{"x":10.377,"y":11.571},{"x":10.401,"y":10.298},{"x":10.401,"y":0.02}]}],"opts":{"xLabel":"Strain, percent","yLabel":"Stress, ksi","tension":0}}]},{"id":"3.5.5.2.6","caption":"Figure 3.5.5.2.6. Typical tensile and compressive stress-strain and compressive tangent-modulus curves for 5456-H111 aluminum alloy extrusion at room temperature.","page":"Chapter3.5(aluminum).html","anchor":"fig-3.5.5.2.6","pdfPage":559,"image":null,"charts":[{"canvas":"canvas-35526","series":[{"label":"L Compression","data":[{"x":-0.0,"y":-0.0},{"x":1.045,"y":10.732},{"x":1.926,"y":19.804},{"x":2.258,"y":22.167},{"x":2.665,"y":24.125},{"x":3.256,"y":26.354},{"x":3.912,"y":27.894},{"x":4.693,"y":29.071},{"x":5.671,"y":30.329},{"x":6.867,"y":31.224},{"x":8.028,"y":31.701}],"interp":"lin","step":0.05},{"label":"LT Compression","data":[{"x":-0.0,"y":-0.0},{"x":1.015,"y":10.489},{"x":1.877,"y":19.264},{"x":2.344,"y":23.571},{"x":2.699,"y":25.691},{"x":3.059,"y":27.028},{"x":3.601,"y":28.393},{"x":4.402,"y":29.448},{"x":5.474,"y":30.477},{"x":6.522,"y":31.156},{"x":8.03,"y":31.727}],"interp":"lin","step":0.05},{"label":"LT Tension","data":[{"x":-0.0,"y":-0.0},{"x":0.959,"y":9.814},{"x":1.951,"y":20.074},{"x":2.399,"y":24.637},{"x":2.603,"y":26.284},{"x":2.886,"y":27.77},{"x":3.428,"y":29.526},{"x":4.057,"y":30.769},{"x":5.006,"y":31.906},{"x":6.053,"y":32.8},{"x":7.051,"y":33.182},{"x":8.099,"y":33.293}],"interp":"lin","step":0.05},{"label":"L Tension","data":[{"x":-0.0,"y":-0.0},{"x":1.345,"y":13.81},{"x":1.896,"y":19.467},{"x":2.271,"y":23.179},{"x":2.492,"y":25.204},{"x":2.751,"y":27.904},{"x":3.009,"y":29.794},{"x":3.278,"y":30.888},{"x":3.615,"y":31.605},{"x":4.143,"y":32.281},{"x":4.882,"y":32.824},{"x":5.77,"y":33.245},{"x":6.829,"y":33.586},{"x":8.185,"y":33.86}],"interp":"lin","step":0.05},{"label":"LT Compression Tangent Modulus","data":[{"x":0.42,"y":33.834},{"x":0.692,"y":32.688},{"x":1.209,"y":31.408},{"x":1.87,"y":30.303},{"x":2.565,"y":29.469},{"x":3.564,"y":28.568},{"x":4.883,"y":27.587},{"x":5.955,"y":26.876},{"x":7.052,"y":26.056},{"x":8.1,"y":25.169},{"x":9.037,"y":24.16},{"x":9.612,"y":23.177},{"x":10.147,"y":21.451},{"x":10.347,"y":19.428},{"x":10.386,"y":17.606},{"x":10.396,"y":0.022}]},{"label":"L Compression Tangent Modulus","data":[{"x":0.642,"y":32.215},{"x":0.85,"y":31.123},{"x":1.21,"y":29.721},{"x":1.649,"y":28.521},{"x":2.134,"y":27.43},{"x":2.985,"y":26.015},{"x":3.799,"y":24.939},{"x":4.612,"y":24.051},{"x":5.475,"y":23.136},{"x":6.35,"y":22.221},{"x":7.522,"y":20.916},{"x":8.409,"y":19.772},{"x":9.223,"y":18.371},{"x":9.662,"y":17.306},{"x":10.012,"y":16.053},{"x":10.222,"y":14.569},{"x":10.345,"y":12.68},{"x":10.407,"y":10.588},{"x":10.394,"y":0.008}]}],"opts":{"xLabel":"Strain, percent","yLabel":"Stress, ksi","tension":0}}]},{"id":"3.5.5.4.6","caption":"Figure 3.5.5.4.6. Typical tensile and compressive stress-strain and compressive tangent-modulus curves for 5456-H321 aluminum alloy plate at room temperature. Thickness = 0.625–1.250 in.","page":"Chapter3.5(aluminum).html","anchor":"fig-3.5.5.4.6","pdfPage":559,"image":null,"charts":[{"canvas":"canvas-35546","series":[{"label":"L Compression","data":[{"x":0.0,"y":-0.0},{"x":1.35,"y":13.851},{"x":1.659,"y":17.002},{"x":2.116,"y":20.488},{"x":2.487,"y":22.928},{"x":2.858,"y":24.712},{"x":3.65,"y":27.595},{"x":4.429,"y":29.405},{"x":5.345,"y":31.148},{"x":6.827,"y":33.105},{"x":8.242,"y":34.527}],"interp":"lin","step":0.05},{"label":"LT Tension","data":[{"x":0.0,"y":-0.0},{"x":1.375,"y":13.918},{"x":1.983,"y":20.394},{"x":2.635,"y":26.455},{"x":3.019,"y":28.667},{"x":3.427,"y":30.008},{"x":4.055,"y":31.496},{"x":4.813,"y":32.556},{"x":6.085,"y":33.682},{"x":7.322,"y":34.419},{"x":8.203,"y":34.862}],"interp":"lin","step":0.05},{"label":"LT Compression","data":[{"x":0.0,"y":-0.0},{"x":1.201,"y":12.376},{"x":1.983,"y":20.408},{"x":2.537,"y":25.583},{"x":2.982,"y":28.801},{"x":3.377,"y":30.745},{"x":3.909,"y":32.489},{"x":4.501,"y":33.816},{"x":5.327,"y":35.197},{"x":6.107,"y":36.203},{"x":7.227,"y":37.262},{"x":8.581,"y":38.08}],"interp":"lin","step":0.05},{"label":"L Tension","data":[{"x":0.0,"y":-0.0},{"x":1.014,"y":10.472},{"x":1.8,"y":18.584},{"x":2.302,"y":23.505},{"x":2.759,"y":28.332},{"x":3.105,"y":31.791},{"x":3.328,"y":33.762},{"x":3.637,"y":35.103},{"x":4.109,"y":36.069},{"x":4.619,"y":36.511},{"x":5.357,"y":36.98},{"x":6.337,"y":37.329},{"x":8.522,"y":37.879}],"interp":"lin","step":0.05},{"label":"L Compression Tangent Modulus","data":[{"x":0.902,"y":34.634},{"x":1.125,"y":33.226},{"x":1.442,"y":31.724},{"x":1.992,"y":29.74},{"x":2.635,"y":28.064},{"x":3.467,"y":26.267},{"x":4.343,"y":24.712},{"x":5.432,"y":23.036},{"x":6.318,"y":21.722},{"x":7.66,"y":19.697},{"x":8.526,"y":18.142},{"x":9.182,"y":16.667},{"x":9.566,"y":15.567},{"x":9.898,"y":14.226},{"x":10.11,"y":12.912},{"x":10.299,"y":11.022},{"x":10.386,"y":8.85},{"x":10.406,"y":-0.013}]},{"label":"LT Compression Tangent Modulus","data":[{"x":0.659,"y":38.308},{"x":0.853,"y":37.249},{"x":1.125,"y":36.109},{"x":1.546,"y":34.835},{"x":2.09,"y":33.561},{"x":2.662,"y":32.569},{"x":3.268,"y":31.631},{"x":4.07,"y":30.544},{"x":5.154,"y":29.297},{"x":5.984,"y":28.372},{"x":6.993,"y":27.219},{"x":7.907,"y":26.053},{"x":8.565,"y":25.034},{"x":9.065,"y":24.149},{"x":9.518,"y":23.076},{"x":9.8,"y":22.11},{"x":10.058,"y":20.904},{"x":10.246,"y":19.281},{"x":10.358,"y":17.136},{"x":10.401,"y":-0.027}]}],"opts":{"xLabel":"Strain, percent","yLabel":"Stress, ksi","tension":0}}]}],"tables":[{"id":"3.5.5.0a","caption":"Table 3.5.5.0(a). Material Specifications for 5456 Aluminum Alloy","page":"Chapter3.5(aluminum).html","anchor":"table-3.5.5.0a","pdfPage":554,"html":"<table class=\"hdbk-table\">\n<caption>Table 3.5.5.0(a). Material Specifications for 5456 Aluminum Alloy</caption>\n<thead><tr><th>Specification</th><th>Form</th></tr></thead>\n<tbody>\n<tr><td>AMS-QQ-A-250/9</td><td class=\"td-left\">Sheet and plate</td></tr>\n<tr><td>AMS-QQ-A-200/7</td><td class=\"td-left\">Extruded bar, rod, and shapes</td></tr>\n</tbody>\n</table>"},{"id":"3.5.5.0b","caption":"Table 3.5.5.0(b). Design Mechanical and Physical Properties of 5456 Aluminum Alloy Sheet and Plate","page":"Chapter3.5(aluminum).html","anchor":"table-3.5.5.0b","pdfPage":556,"html":"<table class=\"hdbk-table\">\n<caption>Table 3.5.5.0(b). Design Mechanical and Physical Properties of 5456 Aluminum Alloy Sheet and Plate</caption>\n<thead>\n<tr>\n<th style=\"width:12rem; text-align:left;\">Specification</th>\n<th colspan=\"11\">AMS-QQ-A-250/9</th>\n</tr>\n<tr>\n<th style=\"text-align:left;\">Form</th>\n<th colspan=\"11\">Sheet and plate</th>\n</tr>\n<tr>\n<th style=\"text-align:left;\">Temper</th>\n<th colspan=\"5\">O</th><th colspan=\"2\">H112</th><th colspan=\"4\">H321</th>\n</tr>\n<tr class=\"subhead\">\n<th style=\"text-align:left;\">Thickness, in.</th>\n<th>0.051-1.500</th><th>1.501-3.000</th><th>3.001-5.000</th><th>5.001-7.000</th><th>7.001-8.000</th>\n<th>0.250-1.500</th><th>1.501-3.000</th>\n<th>0.188-0.624</th><th>0.625-1.250</th><th>1.251-1.500</th><th>1.501-3.000</th>\n</tr>\n<tr class=\"subhead\">\n<th style=\"text-align:left;\">Basis</th>\n<th>S</th><th>S</th><th>S</th><th>S</th><th>S</th><th>S</th><th>S</th><th>S</th><th>S</th><th>S</th><th>S</th>\n</tr>\n</thead>\n<tbody>\n<tr class=\"prop-section\"><td class=\"td-left\" colspan=\"12\">Mechanical Properties:</td></tr>\n<tr class=\"prop-group\"><td class=\"td-left\" colspan=\"12\"><em>F<sub>tu</sub></em>, ksi:</td></tr>\n<tr><td class=\"td-indent\">L</td><td>42</td><td>41</td><td>40</td><td>39</td><td>38</td><td>42</td><td>41</td><td>46</td><td>46</td><td>44</td><td>41</td></tr>\n<tr><td class=\"td-indent\">LT</td><td>42</td><td>···</td><td>···</td><td>···</td><td>···</td><td>···</td><td>···</td><td>46</td><td>45</td><td>43</td><td>···</td></tr>\n<tr class=\"prop-group\"><td class=\"td-left\" colspan=\"12\"><em>F<sub>ty</sub></em>, ksi:</td></tr>\n<tr><td class=\"td-indent\">L</td><td>19</td><td>18</td><td>17</td><td>16</td><td>15</td><td>19</td><td>18</td><td>33</td><td>33</td><td>31</td><td>29</td></tr>\n<tr><td class=\"td-indent\">LT</td><td>19</td><td>···</td><td>···</td><td>···</td><td>···</td><td>···</td><td>···</td><td>30</td><td>29</td><td>28</td><td>···</td></tr>\n<tr class=\"prop-group\"><td class=\"td-left\" colspan=\"12\"><em>F<sub>cy</sub></em>, ksi:</td></tr>\n<tr><td class=\"td-indent\">L</td><td>19</td><td>···</td><td>···</td><td>···</td><td>···</td><td>···</td><td>···</td><td>27</td><td>26</td><td>24</td><td>···</td></tr>\n<tr><td class=\"td-indent\">LT</td><td>19</td><td>···</td><td>···</td><td>···</td><td>···</td><td>···</td><td>···</td><td>33</td><td>31</td><td>29</td><td>···</td></tr>\n<tr><td class=\"td-left\"><em>F<sub>su</sub></em>, ksi</td><td>26</td><td>···</td><td>···</td><td>···</td><td>···</td><td>···</td><td>···</td><td>27</td><td>27</td><td>25</td><td>···</td></tr>\n<tr class=\"prop-group\"><td class=\"td-left\" colspan=\"12\"><em>F<sub>bru</sub></em>, ksi:</td></tr>\n<tr><td class=\"td-indent\">(e/D = 1.5)</td><td>63</td><td>···</td><td>···</td><td>···</td><td>···</td><td>···</td><td>···</td><td>67</td><td>67</td><td>64</td><td>···</td></tr>\n<tr><td class=\"td-indent\">(e/D = 2.0)</td><td>84</td><td>···</td><td>···</td><td>···</td><td>···</td><td>···</td><td>···</td><td>84</td><td>84</td><td>80</td><td>···</td></tr>\n<tr class=\"prop-group\"><td class=\"td-left\" colspan=\"12\"><em>F<sub>bry</sub></em>, ksi:</td></tr>\n<tr><td class=\"td-indent\">(e/D = 1.5)</td><td>32</td><td>···</td><td>···</td><td>···</td><td>···</td><td>···</td><td>···</td><td>46</td><td>46</td><td>43</td><td>···</td></tr>\n<tr><td class=\"td-indent\">(e/D = 2.0)</td><td>38</td><td>···</td><td>···</td><td>···</td><td>···</td><td>···</td><td>···</td><td>53</td><td>53</td><td>50</td><td>···</td></tr>\n<tr class=\"prop-group\"><td class=\"td-left\" colspan=\"12\"><em>e</em>, percent:</td></tr>\n<tr><td class=\"td-indent\">L</td><td>16</td><td>16</td><td>14</td><td>14</td><td>12</td><td>12</td><td>12</td><td>12</td><td>12</td><td>12</td><td>12</td></tr>\n<tr><td class=\"td-left\"><em>E</em>, 10<sup>3</sup> ksi</td><td colspan=\"11\">10.2</td></tr>\n<tr><td class=\"td-left\"><em>E<sub>c</sub></em>, 10<sup>3</sup> ksi</td><td colspan=\"11\">10.4</td></tr>\n<tr><td class=\"td-left\"><em>G</em>, 10<sup>3</sup> ksi</td><td colspan=\"11\">3.85</td></tr>\n<tr><td class=\"td-left\"><em>μ</em></td><td colspan=\"11\">0.33</td></tr>\n<tr class=\"prop-section\"><td class=\"td-left\" colspan=\"12\">Physical Properties:</td></tr>\n<tr><td class=\"td-left\"><em>ω</em>, lb/in.<sup>3</sup></td><td colspan=\"11\">0.096</td></tr>\n<tr><td class=\"td-left\"><em>C</em>, Btu/(lb)(°F)</td><td colspan=\"11\">0.23 (at 212°F)</td></tr>\n<tr><td class=\"td-left\"><em>K</em>, Btu/[(hr)(ft<sup>2</sup>)(°F)/ft]</td><td colspan=\"11\">···</td></tr>\n<tr><td class=\"td-left\"><em>α</em>, 10<sup>-6</sup> in./in./°F</td><td colspan=\"11\">See Figure 3.5.5.0</td></tr>\n</tbody>\n</table>"},{"id":"3.5.5.0c","caption":"Table 3.5.5.0(c). Design Mechanical and Physical Properties of 5456 Aluminum Alloy Extrusion","page":"Chapter3.5(aluminum).html","anchor":"table-3.5.5.0c","pdfPage":557,"html":"<table class=\"hdbk-table\">\n<caption>Table 3.5.5.0(c). Design Mechanical and Physical Properties of 5456 Aluminum Alloy Extrusion</caption>\n<thead>\n<tr>\n<th style=\"width:12rem; text-align:left;\">Specification</th>\n<th colspan=\"3\">AMS-QQ-A-200/7</th>\n</tr>\n<tr>\n<th style=\"text-align:left;\">Form</th>\n<th colspan=\"3\">Extruded bar, rod, and shapes</th>\n</tr>\n<tr>\n<th style=\"text-align:left;\">Temper</th>\n<th>O</th><th>H111</th><th>H112</th>\n</tr>\n<tr>\n<th style=\"text-align:left;\">Cross-Sectional Area, in.<sup>2</sup></th>\n<th colspan=\"3\">≤32</th>\n</tr>\n<tr class=\"subhead\">\n<th style=\"text-align:left;\">Thickness or Diameter, in.</th>\n<th>≤5.000</th><th>≤5.000</th><th>≤5.000</th>\n</tr>\n<tr class=\"subhead\">\n<th style=\"text-align:left;\">Basis</th>\n<th>S</th><th>S</th><th>S</th>\n</tr>\n</thead>\n<tbody>\n<tr class=\"prop-section\"><td class=\"td-left\" colspan=\"4\">Mechanical Properties:</td></tr>\n<tr class=\"prop-group\"><td class=\"td-left\" colspan=\"4\"><em>F<sub>tu</sub></em>, ksi:</td></tr>\n<tr><td class=\"td-indent\">L</td><td>41</td><td>42</td><td>41</td></tr>\n<tr><td class=\"td-indent\">LT</td><td>···</td><td>···</td><td>41</td></tr>\n<tr class=\"prop-group\"><td class=\"td-left\" colspan=\"4\"><em>F<sub>ty</sub></em>, ksi:</td></tr>\n<tr><td class=\"td-indent\">L</td><td>19</td><td>26</td><td>19</td></tr>\n<tr><td class=\"td-indent\">LT</td><td>···</td><td>···</td><td>19</td></tr>\n<tr class=\"prop-group\"><td class=\"td-left\" colspan=\"4\"><em>F<sub>cy</sub></em>, ksi:</td></tr>\n<tr><td class=\"td-indent\">L</td><td>19</td><td>···</td><td>19</td></tr>\n<tr><td class=\"td-indent\">LT</td><td>···</td><td>···</td><td>19</td></tr>\n<tr><td class=\"td-left\"><em>F<sub>su</sub></em>, ksi</td><td>···</td><td>···</td><td>23</td></tr>\n<tr class=\"prop-group\"><td class=\"td-left\" colspan=\"4\"><em>F<sub>bru</sub></em>, ksi:</td></tr>\n<tr><td class=\"td-indent\">(e/D = 1.5)</td><td>···</td><td>···</td><td>57</td></tr>\n<tr><td class=\"td-indent\">(e/D = 2.0)</td><td>···</td><td>···</td><td>74</td></tr>\n<tr class=\"prop-group\"><td class=\"td-left\" colspan=\"4\"><em>F<sub>bry</sub></em>, ksi:</td></tr>\n<tr><td class=\"td-indent\">(e/D = 1.5)</td><td>···</td><td>···</td><td>34</td></tr>\n<tr><td class=\"td-indent\">(e/D = 2.0)</td><td>···</td><td>···</td><td>38</td></tr>\n<tr class=\"prop-group\"><td class=\"td-left\" colspan=\"4\"><em>e</em>, percent:</td></tr>\n<tr><td class=\"td-indent\">L</td><td>14</td><td>12</td><td>12</td></tr>\n<tr><td class=\"td-left\"><em>E</em>, 10<sup>3</sup> ksi</td><td colspan=\"3\">10.2</td></tr>\n<tr><td class=\"td-left\"><em>E<sub>c</sub></em>, 10<sup>3</sup> ksi</td><td colspan=\"3\">10.4</td></tr>\n<tr><td class=\"td-left\"><em>G</em>, 10<sup>3</sup> ksi</td><td colspan=\"3\">3.85</td></tr>\n<tr><td class=\"td-left\"><em>μ</em></td><td colspan=\"3\">0.33</td></tr>\n<tr class=\"prop-section\"><td class=\"td-left\" colspan=\"4\">Physical Properties:</td></tr>\n<tr><td class=\"td-left\"><em>ω</em>, lb/in.<sup>3</sup></td><td colspan=\"3\">0.096</td></tr>\n<tr><td class=\"td-left\"><em>C</em>, Btu/(lb)(°F)</td><td colspan=\"3\">0.23 (at 212°F)</td></tr>\n<tr><td class=\"td-left\"><em>K</em>, Btu/[(hr)(ft<sup>2</sup>)(°F)/ft]</td><td colspan=\"3\">···</td></tr>\n<tr><td class=\"td-left\"><em>α</em>, 10<sup>-6</sup> in./in./°F</td><td colspan=\"3\">See Figure 3.5.5.0</td></tr>\n</tbody>\n</table>"}]}
