Repository: bckasper3/KasperCalc

This is the home of KasperCalc. The location of the infrequently used aerospace calculator. 
Go to KasperCalc.com

KasperCalc is not liable for any error or mistakes in the entirity of the website.

File: js/data/figures/3.6.1.json
{"section":"3.6.1","figures":[{"id":"3.6.1.1.6a","caption":"Figure 3.6.1.1.6(a). Typical tensile stress-strain curves for 6013-T6 aluminum alloy sheet at room temperature. Thickness = 0.010–0.249 in.","page":"Chapter3.6(aluminum).html","anchor":"fig-3.6.1.1.6a","pdfPage":562,"image":null,"charts":[{"canvas":"canvas-36116a","series":[{"label":"Long Transverse","data":[{"x":0.0,"y":0.0},{"x":1.35,"y":13.401},{"x":2.265,"y":22.379},{"x":2.972,"y":29.424},{"x":3.411,"y":33.714},{"x":3.969,"y":38.957},{"x":4.252,"y":40.995},{"x":4.529,"y":42.848},{"x":4.898,"y":44.725},{"x":5.389,"y":46.468},{"x":5.932,"y":47.972},{"x":6.657,"y":49.287},{"x":7.483,"y":50.494},{"x":8.577,"y":51.671},{"x":9.682,"y":52.476}],"interp":"lin","step":0.05},{"label":"Longitudinal","data":[{"x":0.0,"y":0.0},{"x":1.343,"y":13.348},{"x":2.799,"y":27.622},{"x":3.649,"y":35.991},{"x":4.106,"y":40.493},{"x":4.399,"y":43.221},{"x":4.658,"y":45.127},{"x":5.067,"y":47.243},{"x":5.571,"y":49.092},{"x":6.078,"y":50.251},{"x":6.792,"y":51.327},{"x":7.58,"y":52.217},{"x":8.384,"y":52.974},{"x":9.069,"y":53.361},{"x":9.502,"y":53.54}],"interp":"lin","step":0.05}],"opts":{"xLabel":"Strain, percent","yLabel":"Stress, ksi"}}]},{"id":"3.6.1.1.6b","caption":"Figure 3.6.1.1.6(b). Typical compressive stress-strain and compressive tangent-modulus curves for 6013-T6 aluminum alloy sheet at room temperature. Thickness = 0.010–0.249 in.","page":"Chapter3.6(aluminum).html","anchor":"fig-3.6.1.1.6b","pdfPage":563,"image":null,"charts":[{"canvas":"canvas-36116b","series":[{"label":"Longitudinal and Long Transverse — Compression","data":[{"x":0.0,"y":0.0},{"x":1.722,"y":17.622},{"x":2.781,"y":28.305},{"x":3.809,"y":38.438},{"x":4.386,"y":44.041},{"x":4.741,"y":46.763},{"x":5.088,"y":48.594},{"x":5.459,"y":49.901},{"x":5.999,"y":51.311},{"x":6.511,"y":52.144},{"x":7.31,"y":53.184},{"x":8.253,"y":54.038},{"x":9.509,"y":54.785}],"interp":"lin","step":0.05},{"label":"Longitudinal and Long Transverse — Compression Tangent Modulus","data":[{"x":0.567,"y":54.987},{"x":1.169,"y":52.884},{"x":2.038,"y":51.301},{"x":3.045,"y":50.111},{"x":4.006,"y":49.052},{"x":5.327,"y":47.727},{"x":6.624,"y":46.533},{"x":7.655,"y":45.421},{"x":8.408,"y":44.548},{"x":9.01,"y":43.493},{"x":9.561,"y":41.94},{"x":9.82,"y":40.548},{"x":10.015,"y":38.37},{"x":10.086,"y":35.748},{"x":10.106,"y":-0.032}]}],"opts":{"xLabel":"Strain, percent","yLabel":"Stress, ksi","tension":0}}]}],"tables":[{"id":"3.6.1.0a","caption":"Table 3.6.1.0(a). Material Specifications for 6013 Aluminum Alloy","page":"Chapter3.6(aluminum).html","anchor":"table-3.6.1.0a","pdfPage":560,"html":"<table class=\"hdbk-table\">\n<caption>Table 3.6.1.0(a). Material Specifications for 6013 Aluminum Alloy</caption>\n<thead><tr><th>Specification</th><th>Form</th></tr></thead>\n<tbody>\n<tr><td>AMS 4347</td><td class=\"td-left\">Sheet (T4)</td></tr>\n<tr><td>AMS 4216</td><td class=\"td-left\">Sheet (T6)</td></tr>\n</tbody>\n</table>"},{"id":"3.6.1.0b","caption":"Table 3.6.1.0(b). Design Mechanical and Physical Properties of 6013 Aluminum Alloy Sheet","page":"Chapter3.6(aluminum).html","anchor":"table-3.6.1.0b","pdfPage":561,"html":"<table class=\"hdbk-table\">\n<caption>Table 3.6.1.0(b). Design Mechanical and Physical Properties of 6013 Aluminum Alloy Sheet</caption>\n<thead>\n<tr>\n<th style=\"width:12rem; text-align:left;\">Specification</th>\n<th colspan=\"3\">AMS 4216 and AMS 4347</th>\n</tr>\n<tr>\n<th style=\"text-align:left;\">Form</th>\n<th colspan=\"3\">Sheet</th>\n</tr>\n<tr>\n<th style=\"text-align:left;\">Temper</th>\n<th colspan=\"3\">T6</th>\n</tr>\n<tr class=\"subhead\">\n<th style=\"text-align:left;\">Thickness, in.</th>\n<th>0.010-0.062</th><th>0.063-0.125</th><th>0.126-0.249</th>\n</tr>\n<tr class=\"subhead\">\n<th style=\"text-align:left;\">Basis</th>\n<th>S</th><th>S</th><th>S</th>\n</tr>\n</thead>\n<tbody>\n<tr class=\"prop-section\"><td class=\"td-left\" colspan=\"4\">Mechanical Properties:</td></tr>\n<tr class=\"prop-group\"><td class=\"td-left\" colspan=\"4\"><em>F<sub>tu</sub></em>, ksi:</td></tr>\n<tr><td class=\"td-indent\">L</td><td>52</td><td>52</td><td>52</td></tr>\n<tr><td class=\"td-indent\">LT</td><td>52</td><td>52</td><td>52</td></tr>\n<tr class=\"prop-group\"><td class=\"td-left\" colspan=\"4\"><em>F<sub>ty</sub></em>, ksi:</td></tr>\n<tr><td class=\"td-indent\">L</td><td>47</td><td>47</td><td>48</td></tr>\n<tr><td class=\"td-indent\">LT</td><td>46</td><td>46</td><td>46</td></tr>\n<tr class=\"prop-group\"><td class=\"td-left\" colspan=\"4\"><em>F<sub>cy</sub></em>, ksi:</td></tr>\n<tr><td class=\"td-indent\">L</td><td>48</td><td>48</td><td>48</td></tr>\n<tr><td class=\"td-indent\">LT</td><td>48</td><td>48</td><td>49</td></tr>\n<tr><td class=\"td-left\"><em>F<sub>su</sub></em>, ksi</td><td>32</td><td>32</td><td>32</td></tr>\n<tr class=\"prop-group\"><td class=\"td-left\" colspan=\"4\"><em>F<sub>bru</sub></em><sup>a</sup>, ksi:</td></tr>\n<tr><td class=\"td-indent\">(e/D = 1.5)</td><td>85</td><td>85</td><td>85</td></tr>\n<tr><td class=\"td-indent\">(e/D = 2.0)</td><td>111</td><td>111</td><td>111</td></tr>\n<tr class=\"prop-group\"><td class=\"td-left\" colspan=\"4\"><em>F<sub>bry</sub></em><sup>a</sup>, ksi:</td></tr>\n<tr><td class=\"td-indent\">(e/D = 1.5)</td><td>66</td><td>69</td><td>71</td></tr>\n<tr><td class=\"td-indent\">(e/D = 2.0)</td><td>76</td><td>80</td><td>82</td></tr>\n<tr class=\"prop-group\"><td class=\"td-left\" colspan=\"4\"><em>e</em>, percent:</td></tr>\n<tr><td class=\"td-indent\">LT</td><td>8</td><td>8</td><td>8</td></tr>\n<tr><td class=\"td-left\"><em>E</em>, 10<sup>3</sup> ksi</td><td colspan=\"3\">9.9</td></tr>\n<tr><td class=\"td-left\"><em>E<sub>c</sub></em>, 10<sup>3</sup> ksi</td><td colspan=\"3\">10.1</td></tr>\n<tr><td class=\"td-left\"><em>G</em>, 10<sup>3</sup> ksi</td><td colspan=\"3\">3.8</td></tr>\n<tr><td class=\"td-left\"><em>μ</em></td><td colspan=\"3\">0.33</td></tr>\n<tr class=\"prop-section\"><td class=\"td-left\" colspan=\"4\">Physical Properties:</td></tr>\n<tr><td class=\"td-left\"><em>ω</em>, lb/in.<sup>3</sup></td><td colspan=\"3\">0.098</td></tr>\n<tr><td class=\"td-left\"><em>C</em>, <em>K</em>, and <em>α</em></td><td colspan=\"3\">···</td></tr>\n</tbody>\n<tfoot>\n<tr><td colspan=\"4\"><sup>a</sup> Bearing values are “dry pin” values per Section 1.4.7.1.</td></tr>\n</tfoot>\n</table>"}]}

File: js/data/figures/3.6.2.json (part 1 of 2)
{"section":"3.6.2","figures":[{"id":"3.6.2.0","caption":"Figure 3.6.2.0. Effect of temperature on the physical properties of 6061 aluminum alloy.","page":"Chapter3.6(aluminum).html","anchor":"fig-3.6.2.0","pdfPage":575,"image":null,"charts":[{"canvas":"canvas-3620k","series":[{"label":"K (T6)","data":[{"x":-471.173,"y":0.001},{"x":-444.583,"y":0.037},{"x":-423.276,"y":0.06},{"x":-391.05,"y":0.087},{"x":-346.283,"y":0.116},{"x":-288.176,"y":0.145},{"x":-228.559,"y":0.167},{"x":-162.392,"y":0.183},{"x":-50.701,"y":0.204},{"x":37.072,"y":0.217},{"x":140.636,"y":0.228},{"x":249.194,"y":0.239},{"x":387.769,"y":0.25},{"x":537.089,"y":0.258},{"x":628.807,"y":0.26},{"x":722.538,"y":0.259},{"x":845.385,"y":0.256},{"x":905.745,"y":0.253},{"x":1002.21,"y":0.243}],"interp":"lin","step":5}],"opts":{"xLabel":"Temperature, °F","yLabel":"K, Btu/[(hr)(ft²)(°F)/ft]"}}]},{"id":"3.6.2.2.1a","caption":"Figure 3.6.2.2.1(a). Effect of temperature on the tensile ultimate strength (Ftu) of 6061-T6 aluminum alloy (all products).","page":"Chapter3.6(aluminum).html","anchor":"fig-3.6.2.2.1a","pdfPage":576,"image":null,"charts":[{"canvas":"canvas-36221a","series":[{"label":"10,000 hours","data":[{"x":-401.082,"y":145.778},{"x":-365.075,"y":137.468},{"x":-326.303,"y":129.943},{"x":-290.704,"y":124.362},{"x":-249.548,"y":119.194},{"x":-201.442,"y":114.357},{"x":-157.198,"y":111.132},{"x":-104.969,"y":108.569},{"x":-33.599,"y":105.55},{"x":41.269,"y":101.623},{"x":119.633,"y":96.868},{"x":182.34,"y":92.362},{"x":211.96,"y":89.84},{"x":246.823,"y":86.119},{"x":275.809,"y":80.785},{"x":299.267,"y":73.716},{"x":321.69,"y":66.274},{"x":345.16,"y":58.625},{"x":373.527,"y":49.736},{"x":399.13,"y":40.021},{"x":427.154,"y":30.925},{"x":471.894,"y":20.879},{"x":493.551,"y":16.662},{"x":527.727,"y":12.569},{"x":553.514,"y":10.377},{"x":601.571,"y":7.731},{"x":657.26,"y":6.036}],"interp":"lin","step":5},{"label":"1,000 hours","data":[{"x":-399.688,"y":145.654},{"x":-371.709,"y":138.625},{"x":-338.178,"y":132.176},{"x":-305.353,"y":126.222},{"x":-258.266,"y":120.227},{"x":-200.749,"y":114.439},{"x":-122.374,"y":109.189},{"x":-54.491,"y":106.584},{"x":15.15,"y":103.111},{"x":96.295,"y":98.439},{"x":153.774,"y":94.388},{"x":204.991,"y":90.419},{"x":245.08,"y":86.326},{"x":290.41,"y":81.158},{"x":325.322,"y":75.163},{"x":344.606,"y":68.134},{"x":358.672,"y":61.106},{"x":381.474,"y":52.217},{"x":402.157,"y":44.775},{"x":425.976,"y":37.127},{"x":449.743,"y":31.425},{"x":477.728,"y":24.517},{"x":507.045,"y":19.387},{"x":560.765,"y":10.573}],"interp":"lin","step":5},{"label":"100 hours","data":[{"x":-399.337,"y":145.488},{"x":-368.222,"y":138.212},{"x":-326.303,"y":129.943},{"x":-272.215,"y":121.881},{"x":-219.911,"y":115.886},{"x":-155.455,"y":110.925},{"x":-87.562,"y":107.866},{"x":-21.412,"y":104.93},{"x":51.72,"y":100.879},{"x":116.15,"y":97.116},{"x":175.373,"y":92.858},{"x":211.958,"y":89.922},{"x":262.512,"y":84.465},{"x":323.231,"y":75.37},{"x":370.078,"y":64.413},{"x":393.522,"y":58.005},{"x":423.267,"y":49.736},{"x":446.055,"y":41.468},{"x":481.406,"y":31.338},{"x":507.641,"y":24.517},{"x":535.25,"y":18.522},{"x":570.131,"y":13.974},{"x":604.976,"y":11.08},{"x":639.427,"y":9.34}],"interp":"lin","step":5},{"label":"10 hours","data":[{"x":-400.031,"y":145.447},{"x":-371.718,"y":139.039},{"x":-340.27,"y":132.424},{"x":-305.362,"y":126.636},{"x":-268.728,"y":121.468},{"x":-221.65,"y":115.886},{"x":-165.209,"y":111.628},{"x":-108.449,"y":108.651},{"x":-35.339,"y":105.592},{"x":29.082,"y":102.243},{"x":88.289,"y":98.687},{"x":154.474,"y":94.181},{"x":199.764,"y":90.873},{"x":232.875,"y":87.773},{"x":292.153,"y":80.951},{"x":370.724,"y":66.687},{"x":406.007,"y":59.659},{"x":454.602,"y":48.289},{"x":493.092,"y":37.747},{"x":521.058,"y":31.338},{"x":579.704,"y":21.623},{"x":617.034,"y":16.455},{"x":664.089,"y":11.907},{"x":698.93,"y":9.22}],"interp":"lin","step":5},{"label":"1/2 hour","data":[{"x":-399.693,"y":145.861},{"x":-375.558,"y":139.659},{"x":-338.526,"y":132.217},{"x":-294.543,"y":124.982},{"x":-239.086,"y":117.954},{"x":-186.809,"y":113.199},{"x":-111.931,"y":108.817},{"x":-47.526,"y":106.212},{"x":11.668,"y":103.276},{"x":80.273,"y":99.431},{"x":149.252,"y":94.388},{"x":217.195,"y":89.013},{"x":262.512,"y":84.465},{"x":318.321,"y":77.23},{"x":361.939,"y":70.822},{"x":398.613,"y":63.793},{"x":451.021,"y":53.044},{"x":478.839,"y":46.391},{"x":505.932,"y":38.708},{"x":543.671,"y":31.132},{"x":580.346,"y":24.103},{"x":617.335,"y":18.605},{"x":646.697,"y":15.168},{"x":676.355,"y":12.231}],"interp":"lin","step":5}],"opts":{"xLabel":"Temperature, °F","yLabel":"Percentage of room-temperature Ftu"},"derate":{"kind":"temperature","mode":"percent","series":[{"label":"10,000 hours","props":["Ftu"],"hours":10000.0},{"label":"1,000 hours","props":["Ftu"],"hours":1000.0},{"label":"100 hours","props":["Ftu"],"hours":100.0},{"label":"10 hours","props":["Ftu"],"hours":10.0},{"label":"1/2 hour","props":["Ftu"],"hours":0.5}]}}]},{"id":"3.6.2.2.1b","caption":"Figure 3.6.2.2.1(b). Effect of temperature on the tensile yield strength (Fty) of 6061-T6 aluminum alloy (all products).","page":"Chapter3.6(aluminum).html","anchor":"fig-3.6.2.2.1b","pdfPage":577,"image":null,"charts":[{"canvas":"canvas-36221b","series":[{"label":"10,000 hours","data":[{"x":-439.009,"y":137.778},{"x":-415.331,"y":131.786},{"x":-386.176,"y":125.974},{"x":-353.495,"y":120.403},{"x":-309.579,"y":114.953},{"x":-256.722,"y":110.523},{"x":-183.748,"y":107.24},{"x":-105.286,"y":105.588},{"x":-26.828,"y":103.392},{"x":38.823,"y":101.222},{"x":100.879,"y":97.918},{"x":157.949,"y":94.409},{"x":197.02,"y":91.065},{"x":245.662,"y":87.325},{"x":268.657,"y":82.277},{"x":292.474,"y":76.603},{"x":318.029,"y":69.505},{"x":341.492,"y":61.217},{"x":372.064,"y":49.963},{"x":393.161,"y":40.525},{"x":409.529,"y":33.265},{"x":428.827,"y":27.275},{"x":450.687,"y":22.19},{"x":480.575,"y":16.741},{"x":516.31,"y":12.379},{"x":561.905,"y":8.558},{"x":627.582,"y":5.53},{"x":707.868,"y":3.733},{"x":800.211,"y":3.565}],"interp":"lin","step":5},{"label":"1,000 hours","data":[{"x":-439.009,"y":137.778},{"x":-415.331,"y":131.786},{"x":-386.176,"y":125.974},{"x":-353.495,"y":120.403},{"x":-309.579,"y":114.953},{"x":-256.722,"y":110.523},{"x":-183.748,"y":107.24},{"x":-105.286,"y":105.588},{"x":-26.828,"y":103.392},{"x":38.823,"y":101.222},{"x":100.879,"y":97.918},{"x":157.949,"y":94.409},{"x":197.02,"y":91.065},{"x":243.151,"y":87.906},{"x":286.917,"y":83.542},{"x":332.487,"y":76.456},{"x":350.687,"y":70.103},{"x":370.687,"y":60.484},{"x":392.509,"y":50.502},{"x":415.788,"y":40.157},{"x":441.265,"y":30.899},{"x":465.303,"y":24.182},{"x":501.745,"y":16.736},{"x":550.604,"y":10.23},{"x":600.215,"y":6.553},{"x":662.25,"y":4.615},{"x":722.467,"y":3.62},{"x":800.211,"y":3.492}],"interp":"lin","step":5},{"label":"100 hours","data":[{"x":-439.009,"y":137.778},{"x":-415.331,"y":131.786},{"x":-386.176,"y":125.974},{"x":-353.495,"y":120.403},{"x":-309.579,"y":114.953},{"x":-256.722,"y":110.523},{"x":-183.748,"y":107.24},{"x":-105.286,"y":105.588},{"x":-26.828,"y":103.392},{"x":38.823,"y":101.222},{"x":100.879,"y":97.918},{"x":157.949,"y":94.409},{"x":197.02,"y":91.065},{"x":243.151,"y":87.906},{"x":286.917,"y":83.542},{"x":319.727,"y":78.455},{"x":357.997,"y":71.371},{"x":383.487,"y":63.746},{"x":403.511,"y":57.211},{"x":424.992,"y":50.313},{"x":454.482,"y":40.691},{"x":479.978,"y":33.792},{"x":514.585,"y":25.077},{"x":538.256,"y":18.178},{"x":552.832,"y":15.09},{"x":574.71,"y":12.364},{"x":596.592,"y":10.001},{"x":625.777,"y":8.07}],"interp":"lin","step":5},{"label":"10 hours","data":[{"x":-439.009,"y":137.778},{"x":-415.331,"y":131.786},{"x":-386.176,"y":125.974},{"x":-353.495,"y":120.403},{"x":-309.579,"y":114.953},{"x":-256.722,"y":110.523},{"x":-183.748,"y":107.24},{"x":-105.286,"y":105.588},{"x":-26.828,"y":103.392},{"x":38.823,"y":101.222},{"x":100.879,"y":97.918},{"x":157.949,"y":94.409},{"x":197.02,"y":91.065},{"x":243.151,"y":87.906},{"x":294.936,"y":82.089},{"x":341.599,"y":74.822},{"x":379.505,"y":67.919},{"x":409.02,"y":61.563},{"x":445.087,"y":52.811},{"x":474.588,"y":44.677},{"x":496.433,"y":37.597},{"x":511.358,"y":32.514},{"x":530.302,"y":27.975},{"x":562.739,"y":21.799},{"x":596.641,"y":16.349},{"x":631.649,"y":12.168},{"x":669.58,"y":8.531},{"x":720.658,"y":5.616},{"x":769.919,"y":3.935},{"x":800.941,"y":3.492}],"interp":"lin","step":5},{"label":"1/2 hour","data":[{"x":-439.009,"y":137.778},{"x":-415.331,"y":131.786},{"x":-386.176,"y":125.974},{"x":-353.495,"y":120.403},{"x":-309.579,"y":114.953},{"x":-256.722,"y":110.523},{"x":-183.748,"y":107.24},{"x":-105.286,"y":105.588},{"x":-26.828,"y":103.392},{"x":38.823,"y":101.222},{"x":100.879,"y":97.918},{"x":157.949,"y":94.409},{"x":197.02,"y":91.065},{"x":243.516,"y":87.906},{"x":292.389,"y":83.178},{"x":332.502,"y":78.452},{"x":378.075,"y":71.729},{"x":416.347,"y":65.008},{"x":452.782,"y":56.654},{"x":477.91,"y":49.392},{"x":510.674,"y":38.392},{"x":531.062,"y":31.784},{"x":556.567,"y":25.973},{"x":586.089,"y":20.524},{"x":618.534,"y":15.437},{"x":656.827,"y":11.255},{"x":698.775,"y":7.798},{"x":745.111,"y":5.392},{"x":797.656,"y":3.529}],"interp":"lin","step":5}],"opts":{"xLabel":"Temperature, °F","yLabel":"Percentage of room-temperature Fty"},"derate":{"kind":"temperature","mode":"percent","series":[{"label":"10,000 hours","props":["Fty"],"hours":10000.0},{"label":"1,000 hours","props":["Fty"],"hours":1000.0},{"label":"100 hours","props":["Fty"],"hours":100.0},{"label":"10 hours","props":["Fty"],"hours":10.0},{"label":"1/2 hour","props":["Fty"],"hours":0.5}]}}]},{"id":"3.6.2.2.1c","caption":"Figure 3.6.2.2.1(c). Effect of exposure at elevated temperatures on the room-temperature tensile ultimate strength (Ftu) of 6061-T6 aluminum alloy (all products).","page":"Chapter3.6(aluminum).html","anchor":"fig-3.6.2.2.1c","pdfPage":578,"image":null,"charts":[{"canvas":"canvas-36221c","series":[{"label":"10,000 hours","data":[{"x":219.189,"y":99.735},{"x":235.528,"y":96.152},{"x":262.543,"y":90.18},{"x":286.646,"y":84.607},{"x":306.382,"y":80.228},{"x":339.383,"y":73.01},{"x":381.118,"y":63.376},{"x":412.825,"y":56.476},{"x":443.075,"y":49.575},{"x":462.163,"y":45.329},{"x":480.451,"y":42.888},{"x":507.486,"y":40.817},{"x":539.869,"y":39.703},{"x":582.782,"y":39.331},{"x":698.571,"y":39.199}],"interp":"lin","step":5},{"label":"1,000 hours","data":[{"x":285.585,"y":99.628},{"x":326.341,"y":88.588},{"x":353.027,"y":81.422},{"x":377.45,"y":75.08},{"x":402.52,"y":68.71},{"x":426.618,"y":62.314},{"x":446.027,"y":57.272},{"x":463.012,"y":53.291},{"x":484.045,"y":49.177},{"x":507.51,"y":45.727},{"x":532.597,"y":42.808},{"x":562.547,"y":40.95},{"x":591.692,"y":39.889},{"x":629.746,"y":39.411},{"x":663.916,"y":39.305},{"x":698.247,"y":39.252}],"interp":"lin","step":5},{"label":"100 hours","data":[{"x":332.873,"y":99.602},{"x":351.467,"y":93.631},{"x":370.872,"y":87.792},{"x":391.087,"y":82.086},{"x":415.991,"y":74.788},{"x":442.35,"y":67.091},{"x":467.093,"y":59.926},{"x":488.286,"y":55.547},{"x":516.764,"y":50.637},{"x":541.527,"y":47.611},{"x":568.236,"y":45.196},{"x":600.614,"y":42.941},{"x":635.423,"y":41.269},{"x":665.377,"y":40.181},{"x":698.247,"y":39.252}],"interp":"lin","step":5},{"label":"10 hours","data":[{"x":357.163,"y":99.469},{"x":380.614,"y":92.967},{"x":402.446,"y":86.73},{"x":431.396,"y":79.007},{"x":454.038,"y":72.771},{"x":469.243,"y":69.214},{"x":496.261,"y":63.641},{"x":524.902,"y":59.05},{"x":552.091,"y":55.414},{"x":576.37,"y":52.76},{"x":603.078,"y":50.239},{"x":635.454,"y":47.585},{"x":664.108,"y":45.568},{"x":696.811,"y":43.604}],"interp":"lin","step":5},{"label":"1/2 hour","data":[{"x":378.865,"y":99.602},{"x":410.571,"y":92.569},{"x":436.456,"y":87.261},{"x":463.961,"y":81.953},{"x":493.085,"y":76.645},{"x":518.165,"y":72.266},{"x":543.245,"y":68.02},{"x":568.005,"y":64.384},{"x":597.459,"y":60.324},{"x":630.638,"y":56.21},{"x":659.772,"y":53.026},{"x":696.679,"y":49.841}],"interp":"lin","step":5}],"opts":{"xLabel":"Temperature, °F","yLabel":"Percentage of room-temperature Ftu"},"derate":{"kind":"exposure","mode":"percent","series":[{"label":"10,000 hours","props":["Ftu"],"hours":10000.0},{"label":"1,000 hours","props":["Ftu"],"hours":1000.0},{"label":"100 hours","props":["Ftu"],"hours":100.0},{"label":"10 hours","props":["Ftu"],"hours":10.0},{"label":"1/2 hour","props":["Ftu"],"hours":0.5}]}}]},{"id":"3.6.2.2.1d","caption":"Figure 3.6.2.2.1(d). Effect of exposure at elevated temperatures on the room-temperature tensile yield strength (Fty) of 6061-T6 aluminum alloy (all products).","page":"Chapter3.6(aluminum).html","anchor":"fig-3.6.2.2.1d","pdfPage":578,"image":null,"charts":[{"canvas":"canvas-36221d","series":[{"label":"10,000 hours","data":[{"x":257.01,"y":99.767},{"x":276.043,"y":94.344},{"x":297.561,"y":88.378},{"x":321.551,"y":80.786},{"x":341.404,"y":74.278},{"x":356.287,"y":68.856},{"x":371.004,"y":63.298},{"x":387.522,"y":55.3},{"x":400.721,"y":47.358},{"x":418.724,"y":38.493},{"x":433.113,"y":33.477},{"x":446.688,"y":29.924},{"x":462.752,"y":26.399},{"x":477.831,"y":23.849},{"x":499.387,"y":21.731},{"x":525.096,"y":20.047},{"x":551.648,"y":19.608},{"x":595.631,"y":19.601},{"x":653.721,"y":19.429},{"x":699.36,"y":19.014}],"interp":"lin","step":5},{"label":"1,000 hours","data":[{"x":293.523,"y":99.625},{"x":311.728,"y":94.337},{"x":329.931,"y":88.914},{"x":351.443,"y":82.407},{"x":368.81,"y":76.306},{"x":384.518,"y":70.341},{"x":404.361,"y":62.885},{"x":419.234,"y":56.379},{"x":431.617,"y":49.873},{"x":445.663,"y":43.637},{"x":458.062,"y":38.757},{"x":472.116,"y":33.335},{"x":488.672,"y":29.131},{"x":506.894,"y":25.605},{"x":524.296,"y":23.028},{"x":545.024,"y":21.127},{"x":571.567,"y":19.903},{"x":611.397,"y":19.49},{"x":655.379,"y":19.347},{"x":678.613,"y":19.072},{"x":700.188,"y":18.879}],"interp":"lin","step":5},{"label":"100 hours","data":[{"x":345.804,"y":99.481},{"x":359.856,"y":93.923},{"x":378.049,"y":87.416},{"x":396.239,"y":80.638},{"x":414.427,"y":73.724},{"x":430.13,"y":67.217},{"x":443.184,"y":61.388},{"x":455.91,"y":55.966},{"x":472.928,"y":48.24},{"x":487.801,"y":41.733},{"x":511.128,"y":34.141},{"x":531.832,"y":29.802},{"x":550.053,"y":26.14},{"x":572.27,"y":23.778},{"x":600.634,"y":21.958},{"x":633.814,"y":20.516},{"x":673.637,"y":19.425},{"x":700.188,"y":18.879}],"interp":"lin","step":5},{"label":"10 hours","data":[{"x":354.269,"y":99.534},{"x":369.497,"y":95.276},{"x":389.857,"y":89.826},{"x":409.884,"y":84.212},{"x":430.406,"y":78.22},{"x":449.597,"y":72.011},{"x":460.675,"y":67.754},{"x":472.402,"y":62.061},{"x":484.782,"y":55.148},{"x":498.837,"y":49.861},{"x":514.719,"y":44.737},{"x":536.903,"y":39.015},{"x":561.755,"y":34.539},{"x":582.468,"y":31.148},{"x":602.361,"y":28.706},{"x":628.064,"y":26.398},{"x":653.771,"y":24.469},{"x":678.653,"y":23.11},{"x":700.219,"y":22.022}],"interp":"lin","step":5},{"label":"1/2 hour","data":[{"x":378.002,"y":99.34},{"x":401.022,"y":94.322},{"x":425.535,"y":89.169},{"x":450.541,"y":83.474},{"x":469.916,"y":79.107},{"x":488.297,"y":74.795},{"x":507.337,"y":70.104},{"x":525.216,"y":65.439},{"x":541.268,"y":60.694},{"x":555.332,"y":56.22},{"x":570.222,"y":51.475},{"x":587.601,"y":46.648},{"x":603.163,"y":42.581},{"x":619.558,"y":39.001},{"x":637.286,"y":35.8},{"x":658.005,"y":33.032},{"x":677.901,"y":30.861},{"x":700.291,"y":29.231}],"interp":"lin","step":5}],"opts":{"xLabel":"Temperature, °F","yLabel":"Percentage of room-temperature Fty"},"derate":{"kind":"exposure","mode":"percent","series":[{"label":"10,000 hours","props":["Fty"],"hours":10000.0},{"label":"1,000 hours","props":["Fty"],"hours":1000.0},{"label":"100 hours","props":["Fty"],"hours":100.0},{"label":"10 hours","props":["Fty"],"hours":10.0},{"label":"1/2 hour","props":["Fty"],"hours":0.5}]}}]},{"id":"3.6.2.2.4","caption":"Figure 3.6.2.2.4. Effect of temperature on the tensile and compressive moduli (E and Ec) of 6061 aluminum alloy.","page":"Chapter3.6(aluminum).html","anchor":"fig-3.6.2.2.4","pdfPage":579,"image":null,"charts":[{"canvas":"canvas-36224","series":[{"label":"E and Ec","data":[{"x":-316.681,"y":112.674},{"x":-275.564,"y":110.855},{"x":-218.845,"y":108.755},{"x":-147.945,"y":106.122},{"x":-71.368,"y":103.712},{"x":-8.97,"y":101.944},{"x":64.786,"y":100.648},{"x":125.494,"y":99.717},{"x":185.354,"y":98.953},{"x":229.324,"y":98.22},{"x":273.288,"y":97.097},{"x":314.408,"y":95.418},{"x":359.775,"y":93.18},{"x":400.877,"y":90.247},{"x":444.808,"y":86.757},{"x":490.146,"y":82.43},{"x":533.777,"y":77.797},{"x":567.774,"y":74.086},{"x":603.468,"y":70.067}],"interp":"lin","step":5}],"opts":{"xLabel":"Temperature, °F","yLabel":"Percentage of room-temperature E, Ec"},"derate":{"kind":"temperature","mode":"percent","series":[{"label":"E and Ec","props":["E","Ec"],"hours":null}]}}]},{"id":"3.6.2.2.5a","caption":"Figure 3.6.2.2.5(a). Effect of temperature on the elongation of 6061-T6 aluminum alloy (all products).","page":"Chapter3.6(aluminum).html","anchor":"fig-3.6.2.2.5a","pdfPage":580,"image":null,"charts":[{"canvas":"canvas-36225a","series":[{"label":"10,000 hours","data":[{"x":80.908,"y":17.727},{"x":148.248,"y":17.693},{"x":260.032,"y":17.772},{"x":307.844,"y":17.721},{"x":332.057,"y":19.912},{"x":358.949,"y":23.164},{"x":384.48,"y":27.505},{"x":414.165,"y":33.394},{"x":439.67,"y":39.64},{"x":468.362,"y":49.23},{"x":492.493,"y":57.517},{"x":516.093,"y":65.26},{"x":533.255,"y":70.939},{"x":554.186,"y":76.806},{"x":580.775,"y":82.561},{"x":606.972,"y":87.445},{"x":636.418,"y":91.131},{"x":664.399,"y":93.484},{"x":697.242,"y":94.91}],"interp":"lin","step":5},{"label":"1,000 hours","data":[{"x":80.91,"y":17.591},{"x":148.248,"y":17.72},{"x":253.972,"y":17.694},{"x":308.517,"y":17.747},{"x":332.07,"y":18.96},{"x":361.13,"y":21.231},{"x":390.855,"y":24.181},{"x":417.477,"y":27.488},{"x":448.387,"y":32.37},{"x":477.406,"y":37.77},{"x":500.239,"y":42.384},{"x":524.409,"y":47.76},{"x":544.264,"y":53.545},{"x":565.19,"y":59.793},{"x":587.455,"y":66.585},{"x":607.448,"y":72.153},{"x":628.383,"y":77.693},{"x":646.51,"y":81.793},{"x":666.259,"y":85.429},{"x":682.249,"y":88.115},{"x":698.522,"y":89.848}],"interp":"lin","step":5},{"label":"100 hours","data":[{"x":81.178,"y":17.7},{"x":175.184,"y":17.734},{"x":284.274,"y":17.787},{"x":351.613,"y":17.834},{"x":402.794,"y":17.699},{"x":424.593,"y":19.13},{"x":448.404,"y":21.105},{"x":469.38,"y":23.652},{"x":490.21,"y":27.042},{"x":509.828,"y":30.407},{"x":532.798,"y":34.857},{"x":549.586,"y":38.386},{"x":566.762,"y":43.058},{"x":579.767,"y":47.405},{"x":596.393,"y":52.947},{"x":611.282,"y":57.457},{"x":625.232,"y":61.64},{"x":641.191,"y":66.693},{"x":657.281,"y":71.991},{"x":676.458,"y":78.104},{"x":696.565,"y":85.168}],"interp":"lin","step":5},{"label":"10 hours","data":[{"x":80.908,"y":17.727},{"x":148.921,"y":17.72},{"x":253.971,"y":17.802},{"x":345.552,"y":17.892},{"x":429.728,"y":17.822},{"x":468.788,"y":17.638},{"x":489.65,"y":18.607},{"x":506.466,"y":20.041},{"x":527.31,"y":22.398},{"x":549.484,"y":25.924},{"x":569.626,"y":30.403},{"x":587.607,"y":35.292},{"x":599.408,"y":39.096},{"x":614.421,"y":44.394},{"x":626.76,"y":48.197},{"x":638.293,"y":51.865},{"x":656.804,"y":57.434},{"x":670.219,"y":61.372},{"x":684.034,"y":65.583},{"x":698.124,"y":69.44}],"interp":"lin","step":5},{"label":"1/2 hour","data":[{"x":80.909,"y":17.673},{"x":202.12,"y":17.747},{"x":330.737,"y":17.927},{"x":416.933,"y":17.828},{"x":472.826,"y":17.8},{"x":497.065,"y":18.059},{"x":523.315,"y":18.998},{"x":556.685,"y":21.294},{"x":580.492,"y":23.595},{"x":609.27,"y":26.818},{"x":636.965,"y":30.505},{"x":659.95,"y":33.867},{"x":680.249,"y":36.687},{"x":697.72,"y":39.399}],"interp":"lin","step":5}],"opts":{"xLabel":"Temperature, °F","yLabel":"Elongation, percent"},"derate":{"kind":"temperature","mode":"absolute","series":[{"label":"10,000 hours","props":["elong"],"hours":10000.0},{"label":"1,000 hours","props":["elong"],"hours":1000.0},{"label":"100 hours","props":["elong"],"hours":100.0},{"label":"10 hours","props":["elong"],"hours":10.0},{"label":"1/2 hour","props":["elong"],"hours":0.5}]}}]},{"id":"3.6.2.2.5b","caption":"Figure 3.6.2.2.5(b). Effect of exposure at elevated temperatures on the room-temperature elongation of 6061-T6 aluminum alloy (all products).","page":"Chapter3.6(aluminum).html","anchor":"fig-3.6.2.2.5b","pdfPage":580,"image":null,"charts":[{"canvas":"canvas-36225b","series":[{"label":"10,000 hours","data":[{"x":78.734,"y":15.649},{"x":112.87,"y":15.639},{"x":159.119,"y":15.541},{"x":212.526,"y":15.445},{"x":258.775,"y":15.462},{"x":319.89,"y":15.532},{"x":372.746,"y":15.552},{"x":423.95,"y":15.524},{"x":475.155,"y":15.544},{"x":510.392,"y":15.789},{"x":553.338,"y":16.5},{"x":596.944,"y":18.139},{"x":634.935,"y":20.053},{"x":667.86,"y":21.642},{"x":698.692,"y":23.368}],"interp":"lin","step":5},{"label":"1,000 hours","data":[{"x":78.844,"y":15.765},{"x":140.399,"y":15.557},{"x":207.02,"y":15.536},{"x":320.991,"y":15.625},{"x":419.546,"y":15.569},{"x":476.917,"y":15.521},{"x":515.678,"y":15.837},{"x":543.207,"y":17.076},{"x":570.406,"y":18.708},{"x":599.587,"y":20.573},{"x":627.667,"y":22.924},{"x":652.443,"y":24.996},{"x":683.276,"y":27.905},{"x":700.344,"y":29.673}],"interp":"lin","step":5},{"label":"100 hours","data":[{"x":79.835,"y":15.627},{"x":167.928,"y":15.66},{"x":248.314,"y":15.458},{"x":328.699,"y":15.72},{"x":390.365,"y":15.744},{"x":481.762,"y":15.546},{"x":513.696,"y":16.138},{"x":540.674,"y":18.233},{"x":570.957,"y":21.443},{"x":590.558,"y":24.625},{"x":604.542,"y":26.508},{"x":621.611,"y":28.461},{"x":640.33,"y":29.766},{"x":663.455,"y":29.89},{"x":698.913,"y":29.857}],"interp":"lin","step":5},{"label":"10 hours","data":[{"x":79.835,"y":15.742},{"x":151.411,"y":15.654},{"x":238.403,"y":15.71},{"x":318.789,"y":15.624},{"x":390.365,"y":15.512},{"x":413.71,"y":16.401},{"x":445.423,"y":17.502},{"x":464.694,"y":19.248},{"x":477.357,"y":21.454},{"x":496.077,"y":24.242},{"x":519.202,"y":26.684},{"x":542.326,"y":28.315},{"x":569.085,"y":29.739},{"x":592.98,"y":29.864},{"x":635.926,"y":29.88},{"x":697.811,"y":29.811}],"interp":"lin","step":5},{"label":"1/2 hour","data":[{"x":78.183,"y":15.742},{"x":121.679,"y":15.758},{"x":177.839,"y":15.548},{"x":225.74,"y":15.566},{"x":279.697,"y":15.47},{"x":334.205,"y":15.676},{"x":369.442,"y":15.967},{"x":390.365,"y":17.435},{"x":411.287,"y":19.575},{"x":434.191,"y":22.203},{"x":451.48,"y":24.689},{"x":469.759,"y":27.152},{"x":482.863,"y":28.409},{"x":504.336,"y":29.344},{"x":532.416,"y":29.656},{"x":566.001,"y":29.761},{"x":618.857,"y":29.827},{"x":698.142,"y":29.88}],"interp":"lin","step":5}],"opts":{"xLabel":"Temperature, °F","yLabel":"Elongation, percent"},"derate":{"kind":"exposure","mode":"absolute","series":[{"label":"10,000 hours","props":["elong"],"hours":10000.0},{"label":"1,000 hours","props":["elong"],"hours":1000.0},{"label":"100 hours","props":["elong"],"hours":100.0},{"label":"10 hours","props":["elong"],"hours":10.0},{"label":"1/2 hour","props":["elong"],"hours":0.5}]}}]},{"id":"3.6.2.2.6a","caption":"Figure 3.6.2.2.6(a). Typical tensile stress-strain curves for 6061-T6 aluminum alloy sheet at room temperature. Thickness = 0.249 in.","page":"Chapter3.6(aluminum).html","anchor":"fig-3.6.2.2.6a","pdfPage":581,"image":null,"charts":[{"canvas":"canvas-36226a","series":[{"label":"Long Transverse","data":[{"x":-0.0,"y":0.0},{"x":1.148,"y":11.331},{"x":1.707,"y":16.906},{"x":2.147,"y":21.268},{"x":2.476,"y":24.48},{"x":2.912,"y":28.782},{"x":3.241,"y":31.933},{"x":3.482,"y":33.933},{"x":3.724,"y":35.508},{"x":3.998,"y":36.841},{"x":4.349,"y":37.872},{"x":4.724,"y":38.793},{"x":5.172,"y":39.508},{"x":5.764,"y":40.212},{"x":6.137,"y":40.527},{"x":6.664,"y":40.903},{"x":7.388,"y":41.449},{"x":8.364,"y":41.947},{"x":9.117,"y":42.287}],"interp":"lin","step":0.05},{"label":"Longitudinal","data":[{"x":-0.0,"y":0.0},{"x":1.268,"y":12.482},{"x":1.794,"y":17.754},{"x":2.123,"y":20.965},{"x":2.439,"y":24.128},{"x":2.912,"y":28.782},{"x":3.208,"y":31.691},{"x":3.471,"y":34.236},{"x":3.667,"y":36.235},{"x":3.833,"y":37.508},{"x":4.107,"y":38.696},{"x":4.371,"y":39.241},{"x":4.777,"y":39.714},{"x":5.786,"y":40.357},{"x":6.993,"y":40.783},{"x":8.222,"y":41.087},{"x":9.133,"y":41.209}],"interp":"lin","step":0.05}],"opts":{"xLabel":"Strain, percent","yLabel":"Stress, ksi"}}]},{"id":"3.6.2.2.6b","caption":"Figure 3.6.2.2.6(b). Typical tensile stress-strain curve for 6061-T6 aluminum alloy sheet at 200°F. Thickness = 0.125 in.","page":"Chapter3.6(aluminum).html","anchor":"fig-3.6.2.2.6b","pdfPage":581,"image":null,"charts":[{"canvas":"canvas-36226b","series":[{"label":"Dataset 1","data":[{"x":0.0,"y":0.0},{"x":1.153,"y":11.211},{"x":1.749,"y":17.011},{"x":2.179,"y":21.186},{"x":2.55,"y":24.98},{"x":2.941,"y":28.775},{"x":3.321,"y":32.299},{"x":3.507,"y":33.98},{"x":3.712,"y":35.281},{"x":3.967,"y":36.474},{"x":4.299,"y":37.397},{"x":4.729,"y":38.038},{"x":5.62,"y":38.812},{"x":6.754,"y":39.413},{"x":7.791,"y":39.905}],"interp":"lin","step":0.05}],"opts":{"xLabel":"Strain, percent","yLabel":"Stress, ksi"}}]},{"id":"3.6.2.2.6c","caption":"Figure 3.6.2.2.6(c). Typical tensile stress-strain curves for 6061-T6 aluminum alloy sheet at 300°F. Thickness = 0.125 in.","page":"Chapter3.6(aluminum).html","anchor":"fig-3.6.2.2.6c","pdfPage":582,"image":null,"charts":[{"canvas":"canvas-36226c","series":[{"label":"100 hour exposure","data":[{"x":0.0,"y":0.0},{"x":1.313,"y":12.395},{"x":1.959,"y":18.522},{"x":2.384,"y":22.553},{"x":2.747,"y":25.993},{"x":3.058,"y":28.906},{"x":3.262,"y":30.185},{"x":3.495,"y":31.314},{"x":3.887,"y":32.292},{"x":4.358,"y":33.013},{"x":5.021,"y":33.625},{"x":5.961,"y":34.163},{"x":6.942,"y":34.604},{"x":7.595,"y":34.765}],"interp":"lin","step":0.05},{"label":"2-10 hour exposure","data":[{"x":0.0,"y":0.0},{"x":1.343,"y":12.556},{"x":2.232,"y":21.156},{"x":2.757,"y":26.208},{"x":3.151,"y":29.648},{"x":3.301,"y":30.949},{"x":3.456,"y":32.002},{"x":3.59,"y":32.722},{"x":3.836,"y":33.582},{"x":4.121,"y":34.27},{"x":4.526,"y":34.915},{"x":5.162,"y":35.56},{"x":5.92,"y":36.098},{"x":7.002,"y":36.603},{"x":7.797,"y":36.872}],"interp":"lin","step":0.05}],"opts":{"xLabel":"Strain, percent","yLabel":"Stress, ksi"}}]},{"id":"3.6.2.2.6d","caption":"Figure 3.6.2.2.6(d). Typical tensile stress-strain curves for 6061-T6 aluminum alloy sheet at 400°F. Thickness = 0.125 in.","page":"Chapter3.6(aluminum).html","anchor":"fig-3.6.2.2.6d","pdfPage":582,"image":null,"charts":[{"canvas":"canvas-36226d","series":[{"label":"100 hour exposure","data":[{"x":-0.0,"y":0.0},{"x":1.468,"y":13.051},{"x":1.863,"y":16.482},{"x":2.101,"y":18.552},{"x":2.278,"y":19.532},{"x":2.485,"y":20.512},{"x":2.848,"y":21.535},{"x":3.376,"y":22.47},{"x":4.101,"y":23.12},{"x":5.312,"y":23.889},{"x":7.021,"y":24.502}],"interp":"lin","step":0.05},{"label":"10 hour exposure","data":[{"x":-0.0,"y":0.0},{"x":1.603,"y":14.227},{"x":2.102,"y":18.606},{"x":2.382,"y":21.003},{"x":2.587,"y":22.321},{"x":2.751,"y":23.192},{"x":3.014,"y":24.106},{"x":3.491,"y":25.183},{"x":4.34,"y":26.28},{"x":5.013,"y":26.822},{"x":6.121,"y":27.427},{"x":7.426,"y":27.912}],"interp":"lin","step":0.05},{"label":"2-5 hour exposure","data":[{"x":-0.0,"y":0.0},{"x":1.313,"y":11.58},{"x":1.782,"y":15.818},{"x":2.155,"y":19.14},{"x":2.465,"y":21.656},{"x":2.651,"y":23.127},{"x":2.838,"y":24.249},{"x":3.045,"y":25.142},{"x":3.387,"y":26.23},{"x":3.916,"y":27.208},{"x":4.465,"y":27.903},{"x":5.189,"y":28.478},{"x":6.049,"y":29.03},{"x":6.846,"y":29.397},{"x":7.509,"y":29.666}],"interp":"lin","step":0.05}],"opts":{"xLabel":"Strain, percent","yLabel":"Stress, ksi"}}]},{"id":"3.6.2.2.6e","caption":"Figure 3.6.2.2.6(e). Typical tensile stress-strain curves for 6061-T6 aluminum alloy sheet at 500°F. Thickness = 0.125 in.","page":"Chapter3.6(aluminum).html","anchor":"fig-3.6.2.2.6e","pdfPage":583,"image":null,"charts":[{"canvas":"canvas-36226e","series":[{"label":"100 hour exposure","data":[{"x":0.0,"y":0.0},{"x":0.592,"y":4.62},{"x":0.836,"y":6.691},{"x":0.972,"y":7.598},{"x":1.153,"y":8.4},{"x":1.39,"y":8.992},{"x":1.764,"y":9.519},{"x":2.357,"y":10.026},{"x":3.07,"y":10.403},{"x":3.879,"y":10.707},{"x":5.027,"y":10.986},{"x":5.825,"y":11.159}],"interp":"lin","step":0.05},{"label":"10 hour exposure","data":[{"x":0.0,"y":0.0},{"x":0.725,"y":5.738},{"x":1.039,"y":8.4},{"x":1.281,"y":10.142},{"x":1.474,"y":11.292},{"x":1.656,"y":12.015},{"x":1.825,"y":12.541},{"x":2.127,"y":13.199},{"x":2.622,"y":13.811},{"x":3.347,"y":14.385},{"x":4.375,"y":14.959},{"x":5.269,"y":15.284},{"x":6.402,"y":15.635}],"interp":"lin","step":0.05},{"label":"2-5 hour exposure","data":[{"x":0.0,"y":0.0},{"x":0.689,"y":5.442},{"x":1.088,"y":8.728},{"x":1.353,"y":10.766},{"x":1.474,"y":11.719},{"x":1.595,"y":12.639},{"x":1.791,"y":14.026},{"x":2.006,"y":15.071},{"x":2.269,"y":16.031},{"x":2.634,"y":16.847},{"x":3.118,"y":17.604},{"x":3.686,"y":18.203},{"x":4.52,"y":18.817},{"x":5.498,"y":19.345},{"x":6.514,"y":19.748},{"x":6.985,"y":19.921}],"interp":"lin","step":0.05}],"opts":{"xLabel":"Strain, percent","yLabel":"Stress, ksi"}}]},{"id":"3.6.2.2.6f","caption":"Figure 3.6.2.2.6(f). Typical compressive stress-strain and compressive tangent-modulus curves for 6061-T6 aluminum alloy sheet at room temperature. Thickness = 0.249 in.","page":"Chapter3.6(aluminum).html","anchor":"fig-3.6.2.2.6f","pdfPage":583,"image":null,"charts":[{"canvas":"canvas-36226f","series":[{"label":"Longitudinal and Long Transverse","data":[{"x":0.0,"y":0.0},{"x":1.153,"y":11.711},{"x":1.652,"y":16.817},{"x":2.104,"y":21.148},{"x":2.461,"y":24.961},{"x":2.793,"y":28.193},{"x":3.162,"y":31.683},{"x":3.494,"y":34.333},{"x":3.839,"y":36.272},{"x":4.219,"y":37.758},{"x":4.824,"y":39.051},{"x":5.679,"y":40.15},{"x":6.605,"y":40.99},{"x":7.769,"y":41.701},{"x":9.205,"y":42.347}],"interp":"lin","step":0.05},{"label":"Long Transverse — Tangent Modulus","data":[{"x":0.381,"y":42.244},{"x":0.552,"y":41.443},{"x":0.837,"y":40.564},{"x":1.511,"y":39.297},{"x":2.593,"y":37.952},{"x":4.065,"y":36.712},{"x":5.109,"y":35.975},{"x":6.118,"y":35.238},{"x":6.818,"y":34.669},{"x":7.435,"y":34.178},{"x":8.052,"y":33.609},{"x":8.622,"y":32.963},{"x":9.002,"y":32.394},{"x":9.429,"y":31.618},{"x":9.761,"y":30.584},{"x":9.927,"y":29.55},{"x":10.055,"y":27.87},{"x":10.097,"y":25.737},{"x":10.11,"y":0.078}]},{"label":"Longitudinal — Tangent Modulus","data":[{"x":0.433,"y":42.477},{"x":0.872,"y":40.732},{"x":1.596,"y":39.116},{"x":2.7,"y":37.823},{"x":3.922,"y":36.634},{"x":5.275,"y":35.522},{"x":6.13,"y":34.863},{"x":6.64,"y":34.436},{"x":7.269,"y":33.894},{"x":7.862,"y":33.312},{"x":8.408,"y":32.653},{"x":8.871,"y":32.045},{"x":9.286,"y":31.244},{"x":9.559,"y":30.52},{"x":9.785,"y":29.615},{"x":9.939,"y":28.451},{"x":10.055,"y":26.9},{"x":10.1,"y":24.315},{"x":10.103,"y":0.039}]}],"opts":{"xLabel":"Strain, percent","yLabel":"Stress, ksi","tension":0}}]},{"id":"3.6.2.2.6g","caption":"Figure 3.6.2.2.6(g). Typical tensile and compressive stress-strain and compressive tangent-modulus curves for 6061-T6 aluminum alloy sheet at room temperature.","page":"Chapter3.6(aluminum).html","anchor":"fig-3.6.2.2.6g","pdfPage":584,"image":null,"charts":[{"canvas":"canvas-36226g","series":[{"label":"Longitudinal — Tension","data":[{"x":0.0,"y":0.0},{"x":1.427,"y":14.039},{"x":2.385,"y":23.469},{"x":3.042,"y":30.302},{"x":3.376,"y":33.408},{"x":3.656,"y":36.005},{"x":3.861,"y":37.473},{"x":4.26,"y":38.658},{"x":4.875,"y":39.333},{"x":5.781,"y":39.894},{"x":6.31,"y":40.061}],"interp":"lin","step":0.05},{"label":"Longitudinal — Compression","data":[{"x":0.0,"y":0.0},{"x":1.629,"y":16.41},{"x":2.848,"y":28.495},{"x":3.397,"y":33.464},{"x":3.667,"y":35.101},{"x":3.958,"y":36.399},{"x":4.368,"y":37.584},{"x":4.81,"y":38.429},{"x":5.306,"y":39.218},{"x":5.738,"y":39.781},{"x":6.31,"y":40.4}],"interp":"lin","step":0.05},{"label":"Longitudinal — Compression Tangent Modulus","data":[{"x":0.892,"y":40.369},{"x":1.378,"y":39.18},{"x":2.08,"y":38.103},{"x":2.965,"y":37.082},{"x":3.893,"y":36.174},{"x":4.573,"y":35.606},{"x":5.296,"y":34.981},{"x":6.57,"y":33.867},{"x":7.509,"y":33.049},{"x":8.189,"y":32.267},{"x":8.696,"y":31.564},{"x":9.247,"y":30.555},{"x":9.625,"y":29.469},{"x":9.884,"y":28.01},{"x":10.036,"y":26.032},{"x":10.09,"y":23.489},{"x":10.117,"y":-0.048}]}],"opts":{"xLabel":"Strain, percent","yLabel":"Stress, ksi","tension":0}}]},{"id":"3.6.2.2.6h","caption":"Figure 3.6.2.2.6(h). Typical tensile stress-strain curves for 6061-T6 aluminum alloy extrusion at room temperature. All thicknesses.","page":"Chapter3.6(aluminum).html","anchor":"fig-3.6.2.2.6h","pdfPage":585,"image":null,"charts":[{"canvas":"canvas-36226h","series":[{"label":"Long Transverse","data":[{"x":0.0,"y":0.0},{"x":1.338,"y":13.29},{"x":2.533,"y":25.168},{"x":3.276,"y":32.389},{"x":3.615,"y":35.483},{"x":3.853,"y":37.036},{"x":4.069,"y":38.035},{"x":4.381,"y":38.903},{"x":4.884,"y":39.815},{"x":5.842,"y":40.793},{"x":6.928,"y":41.466},{"x":7.733,"y":41.835},{"x":8.54,"y":42.085},{"x":9.109,"y":42.269}],"interp":"lin","step":0.05},{"label":"Longitudinal","data":[{"x":0.0,"y":0.0},{"x":1.536,"y":15.071},{"x":2.271,"y":22.345},{"x":2.747,"y":27.123},{"x":3.398,"y":33.637},{"x":3.7,"y":36.569},{"x":3.93,"y":38.523},{"x":4.122,"y":39.663},{"x":4.398,"y":40.782},{"x":4.755,"y":41.607},{"x":5.209,"y":42.226},{"x":5.871,"y":42.866},{"x":6.502,"y":43.29},{"x":6.988,"y":43.583},{"x":7.739,"y":43.887},{"x":8.612,"y":44.169},{"x":9.345,"y":44.354}],"interp":"lin","step":0.05}],"opts":{"xLabel":"Strain, percent","yLabel":"Stress, ksi"}}]},{"id":"3.6.2.2.6i","caption":"Figure 3.6.2.2.6(i). Typical compressive stress-strain and compressive tangent-modulus curves for 6061-T6 aluminum alloy extrusion at room temperature. All thicknesses.","page":"Chapter3.6(aluminum).html","anchor":"fig-3.6.2.2.6i","pdfPage":585,"image":null,"charts":[{"canvas":"canvas-36226i","series":[{"label":"Long Transverse — Compression","data":[{"x":0.0,"y":0.0},{"x":1.754,"y":17.62},{"x":2.341,"y":23.604},{"x":3.431,"y":34.575},{"x":3.753,"y":37.4},{"x":3.975,"y":38.896},{"x":4.277,"y":40.115},{"x":4.71,"y":41.279},{"x":5.204,"y":41.944},{"x":5.728,"y":42.553},{"x":6.302,"y":43.052},{"x":7.088,"y":43.55},{"x":8.025,"y":43.994},{"x":8.871,"y":44.271},{"x":9.355,"y":44.393}],"interp":"lin","step":0.05},{"label":"Longitudinal — Compression","data":[{"x":0.0,"y":0.0},{"x":1.293,"y":12.965},{"x":2.304,"y":23.216},{"x":3.265,"y":32.912},{"x":3.693,"y":37.012},{"x":3.818,"y":38.453},{"x":4.007,"y":40.004},{"x":4.217,"y":41.113},{"x":4.515,"y":42.165},{"x":4.928,"y":42.93},{"x":5.446,"y":43.55},{"x":6.141,"y":44.049},{"x":6.816,"y":44.448},{"x":7.632,"y":44.736},{"x":8.519,"y":44.991},{"x":9.315,"y":45.213}],"interp":"lin","step":0.05},{"label":"Longitudinal — Compression Tangent Modulus","data":[{"x":0.325,"y":44.371},{"x":0.535,"y":43.528},{"x":0.862,"y":42.708},{"x":1.254,"y":42.021},{"x":1.96,"y":41.223},{"x":2.655,"y":40.625},{"x":3.461,"y":40.082},{"x":4.912,"y":39.162},{"x":5.819,"y":38.675},{"x":6.574,"y":38.176},{"x":7.38,"y":37.677},{"x":8.076,"y":37.179},{"x":8.66,"y":36.58},{"x":9.033,"y":36.137},{"x":9.355,"y":35.616},{"x":9.647,"y":34.962},{"x":9.869,"y":34.131},{"x":10.014,"y":32.912},{"x":10.101,"y":31.25},{"x":10.111,"y":-0.0}]},{"label":"Long Transverse — Compression Tangent Modulus","data":[{"x":0.251,"y":45.213},{"x":0.489,"y":44.393},{"x":0.862,"y":43.628},{"x":1.597,"y":42.83},{"x":2.383,"y":42.276},{"x":3.632,"y":41.556},{"x":4.982,"y":40.946},{"x":6.131,"y":40.448},{"x":7.018,"y":40.027},{"x":8.025,"y":39.461},{"x":8.781,"y":38.874},{"x":9.154,"y":38.497},{"x":9.516,"y":37.965},{"x":9.778,"y":37.345},{"x":9.96,"y":36.625},{"x":10.038,"y":35.572},{"x":10.103,"y":33.965},{"x":10.109,"y":-0.0}]}],"opts":{"xLabel":"Strain, percent","yLabel":"Stress, ksi","tension":0}}]},{"id":"3.6.2.2.6j","caption":"Figure 3.6.2.2.6(j). Typical tensile and compressive stress-strain and compressive tangent-modulus curves for 6061-T651X aluminum alloy extrusion at room temperature. Thickness = 0.499 in.","page":"Chapter3.6(aluminum).html","anchor":"fig-3.6.2.2.6j","pdfPage":586,"image":null,"charts":[{"canvas":"canvas-36226j","series":[{"label":"Long Transverse — Tension","data":[{"x":0.0,"y":0.0},{"x":2.404,"y":23.872},{"x":2.941,"y":29.155},{"x":3.299,"y":32.236},{"x":3.539,"y":33.887},{"x":3.751,"y":34.933},{"x":4.088,"y":36.033},{"x":4.502,"y":37.079},{"x":5.032,"y":37.959},{"x":5.957,"y":39.005},{"x":6.825,"y":39.665},{"x":7.788,"y":40.271},{"x":8.856,"y":40.832}],"interp":"lin","step":0.05},{"label":"Long Transverse — Compression","data":[{"x":0.0,"y":0.0},{"x":2.337,"y":23.432},{"x":3.26,"y":32.346},{"x":3.501,"y":34.052},{"x":3.895,"y":36.144},{"x":4.396,"y":38.014},{"x":4.993,"y":39.445},{"x":5.754,"y":40.766},{"x":6.814,"y":42.087},{"x":7.884,"y":43.077},{"x":8.626,"y":43.517},{"x":9.195,"y":43.881}],"interp":"lin","step":0.05},{"label":"Longitudinal — Tension","data":[{"x":0.0,"y":0.0},{"x":2.192,"y":22.056},{"x":3.231,"y":31.961},{"x":3.568,"y":35.428},{"x":3.779,"y":37.189},{"x":3.962,"y":38.18},{"x":4.299,"y":39.5},{"x":4.694,"y":40.051},{"x":5.6,"y":40.931},{"x":6.622,"y":41.426},{"x":7.778,"y":41.812},{"x":9.195,"y":42.032}],"interp":"lin","step":0.05},{"label":"Longitudinal — Compression","data":[{"x":0.0,"y":0.0},{"x":1.337,"y":13.306},{"x":2.846,"y":28.604},{"x":3.558,"y":34.768},{"x":3.847,"y":36.529},{"x":4.117,"y":37.849},{"x":4.502,"y":39.071},{"x":5.003,"y":40.348},{"x":5.504,"y":41.261},{"x":6.38,"y":42.472},{"x":7.566,"y":43.572},{"x":9.277,"y":44.717}],"interp":"lin","step":0.05},{"label":"Long Transverse — Compression Tangent Modulus","data":[{"x":0.568,"y":44.783},{"x":0.838,"y":43.462},{"x":1.253,"y":42.087},{"x":1.918,"y":40.656},{"x":2.622,"y":39.478},{"x":3.336,"y":38.521},{"x":4.3,"y":37.409},{"x":5.168,"y":36.474},{"x":6.112,"y":35.483},{"x":6.816,"y":34.768},{"x":7.452,"y":33.997},{"x":8.156,"y":33.062},{"x":8.744,"y":32.016},{"x":9.149,"y":31.136},{"x":9.506,"y":30.09},{"x":9.777,"y":28.825},{"x":9.933,"y":27.284},{"x":10.047,"y":25.027},{"x":10.065,"y":23.322},{"x":10.095,"y":0.044}]},{"label":"Longitudinal — Compression Tangent Modulus","data":[{"x":0.607,"y":43.881},{"x":0.751,"y":43.132},{"x":0.954,"y":42.197},{"x":1.311,"y":41.096},{"x":1.735,"y":40.073},{"x":2.256,"y":39.049},{"x":2.757,"y":38.29},{"x":3.317,"y":37.519},{"x":4.3,"y":36.309},{"x":4.965,"y":35.571},{"x":5.717,"y":34.768},{"x":6.363,"y":34.052},{"x":6.98,"y":33.392},{"x":7.472,"y":32.787},{"x":8.079,"y":31.906},{"x":8.542,"y":31.136},{"x":8.938,"y":30.299},{"x":9.285,"y":29.43},{"x":9.565,"y":28.395},{"x":9.781,"y":27.229},{"x":9.926,"y":25.908},{"x":10.047,"y":23.872},{"x":10.097,"y":-0.0}]}],"opts":{"xLabel":"Strain, percent","yLabel":"Stress, ksi","tension":0}}]},{"id":"3.6.2.2.6k","caption":"Figure 3.6.2.2.6(k). Typical tensile and compressive stress-strain and compressive tangent-modulus curves for 6061-T651X aluminum alloy extrusion at room temperature. Thickness = 3.000 in.","page":"Chapter3.6(aluminum).html","anchor":"fig-3.6.2.2.6k","pdfPage":586,"image":null,"charts":[{"canvas":"canvas-36226k","series":[{"label":"Long Transverse — Tension","data":[{"x":0.0,"y":0.0},{"x":1.849,"y":18.301},{"x":2.64,"y":26.177},{"x":3.156,"y":30.881},{"x":3.45,"y":32.796},{"x":3.773,"y":34.329},{"x":4.359,"y":35.646},{"x":5.137,"y":36.637},{"x":6.489,"y":37.578},{"x":7.701,"y":37.808},{"x":8.851,"y":38.092}],"interp":"lin","step":0.05},{"label":"Longitudinal — Tension","data":[{"x":0.0,"y":0.0},{"x":1.596,"y":15.894},{"x":2.853,"y":28.474},{"x":3.45,"y":34.49},{"x":3.846,"y":38.428},{"x":4.23,"y":40.651},{"x":4.816,"y":41.935},{"x":5.725,"y":42.763},{"x":6.845,"y":43.319},{"x":7.945,"y":43.712},{"x":9.227,"y":44.051}],"interp":"lin","step":0.05},{"label":"Long Transverse — Compression","data":[{"x":0.0,"y":0.0},{"x":1.535,"y":15.129},{"x":2.559,"y":25.739},{"x":3.228,"y":32.248},{"x":3.612,"y":36.022},{"x":3.906,"y":38.702},{"x":4.149,"y":40.398},{"x":4.462,"y":41.221},{"x":5.008,"y":42.1},{"x":5.785,"y":42.763},{"x":6.694,"y":43.263},{"x":7.965,
