Repository: bckasper3/KasperCalc

This is the home of KasperCalc. The location of the infrequently used aerospace calculator. 
Go to KasperCalc.com

KasperCalc is not liable for any error or mistakes in the entirity of the website.

File: js/data/figures/3.6.3.json
{"section":"3.6.3","figures":[{"id":"3.6.3.0","caption":"Figure 3.6.3.0. Effect of temperature on the thermal expansion of 6151 aluminum alloy.","page":"Chapter3.6(aluminum).html","anchor":"fig-3.6.3.0","pdfPage":594,"image":null,"charts":[{"canvas":"canvas-3630","series":[{"label":"α","data":[{"x":-74.598,"y":11.975},{"x":98.791,"y":12.478},{"x":280.537,"y":13.013},{"x":550.022,"y":13.737},{"x":744.302,"y":14.293}],"interp":"lin","step":5}],"opts":{"xLabel":"Temperature, °F","yLabel":"α, 10⁻⁶ in./in./°F"}}]}],"tables":[{"id":"3.6.3.0a","caption":"Table 3.6.3.0(a). Material Specifications for 6151 Aluminum Alloy","page":"Chapter3.6(aluminum).html","anchor":"table-3.6.3.0a","pdfPage":592,"html":"<table class=\"hdbk-table\">\n<caption>Table 3.6.3.0(a). Material Specifications for 6151 Aluminum Alloy</caption>\n<thead><tr><th>Specification</th><th>Form</th></tr></thead>\n<tbody>\n<tr><td>AMS 4125</td><td class=\"td-left\">Die forging</td></tr>\n<tr><td>AMS-A-22771</td><td class=\"td-left\">Forging</td></tr>\n</tbody>\n</table>"},{"id":"3.6.3.0b","caption":"Table 3.6.3.0(b). Design Mechanical and Physical Properties of 6151 Aluminum Alloy Die Forging","page":"Chapter3.6(aluminum).html","anchor":"table-3.6.3.0b","pdfPage":594,"html":"<table class=\"hdbk-table\">\n<caption>Table 3.6.3.0(b). Design Mechanical and Physical Properties of 6151 Aluminum Alloy Die Forging</caption>\n<thead>\n<tr><th style=\"width:12rem; text-align:left;\">Specification</th><th>AMS 4125 and AMS-A-22771</th></tr>\n</thead>\n<tbody>\n<tr><td class=\"td-left\">Form</td><td>Die forging</td></tr>\n<tr><td class=\"td-left\">Temper</td><td>T6</td></tr>\n<tr><td class=\"td-left\">Thickness<sup>a</sup>, in.</td><td>≤4.000</td></tr>\n<tr><td class=\"td-left\">Basis</td><td>S</td></tr>\n<tr class=\"prop-section\"><td class=\"td-left\" colspan=\"2\">Mechanical Properties:</td></tr>\n<tr class=\"prop-group\"><td class=\"td-left\" colspan=\"2\"><em>F<sub>tu</sub></em>, ksi:</td></tr>\n<tr><td class=\"td-indent\">L</td><td>44</td></tr>\n<tr><td class=\"td-indent\">T<sup>b</sup></td><td>44</td></tr>\n<tr class=\"prop-group\"><td class=\"td-left\" colspan=\"2\"><em>F<sub>ty</sub></em>, ksi:</td></tr>\n<tr><td class=\"td-indent\">L</td><td>37</td></tr>\n<tr><td class=\"td-indent\">T<sup>b</sup></td><td>37</td></tr>\n<tr class=\"prop-group\"><td class=\"td-left\" colspan=\"2\"><em>F<sub>cy</sub></em>, ksi:</td></tr>\n<tr><td class=\"td-indent\">L</td><td>39</td></tr>\n<tr><td class=\"td-indent\">T<sup>b</sup></td><td>35</td></tr>\n<tr><td class=\"td-left\"><em>F<sub>su</sub></em>, ksi</td><td>28</td></tr>\n<tr class=\"prop-group\"><td class=\"td-left\" colspan=\"2\"><em>F<sub>bru</sub></em>, ksi:</td></tr>\n<tr><td class=\"td-indent\">(e/D = 1.5)</td><td>···</td></tr>\n<tr><td class=\"td-indent\">(e/D = 2.0)</td><td>···</td></tr>\n<tr class=\"prop-group\"><td class=\"td-left\" colspan=\"2\"><em>F<sub>bry</sub></em>, ksi:</td></tr>\n<tr><td class=\"td-indent\">(e/D = 1.5)</td><td>···</td></tr>\n<tr><td class=\"td-indent\">(e/D = 2.0)</td><td>···</td></tr>\n<tr class=\"prop-group\"><td class=\"td-left\" colspan=\"2\"><em>e</em>, percent:</td></tr>\n<tr><td class=\"td-indent\">L</td><td>10</td></tr>\n<tr><td class=\"td-indent\">T<sup>b</sup></td><td>6</td></tr>\n<tr><td class=\"td-left\"><em>E</em>, 10<sup>3</sup> ksi</td><td>10.1</td></tr>\n<tr><td class=\"td-left\"><em>E<sub>c</sub></em>, 10<sup>3</sup> ksi</td><td>10.3</td></tr>\n<tr><td class=\"td-left\"><em>G</em>, 10<sup>3</sup> ksi</td><td>3.85</td></tr>\n<tr><td class=\"td-left\"><em>μ</em></td><td>0.33</td></tr>\n<tr class=\"prop-section\"><td class=\"td-left\" colspan=\"2\">Physical Properties:</td></tr>\n<tr><td class=\"td-left\"><em>ω</em>, lb/in.<sup>3</sup></td><td>0.098</td></tr>\n<tr><td class=\"td-left\"><em>C</em>, Btu/(lb)(°F)</td><td>0.23 (at 212°F)</td></tr>\n<tr><td class=\"td-left\"><em>K</em>, Btu/[(hr)(ft<sup>2</sup>)(°F)/ft]</td><td>100 (at 77°F)</td></tr>\n<tr><td class=\"td-left\"><em>α</em>, 10<sup>-6</sup> in./in./°F</td><td>See Figure 3.6.3.0</td></tr>\n</tbody>\n<tfoot>\n<tr><td colspan=\"2\"><sup>a</sup> Thickness at the time of heat treatment. When die forgings are machined before heat treatment, the mechanical properties are applicable provided the as-forged thickness is not greater than twice the thickness at the time of heat treatment.</td></tr>\n<tr><td colspan=\"2\"><sup>b</sup> T indicates any grain direction not within ±15° of being parallel to the forging flow lines.</td></tr>\n</tfoot>\n</table>"}]}

File: js/data/figures/3.7.1.json
{"section":"3.7.1","figures":[{"id":"3.7.1.1.1","caption":"Figure 3.7.1.1.1. Effect of temperature on the tensile ultimate strength (Ftu) and the tensile yield strength (Fty) of 7010-T7451 aluminum alloy plate.","page":"Chapter3.7(aluminum).html","anchor":"fig-3.7.1.1.1","pdfPage":599,"image":null,"charts":[{"canvas":"canvas-3711","series":[{"label":"Ftu","data":[{"x":79.279,"y":99.452},{"x":110.51,"y":95.646},{"x":149.75,"y":91.129},{"x":195.395,"y":85.564},{"x":271.471,"y":75.985},{"x":348.348,"y":65.621}],"interp":"lin","step":5},{"label":"Fty","data":[{"x":90.33,"y":99.497},{"x":124.925,"y":98.404},{"x":145.746,"y":97.268},{"x":166.567,"y":95.479},{"x":195.395,"y":92.875},{"x":253.053,"y":86.336},{"x":293.093,"y":81.01},{"x":350.751,"y":72.983}],"interp":"lin","step":5}],"opts":{"xLabel":"Temperature, °F","yLabel":"Percentage of room-temperature Ftu, Fty"},"derate":{"kind":"temperature","mode":"percent","series":[{"label":"Ftu","props":["Ftu"],"hours":null},{"label":"Fty","props":["Fty"],"hours":null}]}}]},{"id":"3.7.1.1.6a","caption":"Figure 3.7.1.1.6(a). Typical tensile stress-strain curves for 7010-T7451 plate at room temperature (thickness 2.001–5.500 in.).","page":"Chapter3.7(aluminum).html","anchor":"fig-3.7.1.1.6a","pdfPage":600,"image":null,"charts":[{"canvas":"canvas-37116a","series":[{"label":"ST","data":[{"x":0.01,"y":-0.15},{"x":2.03,"y":20.462},{"x":3.494,"y":35.492},{"x":4.164,"y":41.291},{"x":4.584,"y":44.62},{"x":5.06,"y":47.949},{"x":5.658,"y":51.387},{"x":6.29,"y":54.203},{"x":7.032,"y":56.891},{"x":7.784,"y":58.999},{"x":8.645,"y":61.023}],"interp":"lin","step":0.05},{"label":"LT","data":[{"x":0.01,"y":-0.15},{"x":2.03,"y":20.462},{"x":3.494,"y":35.492},{"x":4.296,"y":43.351},{"x":4.984,"y":49.171},{"x":5.407,"y":52.243},{"x":5.967,"y":55.852},{"x":6.526,"y":58.929},{"x":7.698,"y":63.418},{"x":8.635,"y":66.151}],"interp":"lin","step":0.05},{"label":"L","data":[{"x":0.01,"y":-0.15},{"x":2.03,"y":20.462},{"x":3.494,"y":35.492},{"x":4.473,"y":45.477},{"x":5.091,"y":51.06},{"x":5.517,"y":54.367},{"x":6.19,"y":58.516},{"x":6.895,"y":61.48},{"x":7.577,"y":63.735},{"x":8.639,"y":66.172}],"interp":"lin","step":0.05}],"opts":{"xLabel":"Strain, percent","yLabel":"Stress, ksi"}}]},{"id":"3.7.1.1.6b","caption":"Figure 3.7.1.1.6(b). Typical compressive stress-strain and compressive tangent-modulus curves for 7010-T7451 plate at room temperature (thickness 2.001–5.500 in.).","page":"Chapter3.7(aluminum).html","anchor":"fig-3.7.1.1.6b","pdfPage":600,"image":null,"charts":[{"canvas":"canvas-37116b","series":[{"label":"Longitudinal","data":[{"x":0.0,"y":0.0},{"x":1.52,"y":16.035},{"x":3.142,"y":33.309},{"x":4.338,"y":45.911},{"x":5.24,"y":54.061},{"x":5.765,"y":57.452},{"x":6.39,"y":60.345},{"x":7.032,"y":62.327},{"x":7.811,"y":64.288},{"x":8.608,"y":65.554}],"interp":"lin","step":0.05},{"label":"Long Transverse","data":[{"x":0.0,"y":0.0},{"x":3.215,"y":33.939},{"x":4.886,"y":51.127},{"x":5.575,"y":56.995},{"x":6.243,"y":61.039},{"x":7.063,"y":64.389},{"x":7.892,"y":66.698},{"x":8.63,"y":68.224}],"interp":"lin","step":0.05},{"label":"Short Transverse","data":[{"x":0.0,"y":0.0},{"x":2.869,"y":30.376},{"x":4.271,"y":45.173},{"x":4.991,"y":52.387},{"x":6.035,"y":60.581},{"x":6.484,"y":62.995},{"x":7.123,"y":65.475},{"x":7.761,"y":67.392},{"x":8.611,"y":69.245}],"interp":"lin","step":0.05},{"label":"Longitudinal — Tangent Modulus","data":[{"x":1.569,"y":65.599},{"x":2.179,"y":63.737},{"x":2.927,"y":61.986},{"x":4.099,"y":59.782},{"x":5.403,"y":57.731},{"x":6.636,"y":55.81},{"x":7.869,"y":53.737},{"x":8.768,"y":51.791},{"x":9.374,"y":50.19},{"x":9.738,"y":48.739},{"x":10.101,"y":46.832},{"x":10.343,"y":44.772},{"x":10.494,"y":42.494},{"x":10.584,"y":39.021},{"x":10.607,"y":0.096}]},{"label":"Long Transverse — Tangent Modulus","data":[{"x":1.857,"y":68.25},{"x":2.554,"y":66.085},{"x":3.393,"y":64.183},{"x":4.262,"y":62.497},{"x":5.01,"y":61.093},{"x":6.293,"y":58.825},{"x":6.97,"y":57.55},{"x":8.364,"y":54.719},{"x":9.051,"y":52.901},{"x":9.482,"y":51.472},{"x":9.819,"y":49.956},{"x":10.202,"y":47.484},{"x":10.424,"y":44.729},{"x":10.579,"y":39.889},{"x":10.615,"y":0.139}]},{"label":"Short Transverse — Tangent Modulus","data":[{"x":1.979,"y":69.206},{"x":2.666,"y":67.172},{"x":3.842,"y":64.556},{"x":4.969,"y":62.438},{"x":5.737,"y":61.034},{"x":6.556,"y":59.609},{"x":7.647,"y":57.448},{"x":8.567,"y":55.415},{"x":9.294,"y":53.207},{"x":9.789,"y":51.193},{"x":10.112,"y":49.22},{"x":10.344,"y":46.943},{"x":10.493,"y":44.23},{"x":10.577,"y":40.432},{"x":10.609,"y":0.161}]}],"opts":{"xLabel":"Strain, percent","yLabel":"Stress, ksi","tension":0}}]},{"id":"3.7.1.1.6c","caption":"Figure 3.7.1.1.6(c). Typical tensile stress-strain curves for 7010-T7451 aluminum alloy plate at room temperature (thickness 0.500–1.500 in.).","page":"Chapter3.7(aluminum).html","anchor":"fig-3.7.1.1.6c","pdfPage":601,"image":null,"charts":[{"canvas":"canvas-37116c","series":[{"label":"LT","data":[{"x":0.0,"y":0.0},{"x":3.513,"y":35.754},{"x":4.878,"y":48.691},{"x":5.429,"y":53.042},{"x":5.979,"y":56.791},{"x":6.952,"y":61.569},{"x":7.746,"y":64.406},{"x":8.497,"y":66.641},{"x":9.185,"y":68.186}],"interp":"lin","step":0.05},{"label":"L","data":[{"x":0.0,"y":0.0},{"x":3.566,"y":36.312},{"x":4.641,"y":46.951},{"x":5.297,"y":52.862},{"x":5.799,"y":56.611},{"x":6.47,"y":60.539},{"x":7.069,"y":63.174},{"x":8.169,"y":66.594},{"x":9.206,"y":68.832}],"interp":"lin","step":0.05}],"opts":{"xLabel":"Strain, percent","yLabel":"Stress, ksi"}}]},{"id":"3.7.1.1.6d","caption":"Figure 3.7.1.1.6(d). Typical compressive stress-strain and compressive tangent-modulus curves for 7010-T7451 aluminum alloy plate at room temperature (thickness 0.500–1.500 in.).","page":"Chapter3.7(aluminum).html","anchor":"fig-3.7.1.1.6d","pdfPage":601,"image":null,"charts":[{"canvas":"canvas-37116d","series":[{"label":"Longitudinal","data":[{"x":0.0,"y":0.0},{"x":3.618,"y":38.145},{"x":4.837,"y":50.627},{"x":5.406,"y":55.067},{"x":5.944,"y":58.47},{"x":6.816,"y":62.057},{"x":7.648,"y":64.458},{"x":8.449,"y":66.097},{"x":9.374,"y":67.501}],"interp":"lin","step":0.05},{"label":"Long Transverse","data":[{"x":0.0,"y":0.0},{"x":2.742,"y":28.963},{"x":4.16,"y":43.815},{"x":5.128,"y":53.737},{"x":5.613,"y":58.052},{"x":6.137,"y":61.518},{"x":6.746,"y":64.262},{"x":7.513,"y":66.537},{"x":8.446,"y":68.407},{"x":9.297,"y":69.664}],"interp":"lin","step":0.05},{"label":"Longitudinal — Tangent Modulus","data":[{"x":1.416,"y":67.641},{"x":1.973,"y":65.597},{"x":2.824,"y":63.251},{"x":3.664,"y":61.413},{"x":4.515,"y":59.851},{"x":5.407,"y":58.267},{"x":7.342,"y":54.864},{"x":8.365,"y":52.748},{"x":8.932,"y":51.36},{"x":9.53,"y":49.4},{"x":10.113,"y":46.338},{"x":10.399,"y":43.218},{"x":10.561,"y":38.87},{"x":10.608,"y":32.618},{"x":10.61,"y":-0.251}]},{"label":"Long Transverse — Tangent Modulus","data":[{"x":1.358,"y":69.825},{"x":2.247,"y":67.118},{"x":3.29,"y":65.001},{"x":4.303,"y":63.352},{"x":6.188,"y":60.564},{"x":7.282,"y":58.849},{"x":8.305,"y":57.051},{"x":9.45,"y":54.169},{"x":9.942,"y":52.084},{"x":10.318,"y":49.534},{"x":10.512,"y":45.971},{"x":10.598,"y":40.989},{"x":10.61,"y":-0.251}]}],"opts":{"xLabel":"Strain, percent","yLabel":"Stress, ksi","tension":0}}]},{"id":"3.7.1.2.6a","caption":"Figure 3.7.1.2.6(a). Typical tensile stress-strain curves for 7010-T7651 plate at room temperature (thickness 2.001–5.500 in.).","page":"Chapter3.7(aluminum).html","anchor":"fig-3.7.1.2.6a","pdfPage":602,"image":null,"charts":[{"canvas":"canvas-37126a","series":[{"label":"Short Transverse","data":[{"x":0.0,"y":0.0},{"x":2.709,"y":27.397},{"x":3.903,"y":39.236},{"x":4.545,"y":44.747},{"x":5.276,"y":49.97},{"x":5.925,"y":53.909},{"x":6.787,"y":57.936},{"x":7.6,"y":60.703},{"x":8.361,"y":62.916},{"x":9.464,"y":65.394}],"interp":"lin","step":0.05},{"label":"Long Transverse","data":[{"x":0.0,"y":0.0},{"x":2.614,"y":26.401},{"x":3.926,"y":39.657},{"x":4.816,"y":48.266},{"x":5.636,"y":54.949},{"x":6.779,"y":61.898},{"x":7.638,"y":65.328},{"x":8.382,"y":67.784},{"x":9.717,"y":71.059}],"interp":"lin","step":0.05},{"label":"Longitudinal","data":[{"x":0.0,"y":0.0},{"x":2.181,"y":21.975},{"x":3.747,"y":37.887},{"x":4.592,"y":46.296},{"x":5.266,"y":52.072},{"x":6.193,"y":58.733},{"x":7.114,"y":63.58},{"x":8.002,"y":67.12},{"x":8.83,"y":69.732},{"x":9.696,"y":71.945}],"interp":"lin","step":0.05}],"opts":{"xLabel":"Strain, percent","yLabel":"Stress, ksi"}}]},{"id":"3.7.1.2.6b","caption":"Figure 3.7.1.2.6(b). Typical compressive stress-strain and compressive tangent-modulus curves for 7010-T7651 plate at room temperature (thickness 2.001–5.500 in.).","page":"Chapter3.7(aluminum).html","anchor":"fig-3.7.1.2.6b","pdfPage":602,"image":null,"charts":[{"canvas":"canvas-37126b","series":[{"label":"Longitudinal","data":[{"x":0.0,"y":-0.0},{"x":2.458,"y":25.739},{"x":3.929,"y":41.153},{"x":4.962,"y":51.562},{"x":5.674,"y":57.112},{"x":6.179,"y":60.127},{"x":6.778,"y":62.904},{"x":7.64,"y":65.587},{"x":8.506,"y":67.692},{"x":9.306,"y":69.073}],"interp":"lin","step":0.05},{"label":"Short Transverse","data":[{"x":2.139,"y":22.354},{"x":4.403,"y":46.113},{"x":5.358,"y":55.628},{"x":6.147,"y":61.538},{"x":6.783,"y":64.891},{"x":7.468,"y":67.729},{"x":8.201,"y":69.903},{"x":9.382,"y":72.211}],"interp":"lin","step":0.05},{"label":"Long Transverse","data":[{"x":2.045,"y":21.31},{"x":3.454,"y":36.214},{"x":4.39,"y":45.921},{"x":5.337,"y":55.522},{"x":6.194,"y":62.22},{"x":6.873,"y":66.084},{"x":7.714,"y":69.322},{"x":8.354,"y":71.286},{"x":9.407,"y":73.385}],"interp":"lin","step":0.05},{"label":"Longitudinal — Tangent Modulus","data":[{"x":1.677,"y":69.323},{"x":2.46,"y":66.647},{"x":3.385,"y":64.115},{"x":4.565,"y":61.552},{"x":6.101,"y":58.571},{"x":6.936,"y":56.875},{"x":7.953,"y":54.702},{"x":8.95,"y":52.103},{"x":9.621,"y":49.473},{"x":10.098,"y":46.7},{"x":10.373,"y":43.636},{"x":10.526,"y":40.063},{"x":10.593,"y":36.429},{"x":10.604,"y":-0.484}]},{"label":"Short Transverse — Tangent Modulus","data":[{"x":1.932,"y":72.54},{"x":2.776,"y":69.712},{"x":3.539,"y":67.719},{"x":4.404,"y":65.68},{"x":5.472,"y":63.378},{"x":6.753,"y":60.833},{"x":8.259,"y":57.319},{"x":9.144,"y":54.596},{"x":9.672,"y":52.334},{"x":10.038,"y":50.014},{"x":10.308,"y":47.334},{"x":10.485,"y":44.444},{"x":10.575,"y":39.741},{"x":10.605,"y":-0.527}]},{"label":"Long Transverse — Tangent Modulus","data":[{"x":2.014,"y":73.584},{"x":2.868,"y":70.883},{"x":4.18,"y":67.525},{"x":5.35,"y":65.006},{"x":7.049,"y":61.399},{"x":8.463,"y":57.867},{"x":9.205,"y":55.491},{"x":9.693,"y":53.316},{"x":10.061,"y":50.889},{"x":10.353,"y":47.76},{"x":10.491,"y":44.657},{"x":10.593,"y":38.779},{"x":10.61,"y":-0.655}]}],"opts":{"xLabel":"Strain, percent","yLabel":"Stress, ksi","tension":0}}]},{"id":"3.7.1.2.6c","caption":"Figure 3.7.1.2.6(c). Typical tensile stress-strain curves for 7010-T7651 aluminum alloy plate at room temperature (thickness 0.500–1.500 in.).","page":"Chapter3.7(aluminum).html","anchor":"fig-3.7.1.2.6c","pdfPage":603,"image":null,"charts":[{"canvas":"canvas-37126c","series":[{"label":"Long Transverse","data":[{"x":0.0,"y":0.0},{"x":2.266,"y":22.874},{"x":4.182,"y":42.325},{"x":5.014,"y":49.981},{"x":5.54,"y":54.441},{"x":6.029,"y":57.821},{"x":6.574,"y":61.179},{"x":7.354,"y":64.857},{"x":8.25,"y":68.065},{"x":9.357,"y":70.984}],"interp":"lin","step":0.05},{"label":"Longitudinal","data":[{"x":0.0,"y":0.0},{"x":2.262,"y":22.806},{"x":3.786,"y":38.228},{"x":4.944,"y":50.16},{"x":5.455,"y":54.889},{"x":6.04,"y":59.731},{"x":6.625,"y":63.562},{"x":7.242,"y":66.518},{"x":8.146,"y":69.546},{"x":9.347,"y":72.355}],"interp":"lin","step":0.05}],"opts":{"xLabel":"Strain, percent","yLabel":"Stress, ksi"}}]},{"id":"3.7.1.2.6d","caption":"Figure 3.7.1.2.6(d). Typical compressive stress-strain and compressive tangent-modulus curves for 7010-T7651 aluminum alloy plate at room temperature (thickness 0.500–1.500 in.).","page":"Chapter3.7(aluminum).html","anchor":"fig-3.7.1.2.6d","pdfPage":603,"image":null,"charts":[{"canvas":"canvas-37126d","series":[{"label":"Longitudinal","data":[{"x":-0.0,"y":0.0},{"x":2.633,"y":27.74},{"x":4.079,"y":42.865},{"x":4.931,"y":51.523},{"x":5.455,"y":55.99},{"x":6.122,"y":60.649},{"x":6.966,"y":64.817},{"x":7.994,"y":68.284},{"x":8.807,"y":70.282},{"x":9.412,"y":71.43}],"interp":"lin","step":0.05},{"label":"Long Transverse","data":[{"x":-0.0,"y":0.0},{"x":2.258,"y":23.677},{"x":3.712,"y":39.078},{"x":4.871,"y":51.31},{"x":5.671,"y":59.352},{"x":6.26,"y":64.159},{"x":6.894,"y":67.498},{"x":7.781,"y":70.369},{"x":8.798,"y":72.346},{"x":9.678,"y":73.536}],"interp":"lin","step":0.05},{"label":"Long Transverse — Tangent Modulus","data":[{"x":1.227,"y":73.466},{"x":2.345,"y":70.592},{"x":3.351,"y":68.781},{"x":4.347,"y":67.184},{"x":5.626,"y":65.586},{"x":7.176,"y":63.668},{"x":8.555,"y":61.24},{"x":9.551,"y":58.792},{"x":10.135,"y":56.216},{"x":10.476,"y":52.492},{"x":10.581,"y":47.598},{"x":10.599,"y":0.024}]},{"label":"Longitudinal — Tangent Modulus","data":[{"x":1.881,"y":71.55},{"x":2.596,"y":68.889},{"x":3.804,"y":65.504},{"x":4.911,"y":62.928},{"x":5.867,"y":60.926},{"x":6.913,"y":58.732},{"x":7.94,"y":56.241},{"x":8.634,"y":54.325},{"x":9.419,"y":51.388},{"x":9.981,"y":48.28},{"x":10.286,"y":45.237},{"x":10.485,"y":41.215},{"x":10.585,"y":36.109},{"x":10.603,"y":-0.104}]}],"opts":{"xLabel":"Strain, percent","yLabel":"Stress, ksi","tension":0}}]}],"tables":[{"id":"3.7.1.0a","caption":"Table 3.7.1.0(a). Material Specifications for 7010 Aluminum Alloy","page":"Chapter3.7(aluminum).html","anchor":"table-3.7.1.0a","pdfPage":595,"html":"<table class=\"hdbk-table\">\n<caption>Table 3.7.1.0(a). Material Specifications for 7010 Aluminum Alloy</caption>\n<thead><tr><th>Specification</th><th>Form</th></tr></thead>\n<tbody>\n<tr><td>AMS 4205</td><td class=\"td-left\">Plate</td></tr>\n<tr><td>AMS 4204</td><td class=\"td-left\">Plate</td></tr>\n</tbody>\n</table>"},{"id":"3.7.1.0b1","caption":"Table 3.7.1.0(b1). Design Mechanical and Physical Properties of 7010 Aluminum Alloy Plate","page":"Chapter3.7(aluminum).html","anchor":"table-3.7.1.0b1","pdfPage":598,"html":"<table class=\"hdbk-table\">\n<caption>Table 3.7.1.0(b<sub>1</sub>). Design Mechanical and Physical Properties of 7010 Aluminum Alloy Plate</caption>\n<thead>\n<tr>\n<th style=\"width:12rem; text-align:left;\">Specification</th>\n<th colspan=\"10\">AMS 4205</th>\n</tr>\n<tr>\n<th style=\"text-align:left;\">Form</th>\n<th colspan=\"10\">Plate</th>\n</tr>\n<tr>\n<th style=\"text-align:left;\">Temper</th>\n<th colspan=\"10\">T7451</th>\n</tr>\n<tr class=\"subhead\">\n<th style=\"text-align:left;\">Thickness, in.</th>\n<th>0.250-1.000</th><th>1.001-2.000</th><th colspan=\"2\">2.001-3.000</th><th colspan=\"2\">3.001-4.000</th><th colspan=\"2\">4.001-5.000</th><th colspan=\"2\">5.001-6.000</th>\n</tr>\n<tr class=\"subhead\">\n<th style=\"text-align:left;\">Basis</th>\n<th>S</th><th>S</th><th>A</th><th>B</th><th>A</th><th>B</th><th>A</th><th>B</th><th>A</th><th>B</th>\n</tr>\n</thead>\n<tbody>\n<tr class=\"prop-section\"><td class=\"td-left\" colspan=\"11\">Mechanical Properties:</td></tr>\n<tr class=\"prop-group\"><td class=\"td-left\" colspan=\"11\"><em>F<sub>tu</sub></em>, ksi:</td></tr>\n<tr><td class=\"td-indent\">L</td><td>71</td><td>71</td><td>70</td><td>72</td><td>70</td><td>71</td><td>68<sup>a</sup></td><td>71</td><td>68</td><td>70</td></tr>\n<tr><td class=\"td-indent\">LT</td><td>72</td><td>72</td><td>71</td><td>72</td><td>70</td><td>72</td><td>69<sup>a</sup></td><td>71</td><td>67<sup>a</sup></td><td>71</td></tr>\n<tr><td class=\"td-indent\">ST</td><td>···</td><td>···</td><td>66</td><td>68</td><td>66</td><td>68</td><td>65<sup>a</sup></td><td>67</td><td>63<sup>a</sup></td><td>67</td></tr>\n<tr class=\"prop-group\"><td class=\"td-left\" colspan=\"11\"><em>F<sub>ty</sub></em>, ksi:</td></tr>\n<tr><td class=\"td-indent\">L</td><td>62</td><td>62</td><td>60</td><td>62</td><td>60</td><td>62</td><td>59</td><td>61</td><td>57<sup>a</sup></td><td>61</td></tr>\n<tr><td class=\"td-indent\">LT</td><td>62</td><td>62</td><td>60</td><td>62</td><td>59</td><td>61</td><td>58</td><td>60</td><td>57<sup>a</sup></td><td>60</td></tr>\n<tr><td class=\"td-indent\">ST</td><td>···</td><td>···</td><td>55</td><td>57</td><td>54</td><td>56</td><td>53</td><td>55</td><td>52</td><td>54</td></tr>\n<tr class=\"prop-group\"><td class=\"td-left\" colspan=\"11\"><em>F<sub>cy</sub></em>, ksi:</td></tr>\n<tr><td class=\"td-indent\">L</td><td>61</td><td>61</td><td>59</td><td>61</td><td>58</td><td>60</td><td>57</td><td>59</td><td>56</td><td>59</td></tr>\n<tr><td class=\"td-indent\">LT</td><td>63</td><td>63</td><td>62</td><td>64</td><td>61</td><td>63</td><td>60</td><td>62</td><td>59</td><td>63</td></tr>\n<tr><td class=\"td-indent\">ST</td><td>···</td><td>···</td><td>61</td><td>63</td><td>60</td><td>62</td><td>59</td><td>61</td><td>58</td><td>61</td></tr>\n<tr><td class=\"td-left\"><em>F<sub>su</sub></em>, ksi</td><td>41</td><td>41</td><td>42</td><td>42</td><td>42</td><td>43</td><td>42</td><td>43</td><td>41</td><td>43</td></tr>\n<tr class=\"prop-group\"><td class=\"td-left\" colspan=\"11\"><em>F<sub>bru</sub></em><sup>b</sup>, ksi:</td></tr>\n<tr><td class=\"td-indent\">(e/D = 1.5)</td><td>100</td><td>101</td><td>101</td><td>102</td><td>100</td><td>103</td><td>100</td><td>103</td><td>97</td><td>103</td></tr>\n<tr><td class=\"td-indent\">(e/D = 2.0)</td><td>127</td><td>129</td><td>130</td><td>132</td><td>130</td><td>134</td><td>129</td><td>133</td><td>126</td><td>133</td></tr>\n<tr class=\"prop-group\"><td class=\"td-left\" colspan=\"11\"><em>F<sub>bry</sub></em><sup>b</sup>, ksi:</td></tr>\n<tr><td class=\"td-indent\">(e/D = 1.5)</td><td>81</td><td>82</td><td>81</td><td>84</td><td>81</td><td>84</td><td>81</td><td>84</td><td>80</td><td>84</td></tr>\n<tr><td class=\"td-indent\">(e/D = 2.0)</td><td>94</td><td>97</td><td>97</td><td>100</td><td>98</td><td>101</td><td>98</td><td>101</td><td>97</td><td>102</td></tr>\n<tr class=\"prop-group\"><td class=\"td-left\" colspan=\"11\"><em>e</em>, percent (S-basis):</td></tr>\n<tr><td class=\"td-indent\">L</td><td>9</td><td>9</td><td>9</td><td>···</td><td>9</td><td>···</td><td>9</td><td>···</td><td>8</td><td>···</td></tr>\n<tr><td class=\"td-indent\">LT</td><td>6</td><td>6</td><td>6</td><td>···</td><td>6</td><td>···</td><td>5</td><td>···</td><td>5</td><td>···</td></tr>\n<tr><td class=\"td-indent\">ST</td><td>···</td><td>···</td><td>2.5</td><td>···</td><td>2</td><td>···</td><td>2</td><td>···</td><td>2</td><td>···</td></tr>\n<tr><td class=\"td-left\"><em>E</em>, 10<sup>3</sup> ksi</td><td colspan=\"10\">10.2</td></tr>\n<tr><td class=\"td-left\"><em>E<sub>c</sub></em>, 10<sup>3</sup> ksi</td><td colspan=\"10\">10.6</td></tr>\n<tr><td class=\"td-left\"><em>G</em>, 10<sup>3</sup> ksi</td><td colspan=\"10\">3.9</td></tr>\n<tr><td class=\"td-left\"><em>μ</em></td><td colspan=\"10\">0.33</td></tr>\n<tr class=\"prop-section\"><td class=\"td-left\" colspan=\"11\">Physical Properties:</td></tr>\n<tr><td class=\"td-left\"><em>ω</em>, lb/in.<sup>3</sup></td><td colspan=\"10\">0.102</td></tr>\n<tr><td class=\"td-left\"><em>C</em>, Btu/(lb)(°F)</td><td colspan=\"10\">0.21 (at 214°F)</td></tr>\n<tr><td class=\"td-left\"><em>K</em>, Btu/[(hr)(ft<sup>2</sup>)(°F)/ft]</td><td colspan=\"10\">95 (at 99°F)</td></tr>\n<tr><td class=\"td-left\"><em>α</em>, 10<sup>-6</sup> in./in./°F</td><td colspan=\"10\">13.0 (68-212°F)</td></tr>\n</tbody>\n<tfoot>\n<tr><td colspan=\"11\"><sup>a</sup> S-basis values. The rounded T<sub>99</sub> values are as follows: for 4.001-5.000-inch thickness, <em>F<sub>tu</sub></em>(L) = 69, <em>F<sub>tu</sub></em>(LT) = 70, and <em>F<sub>tu</sub></em>(ST) = 66; for 5.001-6.000-inch thickness, <em>F<sub>tu</sub></em>(LT) = 69, <em>F<sub>tu</sub></em>(ST) = 65, <em>F<sub>ty</sub></em>(L) = 59, and <em>F<sub>ty</sub></em>(LT) = 58.</td></tr>\n<tr><td colspan=\"11\"><sup>b</sup> See Table 3.1.2.1.1. Bearing values are “dry pin” values per Section 1.4.7.1.</td></tr>\n</tfoot>\n</table>"},{"id":"3.7.1.0b2","caption":"Table 3.7.1.0(b2). Design Mechanical Properties of 7010 Aluminum Alloy Plate—Continued","page":"Chapter3.7(aluminum).html","anchor":"table-3.7.1.0b2","pdfPage":598,"html":"<table class=\"hdbk-table\">\n<caption>Table 3.7.1.0(b<sub>2</sub>). Design Mechanical Properties of 7010 Aluminum Alloy Plate—Continued</caption>\n<thead>\n<tr>\n<th style=\"width:12rem; text-align:left;\">Specification</th>\n<th colspan=\"7\">AMS 4204</th>\n</tr>\n<tr>\n<th style=\"text-align:left;\">Form</th>\n<th colspan=\"7\">Plate</th>\n</tr>\n<tr>\n<th style=\"text-align:left;\">Temper</th>\n<th colspan=\"7\">T7651</th>\n</tr>\n<tr class=\"subhead\">\n<th style=\"text-align:left;\">Thickness, in.</th>\n<th>0.250-1.000</th><th>1.001-2.000</th><th>2.001-2.500</th><th>2.501-3.000</th><th>3.001-4.000</th><th>4.001-5.000</th><th>5.001-5.500</th>\n</tr>\n<tr class=\"subhead\">\n<th style=\"text-align:left;\">Basis</th>\n<th>S</th><th>S</th><th>S</th><th>S</th><th>S</th><th>S</th><th>S</th>\n</tr>\n</thead>\n<tbody>\n<tr class=\"prop-section\"><td class=\"td-left\" colspan=\"8\">Mechanical Properties:</td></tr>\n<tr class=\"prop-group\"><td class=\"td-left\" colspan=\"8\"><em>F<sub>tu</sub></em>, ksi:</td></tr>\n<tr><td class=\"td-indent\">L</td><td>76</td><td>76</td><td>75</td><td>73</td><td>72</td><td>72</td><td>71</td></tr>\n<tr><td class=\"td-indent\">LT</td><td>76</td><td>76</td><td>75</td><td>74</td><td>73</td><td>72</td><td>72</td></tr>\n<tr><td class=\"td-indent\">ST</td><td>···</td><td>···</td><td>71</td><td>70</td><td>69</td><td>68</td><td>66</td></tr>\n<tr class=\"prop-group\"><td class=\"td-left\" colspan=\"8\"><em>F<sub>ty</sub></em>, ksi:</td></tr>\n<tr><td class=\"td-indent\">L</td><td>66</td><td>66</td><td>65</td><td>64</td><td>64</td><td>63</td><td>62</td></tr>\n<tr><td class=\"td-indent\">LT</td><td>66</td><td>66</td><td>65</td><td>64</td><td>63</td><td>62</td><td>61</td></tr>\n<tr><td class=\"td-indent\">ST</td><td>···</td><td>···</td><td>59</td><td>58</td><td>56</td><td>55</td><td>53</td></tr>\n<tr class=\"prop-group\"><td class=\"td-left\" colspan=\"8\"><em>F<sub>cy</sub></em>, ksi:</td></tr>\n<tr><td class=\"td-indent\">L</td><td>65</td><td>65</td><td>64</td><td>63</td><td>62</td><td>61</td><td>60</td></tr>\n<tr><td class=\"td-indent\">LT</td><td>67</td><td>68</td><td>67</td><td>67</td><td>66</td><td>65</td><td>64</td></tr>\n<tr><td class=\"td-indent\">ST</td><td>···</td><td>···</td><td>68</td><td>67</td><td>65</td><td>64</td><td>62</td></tr>\n<tr><td class=\"td-left\"><em>F<sub>su</sub></em>, ksi</td><td>42</td><td>44</td><td>44</td><td>44</td><td>44</td><td>45</td><td>46</td></tr>\n<tr class=\"prop-group\"><td class=\"td-left\" colspan=\"8\"><em>F<sub>bru</sub></em><sup>a</sup>, ksi:</td></tr>\n<tr><td class=\"td-indent\">(e/D = 1.5)</td><td>105</td><td>106</td><td>106</td><td>105</td><td>105</td><td>105</td><td>105</td></tr>\n<tr><td class=\"td-indent\">(e/D = 2.0)</td><td>135</td><td>137</td><td>137</td><td>136</td><td>135</td><td>134</td><td>134</td></tr>\n<tr class=\"prop-group\"><td class=\"td-left\" colspan=\"8\"><em>F<sub>bry</sub></em><sup>a</sup>, ksi:</td></tr>\n<tr><td class=\"td-indent\">(e/D = 1.5)</td><td>85</td><td>86</td><td>87</td><td>87</td><td>86</td><td>86</td><td>86</td></tr>\n<tr><td class=\"td-indent\">(e/D = 2.0)</td><td>103</td><td>104</td><td>103</td><td>102</td><td>101</td><td>100</td><td>99</td></tr>\n<tr class=\"prop-group\"><td class=\"td-left\" colspan=\"8\"><em>e</em>, percent:</td></tr>\n<tr><td class=\"td-indent\">L</td><td>8</td><td>8</td><td>8</td><td>7</td><td>7</td><td>7</td><td>6</td></tr>\n<tr><td class=\"td-indent\">LT</td><td>6</td><td>6</td><td>6</td><td>5</td><td>5</td><td>5</td><td>4</td></tr>\n<tr><td class=\"td-indent\">ST</td><td>···</td><td>···</td><td>2.5</td><td>2.5</td><td>2</td><td>2</td><td>2</td></tr>\n<tr><td class=\"td-left\"><em>E</em>, 10<sup>3</sup> ksi</td><td colspan=\"7\">10.2</td></tr>\n<tr><td class=\"td-left\"><em>E<sub>c</sub></em>, 10<sup>3</sup> ksi</td><td colspan=\"7\">10.6</td></tr>\n<tr><td class=\"td-left\"><em>G</em>, 10<sup>3</sup> ksi</td><td colspan=\"7\">3.9</td></tr>\n<tr><td class=\"td-left\"><em>μ</em></td><td colspan=\"7\">0.33</td></tr>\n<tr class=\"prop-section\"><td class=\"td-left\" colspan=\"8\">Physical Properties:</td></tr>\n<tr><td class=\"td-left\"><em>ω</em>, lb/in.<sup>3</sup></td><td colspan=\"7\">0.102</td></tr>\n<tr><td class=\"td-left\"><em>C</em>, Btu/(lb)(°F)</td><td colspan=\"7\">0.21 (at 214°F)</td></tr>\n<tr><td class=\"td-left\"><em>K</em>, Btu/[(hr)(ft<sup>2</sup>)(°F)/ft]</td><td colspan=\"7\">95 (at 104°F)</td></tr>\n<tr><td class=\"td-left\"><em>α</em>, 10<sup>-6</sup> in./in./°F</td><td colspan=\"7\">12.9 (68 to 212°F)</td></tr>\n</tbody>\n<tfoot>\n<tr><td colspan=\"8\"><sup>a</sup> See Table 3.1.2.1.1. Bearing values are “dry pin” values per Section 1.4.7.1.</td></tr>\n</tfoot>\n</table>"}]}
