Repository: bckasper3/KasperCalc

This is the home of KasperCalc. The location of the infrequently used aerospace calculator. 
Go to KasperCalc.com

KasperCalc is not liable for any error or mistakes in the entirity of the website.

File: js/data/figures/3.7.5.json
{"section":"3.7.5","figures":[],"tables":[{"id":"3.7.5.0a","caption":"Table 3.7.5.0(a). Material Specifications for 7055 Aluminum Alloy","page":"Chapter3.7(aluminum).html","anchor":"table-3.7.5.0a","pdfPage":665,"html":"<table class=\"hdbk-table\">\n<caption>Table 3.7.5.0(a). Material Specifications for 7055 Aluminum Alloy</caption>\n<thead><tr><th>Specification</th><th>Form</th></tr></thead>\n<tbody>\n<tr><td>AMS 4206 (T7751)</td><td class=\"td-left\">Plate</td></tr>\n<tr><td>AMS 4324 (T74511)</td><td class=\"td-left\">Extrusion</td></tr>\n<tr><td>AMS 4336 (T76511)</td><td class=\"td-left\">Extrusion</td></tr>\n<tr><td>AMS 4337 (T77511)</td><td class=\"td-left\">Extrusion</td></tr>\n</tbody>\n</table>"},{"id":"3.7.5.0b","caption":"Table 3.7.5.0(b). Design Mechanical and Physical Properties of 7055-T74511 Aluminum Alloy Extrusions","page":"Chapter3.7(aluminum).html","anchor":"table-3.7.5.0b","pdfPage":667,"html":"<table class=\"hdbk-table\">\n<caption>Table 3.7.5.0(b). Design Mechanical and Physical Properties of 7055-T74511 Aluminum Alloy Extrusions</caption>\n<thead>\n<tr><th style=\"width:14rem; text-align:left;\">Specification</th><th colspan=\"6\">AMS 4324</th></tr>\n</thead>\n<tbody>\n<tr><td class=\"td-left\">Form</td><td colspan=\"6\">Extrusion</td></tr>\n<tr><td class=\"td-left\">Temper</td><td colspan=\"6\">T74511</td></tr>\n<tr><td class=\"td-left\">Thickness, in.</td><td colspan=\"2\">≤0.249</td><td colspan=\"2\">0.250-0.499</td><td colspan=\"2\">0.500-3.000</td></tr>\n<tr><td class=\"td-left\">Basis</td><td>A</td><td>B</td><td>A</td><td>B</td><td>A</td><td>B</td></tr>\n<tr class=\"prop-section\"><td class=\"td-left\" colspan=\"7\">Mechanical Properties:</td></tr>\n<tr class=\"prop-group\"><td class=\"td-left\" colspan=\"7\"><em>F<sub>tu</sub></em>, ksi:</td></tr>\n<tr><td class=\"td-indent\">L</td><td>83</td><td>84</td><td>84</td><td>85</td><td>85<sup>a</sup></td><td>87</td></tr>\n<tr><td class=\"td-indent\">LT</td><td>78</td><td>79</td><td>79</td><td>80</td><td>80</td><td>82</td></tr>\n<tr class=\"prop-group\"><td class=\"td-left\" colspan=\"7\"><em>F<sub>ty</sub></em>, ksi:</td></tr>\n<tr><td class=\"td-indent\">L</td><td>76</td><td>78</td><td>77</td><td>79</td><td>78<sup>a</sup></td><td>80</td></tr>\n<tr><td class=\"td-indent\">LT</td><td>72</td><td>74</td><td>73</td><td>75</td><td>74</td><td>76</td></tr>\n<tr class=\"prop-group\"><td class=\"td-left\" colspan=\"7\"><em>F<sub>cy</sub></em>, ksi:</td></tr>\n<tr><td class=\"td-indent\">L</td><td>76</td><td>78</td><td>77</td><td>79</td><td>78</td><td>80</td></tr>\n<tr><td class=\"td-indent\">LT</td><td>77</td><td>79</td><td>78</td><td>80</td><td>79</td><td>81</td></tr>\n<tr><td class=\"td-left\"><em>F<sub>su</sub></em><sup>b</sup>, ksi</td><td>43</td><td>44</td><td>46</td><td>45</td><td>45</td><td>46</td></tr>\n<tr class=\"prop-group\"><td class=\"td-left\" colspan=\"7\"><em>F<sub>bru</sub></em><sup>c</sup>, ksi:</td></tr>\n<tr><td class=\"td-indent\">(e/D = 1.5)</td><td>115</td><td>116</td><td>116</td><td>117</td><td>117</td><td>120</td></tr>\n<tr><td class=\"td-indent\">(e/D = 2.0)</td><td>151</td><td>152</td><td>152</td><td>154</td><td>154</td><td>158</td></tr>\n<tr class=\"prop-group\"><td class=\"td-left\" colspan=\"7\"><em>F<sub>bry</sub></em><sup>c</sup>, ksi:</td></tr>\n<tr><td class=\"td-indent\">(e/D = 1.5)</td><td>96</td><td>99</td><td>97</td><td>100</td><td>99</td><td>101</td></tr>\n<tr><td class=\"td-indent\">(e/D = 2.0)</td><td>114</td><td>117</td><td>116</td><td>119</td><td>117</td><td>120</td></tr>\n<tr class=\"prop-group\"><td class=\"td-left\" colspan=\"7\"><em>e</em>, percent (S-basis):</td></tr>\n<tr><td class=\"td-indent\">L</td><td>8</td><td>···</td><td>8</td><td>···</td><td>8</td><td>···</td></tr>\n<tr><td class=\"td-indent\">LT</td><td>···</td><td>···</td><td>···</td><td>···</td><td>···</td><td>···</td></tr>\n<tr><td class=\"td-left\"><em>E</em>, 10<sup>3</sup> ksi</td><td colspan=\"6\">10.3</td></tr>\n<tr><td class=\"td-left\"><em>E<sub>c</sub></em>, 10<sup>3</sup> ksi</td><td colspan=\"6\">10.7</td></tr>\n<tr><td class=\"td-left\"><em>G</em>, 10<sup>3</sup> ksi</td><td colspan=\"6\">3.9</td></tr>\n<tr><td class=\"td-left\"><em>μ</em></td><td colspan=\"6\">0.33</td></tr>\n<tr class=\"prop-section\"><td class=\"td-left\" colspan=\"7\">Physical Properties:</td></tr>\n<tr><td class=\"td-left\"><em>ω</em>, lb/in.<sup>3</sup></td><td colspan=\"6\">0.103</td></tr>\n<tr><td class=\"td-left\"><em>C</em>, Btu/(lb)(°F)</td><td colspan=\"6\">···</td></tr>\n<tr><td class=\"td-left\"><em>K</em>, Btu/[(hr)(ft<sup>2</sup>)(°F)/ft]</td><td colspan=\"6\">···</td></tr>\n<tr><td class=\"td-left\"><em>α</em>, 10<sup>-6</sup> in./in./°F</td><td colspan=\"6\">···</td></tr>\n</tbody>\n<tfoot>\n<tr><td colspan=\"7\"><sup>a</sup> Rounded T<sub>99</sub> values for <em>F<sub>tu</sub></em> = 86 ksi, for <em>F<sub>ty</sub></em> = 79 ksi.</td></tr>\n<tr><td colspan=\"7\"><sup>b</sup> Determined in accordance with ASTM B769.</td></tr>\n<tr><td colspan=\"7\"><sup>c</sup> Bearing values are “dry pin” values per Section 1.4.7.1.</td></tr>\n</tfoot>\n</table>"},{"id":"3.7.5.0c","caption":"Table 3.7.5.0(c). Design Mechanical and Physical Properties of 7055-T76511 Aluminum Alloy Extrusions","page":"Chapter3.7(aluminum).html","anchor":"table-3.7.5.0c","pdfPage":668,"html":"<table class=\"hdbk-table\">\n<caption>Table 3.7.5.0(c). Design Mechanical and Physical Properties of 7055-T76511 Aluminum Alloy Extrusions</caption>\n<thead>\n<tr><th style=\"width:14rem; text-align:left;\">Specification</th><th colspan=\"4\">AMS 4336</th></tr>\n</thead>\n<tbody>\n<tr><td class=\"td-left\">Form</td><td colspan=\"4\">Extrusion</td></tr>\n<tr><td class=\"td-left\">Temper</td><td colspan=\"4\">T76511</td></tr>\n<tr><td class=\"td-left\">Thickness, in.</td><td colspan=\"2\">≤0.249</td><td colspan=\"2\">0.250-0.499</td></tr>\n<tr><td class=\"td-left\">Basis</td><td>A</td><td>B</td><td>A</td><td>B</td></tr>\n<tr class=\"prop-section\"><td class=\"td-left\" colspan=\"5\">Mechanical Properties:</td></tr>\n<tr class=\"prop-group\"><td class=\"td-left\" colspan=\"5\"><em>F<sub>tu</sub></em>, ksi:</td></tr>\n<tr><td class=\"td-indent\">L</td><td>89<sup>a</sup></td><td>91</td><td>90</td><td>94</td></tr>\n<tr><td class=\"td-indent\">LT</td><td>83</td><td>85</td><td>84</td><td>87</td></tr>\n<tr class=\"prop-group\"><td class=\"td-left\" colspan=\"5\"><em>F<sub>ty</sub></em>, ksi:</td></tr>\n<tr><td class=\"td-indent\">L</td><td>85</td><td>87</td><td>85</td><td>91</td></tr>\n<tr><td class=\"td-indent\">LT</td><td>79</td><td>81</td><td>79</td><td>85</td></tr>\n<tr class=\"prop-group\"><td class=\"td-left\" colspan=\"5\"><em>F<sub>cy</sub></em>, ksi:</td></tr>\n<tr><td class=\"td-indent\">L</td><td>84</td><td>86</td><td>85</td><td>91</td></tr>\n<tr><td class=\"td-indent\">LT</td><td>86</td><td>88</td><td>86</td><td>92</td></tr>\n<tr><td class=\"td-left\"><em>F<sub>su</sub></em><sup>b</sup>, ksi</td><td>46</td><td>47</td><td>47</td><td>49</td></tr>\n<tr class=\"prop-group\"><td class=\"td-left\" colspan=\"5\"><em>F<sub>bru</sub></em><sup>c</sup>, ksi:</td></tr>\n<tr><td class=\"td-indent\">(e/D = 1.5)</td><td>122</td><td>125</td><td>124</td><td>129</td></tr>\n<tr><td class=\"td-indent\">(e/D = 2.0)</td><td>160</td><td>163</td><td>161</td><td>169</td></tr>\n<tr class=\"prop-group\"><td class=\"td-left\" colspan=\"5\"><em>F<sub>bry</sub></em><sup>c</sup>, ksi:</td></tr>\n<tr><td class=\"td-indent\">(e/D = 1.5)</td><td>105</td><td>107</td><td>105</td><td>112</td></tr>\n<tr><td class=\"td-indent\">(e/D = 2.0)</td><td>124</td><td>127</td><td>124</td><td>132</td></tr>\n<tr class=\"prop-group\"><td class=\"td-left\" colspan=\"5\"><em>e</em>, percent (S-basis):</td></tr>\n<tr><td class=\"td-indent\">L</td><td>7</td><td>···</td><td>9</td><td>···</td></tr>\n<tr><td class=\"td-indent\">LT</td><td>···</td><td>···</td><td>···</td><td>···</td></tr>\n<tr><td class=\"td-left\"><em>E</em>, 10<sup>3</sup> ksi</td><td colspan=\"4\">10.4</td></tr>\n<tr><td class=\"td-left\"><em>E<sub>c</sub></em>, 10<sup>3</sup> ksi</td><td colspan=\"4\">10.8</td></tr>\n<tr><td class=\"td-left\"><em>G</em>, 10<sup>3</sup> ksi</td><td colspan=\"4\">3.9</td></tr>\n<tr><td class=\"td-left\"><em>μ</em></td><td colspan=\"4\">0.33</td></tr>\n<tr class=\"prop-section\"><td class=\"td-left\" colspan=\"5\">Physical Properties:</td></tr>\n<tr><td class=\"td-left\"><em>ω</em>, lb/in.<sup>3</sup></td><td colspan=\"4\">0.103</td></tr>\n<tr><td class=\"td-left\"><em>C</em>, Btu/(lb)(°F)</td><td colspan=\"4\">···</td></tr>\n<tr><td class=\"td-left\"><em>K</em>, Btu/[(hr)(ft<sup>2</sup>)(°F)/ft]</td><td colspan=\"4\">···</td></tr>\n<tr><td class=\"td-left\"><em>α</em>, 10<sup>-6</sup> in./in./°F</td><td colspan=\"4\">···</td></tr>\n</tbody>\n<tfoot>\n<tr><td colspan=\"5\"><sup>a</sup> Rounded T<sub>99</sub> values for <em>F<sub>tu</sub></em> = 90 ksi.</td></tr>\n<tr><td colspan=\"5\"><sup>b</sup> Determined in accordance with ASTM B769.</td></tr>\n<tr><td colspan=\"5\"><sup>c</sup> Bearing values are “dry pin” values per Section 1.4.7.1.</td></tr>\n</tfoot>\n</table>"},{"id":"3.7.5.0d","caption":"Table 3.7.5.0(d). Design Mechanical and Physical Properties of 7055-T7751 Aluminum Alloy Plate","page":"Chapter3.7(aluminum).html","anchor":"table-3.7.5.0d","pdfPage":669,"html":"<table class=\"hdbk-table\">\n<caption>Table 3.7.5.0(d). Design Mechanical and Physical Properties of 7055-T7751 Aluminum Alloy Plate</caption>\n<thead>\n<tr><th style=\"width:14rem; text-align:left;\">Specification</th><th colspan=\"2\">AMS 4206</th></tr>\n</thead>\n<tbody>\n<tr><td class=\"td-left\">Form</td><td colspan=\"2\">Plate</td></tr>\n<tr><td class=\"td-left\">Temper</td><td colspan=\"2\">T7751</td></tr>\n<tr><td class=\"td-left\">Thickness, in.</td><td colspan=\"2\">0.500 - 1.500</td></tr>\n<tr><td class=\"td-left\">Basis</td><td>A</td><td>B</td></tr>\n<tr class=\"prop-section\"><td class=\"td-left\" colspan=\"3\">Mechanical Properties:</td></tr>\n<tr class=\"prop-group\"><td class=\"td-left\" colspan=\"3\"><em>F<sub>tu</sub></em>, ksi:</td></tr>\n<tr><td class=\"td-indent\">L</td><td>89</td><td>91</td></tr>\n<tr><td class=\"td-indent\">LT</td><td>89</td><td>91</td></tr>\n<tr class=\"prop-group\"><td class=\"td-left\" colspan=\"3\"><em>F<sub>ty</sub></em>, ksi:</td></tr>\n<tr><td class=\"td-indent\">L</td><td>86</td><td>88</td></tr>\n<tr><td class=\"td-indent\">LT</td><td>85</td><td>87</td></tr>\n<tr class=\"prop-group\"><td class=\"td-left\" colspan=\"3\"><em>F<sub>cy</sub></em>, ksi:</td></tr>\n<tr><td class=\"td-indent\">L</td><td>86</td><td>88</td></tr>\n<tr><td class=\"td-indent\">LT</td><td>89</td><td>91</td></tr>\n<tr><td class=\"td-left\"><em>F<sub>su</sub></em><sup>a</sup>, ksi</td><td>48</td><td>49</td></tr>\n<tr class=\"prop-group\"><td class=\"td-left\" colspan=\"3\"><em>F<sub>bru</sub></em><sup>b</sup>, ksi:</td></tr>\n<tr><td class=\"td-indent\">(e/D = 1.5)</td><td>128</td><td>131</td></tr>\n<tr><td class=\"td-indent\">(e/D = 2.0)</td><td>167</td><td>170</td></tr>\n<tr class=\"prop-group\"><td class=\"td-left\" colspan=\"3\"><em>F<sub>bry</sub></em><sup>b</sup>, ksi:</td></tr>\n<tr><td class=\"td-indent\">(e/D = 1.5)</td><td>112</td><td>115</td></tr>\n<tr><td class=\"td-indent\">(e/D = 2.0)</td><td>130</td><td>133</td></tr>\n<tr class=\"prop-group\"><td class=\"td-left\" colspan=\"3\"><em>e</em>, percent (S-basis):</td></tr>\n<tr><td class=\"td-indent\">L</td><td>7</td><td>···</td></tr>\n<tr><td class=\"td-indent\">LT</td><td>8</td><td>···</td></tr>\n<tr><td class=\"td-left\"><em>E</em>, 10<sup>3</sup> ksi</td><td colspan=\"2\">10.4</td></tr>\n<tr><td class=\"td-left\"><em>E<sub>c</sub></em>, 10<sup>3</sup> ksi</td><td colspan=\"2\">10.7</td></tr>\n<tr><td class=\"td-left\"><em>G</em>, 10<sup>3</sup> ksi</td><td colspan=\"2\">3.9</td></tr>\n<tr><td class=\"td-left\"><em>μ</em></td><td colspan=\"2\">0.32</td></tr>\n<tr class=\"prop-section\"><td class=\"td-left\" colspan=\"3\">Physical Properties:</td></tr>\n<tr><td class=\"td-left\"><em>ω</em>, lb/in.<sup>3</sup></td><td colspan=\"2\">0.103</td></tr>\n<tr><td class=\"td-left\"><em>C</em>, Btu/(lb)(°F)</td><td colspan=\"2\">···</td></tr>\n<tr><td class=\"td-left\"><em>K</em>, Btu/[(hr)(ft<sup>2</sup>)(°F)/ft]</td><td colspan=\"2\">···</td></tr>\n<tr><td class=\"td-left\"><em>α</em>, 10<sup>-6</sup> in./in./°F</td><td colspan=\"2\">···</td></tr>\n</tbody>\n<tfoot>\n<tr><td colspan=\"3\"><sup>a</sup> Determined in accordance with ASTM B769.</td></tr>\n<tr><td colspan=\"3\"><sup>b</sup> Bearing values are “dry pin” values per Section 1.4.7.1.</td></tr>\n</tfoot>\n</table>"},{"id":"3.7.5.0e","caption":"Table 3.7.5.0(e). Design Mechanical and Physical Properties of 7055-T77511 Aluminum Alloy Extrusion","page":"Chapter3.7(aluminum).html","anchor":"table-3.7.5.0e","pdfPage":669,"html":"<table class=\"hdbk-table\">\n<caption>Table 3.7.5.0(e). Design Mechanical and Physical Properties of 7055-T77511 Aluminum Alloy Extrusion</caption>\n<thead>\n<tr><th style=\"width:14rem; text-align:left;\">Specification</th><th colspan=\"2\">AMS 4337</th></tr>\n</thead>\n<tbody>\n<tr><td class=\"td-left\">Form</td><td colspan=\"2\">Extrusion</td></tr>\n<tr><td class=\"td-left\">Cross-sectional area, in.<sup>2</sup></td><td colspan=\"2\">···</td></tr>\n<tr><td class=\"td-left\">Temper</td><td colspan=\"2\">T77511</td></tr>\n<tr><td class=\"td-left\">Thickness, in.</td><td colspan=\"2\">0.500 - 1.500</td></tr>\n<tr><td class=\"td-left\">Basis</td><td>A</td><td>B</td></tr>\n<tr class=\"prop-section\"><td class=\"td-left\" colspan=\"3\">Mechanical Properties:</td></tr>\n<tr class=\"prop-group\"><td class=\"td-left\" colspan=\"3\"><em>F<sub>tu</sub></em>, ksi:</td></tr>\n<tr><td class=\"td-indent\">L</td><td>94</td><td>95</td></tr>\n<tr><td class=\"td-indent\">LT</td><td>88</td><td>90</td></tr>\n<tr class=\"prop-group\"><td class=\"td-left\" colspan=\"3\"><em>F<sub>ty</sub></em>, ksi:</td></tr>\n<tr><td class=\"td-indent\">L</td><td>90</td><td>93</td></tr>\n<tr><td class=\"td-indent\">LT</td><td>84<sup>a</sup></td><td>88</td></tr>\n<tr class=\"prop-group\"><td class=\"td-left\" colspan=\"3\"><em>F<sub>cy</sub></em>, ksi:</td></tr>\n<tr><td class=\"td-indent\">L</td><td>92</td><td>94</td></tr>\n<tr><td class=\"td-indent\">LT</td><td>89</td><td>92</td></tr>\n<tr><td class=\"td-left\"><em>F<sub>su</sub></em><sup>b</sup>, ksi</td><td>48</td><td>49</td></tr>\n<tr class=\"prop-group\"><td class=\"td-left\" colspan=\"3\"><em>F<sub>bru</sub></em><sup>c</sup>, ksi:</td></tr>\n<tr><td class=\"td-indent\">(e/D = 1.5)</td><td>128</td><td>131</td></tr>\n<tr><td class=\"td-indent\">(e/D = 2.0)</td><td>167</td><td>169</td></tr>\n<tr class=\"prop-group\"><td class=\"td-left\" colspan=\"3\"><em>F<sub>bry</sub></em><sup>c</sup>, ksi:</td></tr>\n<tr><td class=\"td-indent\">(e/D = 1.5)</td><td>109</td><td>113</td></tr>\n<tr><td class=\"td-indent\">(e/D = 2.0)</td><td>131</td><td>135</td></tr>\n<tr class=\"prop-group\"><td class=\"td-left\" colspan=\"3\"><em>e</em>, percent (S-basis):</td></tr>\n<tr><td class=\"td-indent\">L</td><td>9</td><td>···</td></tr>\n<tr><td class=\"td-indent\">LT</td><td>5</td><td>···</td></tr>\n<tr><td class=\"td-left\"><em>E</em>, 10<sup>3</sup> ksi</td><td colspan=\"2\">10.4</td></tr>\n<tr><td class=\"td-left\"><em>E<sub>c</sub></em>, 10<sup>3</sup> ksi</td><td colspan=\"2\">11.0</td></tr>\n<tr><td class=\"td-left\"><em>G</em>, 10<sup>3</sup> ksi</td><td colspan=\"2\">···</td></tr>\n<tr><td class=\"td-left\"><em>μ</em></td><td colspan=\"2\">0.33</td></tr>\n<tr class=\"prop-section\"><td class=\"td-left\" colspan=\"3\">Physical Properties:</td></tr>\n<tr><td class=\"td-left\"><em>ω</em>, lb/in.<sup>3</sup></td><td colspan=\"2\">0.103</td></tr>\n<tr><td class=\"td-left\"><em>C</em>, Btu/(lb)(°F)</td><td colspan=\"2\">···</td></tr>\n<tr><td class=\"td-left\"><em>K</em>, Btu/[(hr)(ft<sup>2</sup>)(°F)/ft]</td><td colspan=\"2\">···</td></tr>\n<tr><td class=\"td-left\"><em>α</em>, 10<sup>-6</sup> in./in./°F</td><td colspan=\"2\">···</td></tr>\n</tbody>\n<tfoot>\n<tr><td colspan=\"3\"><sup>a</sup> S-basis. The T<sub>99</sub> value is 85.86 ksi.</td></tr>\n<tr><td colspan=\"3\"><sup>b</sup> Determined in accordance with ASTM B769.</td></tr>\n<tr><td colspan=\"3\"><sup>c</sup> Bearing values are “dry pin” values per Section 1.4.7.1.</td></tr>\n</tfoot>\n</table>"}]}
