Repository: bckasper3/KasperCalc

This is the home of KasperCalc. The location of the infrequently used aerospace calculator. 
Go to KasperCalc.com

KasperCalc is not liable for any error or mistakes in the entirity of the website.

File: js/data/figures/3.7.7.json
{"section":"3.7.7","figures":[],"tables":[{"id":"3.7.7.0a","caption":"Table 3.7.7.0(a). Material Specifications for 7150 Aluminum Alloy","page":"Chapter3.7(aluminum).html","anchor":"table-3.7.7.0a","pdfPage":729,"html":"<table class=\"hdbk-table\">\n<caption>Table 3.7.7.0(a). Material Specifications for 7150 Aluminum Alloy</caption>\n<thead><tr><th>Specification</th><th>Form</th></tr></thead>\n<tbody>\n<tr><td>AMS 4306</td><td class=\"td-left\">Bare plate</td></tr>\n<tr><td>AMS 4252</td><td class=\"td-left\">Bare plate</td></tr>\n<tr><td>AMS 4307</td><td class=\"td-left\">Extrusion</td></tr>\n<tr><td>AMS 4345</td><td class=\"td-left\">Extrusion</td></tr>\n</tbody>\n</table>"},{"id":"3.7.7.0b1","caption":"Table 3.7.7.0(b1). Design Mechanical and Physical Properties of 7150 Plate","page":"Chapter3.7(aluminum).html","anchor":"table-3.7.7.0b1","pdfPage":731,"html":"<table class=\"hdbk-table\">\n<caption>Table 3.7.7.0(b<sub>1</sub>). Design Mechanical and Physical Properties of 7150 Plate</caption>\n<thead>\n<tr><th style=\"width:12rem; text-align:left;\">Specification</th><th colspan=\"4\">AMS 4306</th></tr>\n</thead>\n<tbody>\n<tr><td class=\"td-left\">Form</td><td colspan=\"4\">Plate</td></tr>\n<tr><td class=\"td-left\">Temper</td><td colspan=\"4\">T6151</td></tr>\n<tr><td class=\"td-left\">Thickness, in.</td><td colspan=\"2\">0.750-1.000</td><td colspan=\"2\">1.001-1.500</td></tr>\n<tr><td class=\"td-left\">Basis</td><td>A</td><td>B</td><td>A</td><td>B</td></tr>\n<tr class=\"prop-section\"><td class=\"td-left\" colspan=\"5\">Mechanical Properties:</td></tr>\n<tr class=\"prop-group\"><td class=\"td-left\" colspan=\"5\"><em>F<sub>tu</sub></em>, ksi:</td></tr>\n<tr><td class=\"td-indent\">L</td><td>85</td><td>87</td><td>86</td><td>87</td></tr>\n<tr><td class=\"td-indent\">LT</td><td>84</td><td>87</td><td>85</td><td>86</td></tr>\n<tr class=\"prop-group\"><td class=\"td-left\" colspan=\"5\"><em>F<sub>ty</sub></em>, ksi:</td></tr>\n<tr><td class=\"td-indent\">L</td><td>79</td><td>81</td><td>80</td><td>81</td></tr>\n<tr><td class=\"td-indent\">LT</td><td>77</td><td>79</td><td>76</td><td>78</td></tr>\n<tr class=\"prop-group\"><td class=\"td-left\" colspan=\"5\"><em>F<sub>cy</sub></em>, ksi:</td></tr>\n<tr><td class=\"td-indent\">L</td><td>77</td><td>80</td><td>75</td><td>77</td></tr>\n<tr><td class=\"td-indent\">LT</td><td>81</td><td>83</td><td>80</td><td>82</td></tr>\n<tr><td class=\"td-left\"><em>F<sub>su</sub></em>, ksi</td><td>45</td><td>47</td><td>46</td><td>46</td></tr>\n<tr class=\"prop-group\"><td class=\"td-left\" colspan=\"5\"><em>F<sub>bru</sub></em><sup>a</sup>, ksi:</td></tr>\n<tr><td class=\"td-indent\">(e/D = 1.5)</td><td>121</td><td>125</td><td>123</td><td>124</td></tr>\n<tr><td class=\"td-indent\">(e/D = 2.0)</td><td>155</td><td>160</td><td>156</td><td>158</td></tr>\n<tr class=\"prop-group\"><td class=\"td-left\" colspan=\"5\"><em>F<sub>bry</sub></em><sup>a</sup>, ksi:</td></tr>\n<tr><td class=\"td-indent\">(e/D = 1.5)</td><td>102</td><td>105</td><td>101</td><td>104</td></tr>\n<tr><td class=\"td-indent\">(e/D = 2.0)</td><td>119</td><td>122</td><td>118</td><td>121</td></tr>\n<tr class=\"prop-group\"><td class=\"td-left\" colspan=\"5\"><em>e</em>, percent (S-basis):</td></tr>\n<tr><td class=\"td-indent\">L</td><td>9</td><td>···</td><td>9</td><td>···</td></tr>\n<tr><td class=\"td-indent\">LT</td><td>9</td><td>···</td><td>9</td><td>···</td></tr>\n<tr><td class=\"td-left\"><em>E</em>, 10<sup>3</sup> ksi</td><td colspan=\"4\">10.2</td></tr>\n<tr><td class=\"td-left\"><em>E<sub>c</sub></em>, 10<sup>3</sup> ksi</td><td colspan=\"4\">10.6</td></tr>\n<tr><td class=\"td-left\"><em>G</em>, 10<sup>3</sup> ksi</td><td colspan=\"4\">3.9</td></tr>\n<tr><td class=\"td-left\"><em>μ</em></td><td colspan=\"4\">0.33</td></tr>\n<tr class=\"prop-section\"><td class=\"td-left\" colspan=\"5\">Physical Properties:</td></tr>\n<tr><td class=\"td-left\"><em>ω</em>, lb/in.<sup>3</sup></td><td colspan=\"4\">0.102</td></tr>\n<tr><td class=\"td-left\"><em>C</em>, Btu/(lb)(°F)</td><td colspan=\"4\">···</td></tr>\n</tbody>\n<tfoot>\n<tr><td colspan=\"5\"><sup>a</sup> Bearing values are “dry pin” values per Section 1.4.7.1. See Table 3.1.2.1.1.</td></tr>\n</tfoot>\n</table>"},{"id":"3.7.7.0c1","caption":"Table 3.7.7.0(c1). Design Mechanical and Physical Properties of 7150 Aluminum Alloy Extrusion","page":"Chapter3.7(aluminum).html","anchor":"table-3.7.7.0c1","pdfPage":733,"html":"<table class=\"hdbk-table\">\n<caption>Table 3.7.7.0(c<sub>1</sub>). Design Mechanical and Physical Properties of 7150 Aluminum Alloy Extrusion</caption>\n<thead>\n<tr><th style=\"width:12rem; text-align:left;\">Specification</th><th colspan=\"6\">AMS 4307</th></tr>\n</thead>\n<tbody>\n<tr><td class=\"td-left\">Form</td><td colspan=\"6\">Extrusion</td></tr>\n<tr><td class=\"td-left\">Temper</td><td colspan=\"6\">T61511</td></tr>\n<tr><td class=\"td-left\">Thickness or Diameter,<sup>a</sup> in</td><td colspan=\"1\">0.250-<br/>0.499</td><td colspan=\"1\">0.500-<br/>0.749</td><td colspan=\"1\">0.750-<br/>0.999</td><td colspan=\"2\">1.000-<br/>1.499</td><td colspan=\"1\">1.500-<br/>2.000</td></tr>\n<tr><td class=\"td-left\">Basis</td><td>S</td><td>S</td><td>S</td><td>A</td><td>B</td><td>S</td></tr>\n<tr class=\"prop-section\"><td class=\"td-left\" colspan=\"7\">Mechanical Properties:</td></tr>\n<tr class=\"prop-group\"><td class=\"td-left\" colspan=\"7\"><em>F<sub>tu</sub></em>, ksi:</td></tr>\n<tr><td class=\"td-indent\">L</td><td>87</td><td>88</td><td>89</td><td>89</td><td>94</td><td>89</td></tr>\n<tr><td class=\"td-indent\">LT</td><td>80</td><td>79</td><td>79</td><td>85</td><td>86</td><td>74</td></tr>\n<tr class=\"prop-group\"><td class=\"td-left\" colspan=\"7\"><em>F<sub>ty</sub></em>, ksi:</td></tr>\n<tr><td class=\"td-indent\">L</td><td>82</td><td>83</td><td>84</td><td>83</td><td>88</td><td>84</td></tr>\n<tr><td class=\"td-indent\">LT</td><td>73</td><td>73</td><td>73</td><td>77</td><td>78</td><td>68</td></tr>\n<tr class=\"prop-group\"><td class=\"td-left\" colspan=\"7\"><em>F<sub>cy</sub></em>, ksi:</td></tr>\n<tr><td class=\"td-indent\">L</td><td>80</td><td>81</td><td>82</td><td>82</td><td>87</td><td>84</td></tr>\n<tr><td class=\"td-indent\">LT</td><td>80</td><td>80</td><td>80</td><td>77</td><td>81</td><td>75</td></tr>\n<tr><td class=\"td-left\"><em>F<sub>su</sub></em>, ksi</td><td>44</td><td>45</td><td>45</td><td>44</td><td>46</td><td>42</td></tr>\n<tr class=\"prop-group\"><td class=\"td-left\" colspan=\"7\"><em>F<sub>bru</sub></em><sup>b</sup>, ksi:</td></tr>\n<tr><td class=\"td-indent\">(e/D = 1.5)</td><td>119</td><td>120</td><td>120</td><td>118</td><td>125</td><td>116</td></tr>\n<tr><td class=\"td-indent\">(e/D = 2.0)</td><td>152</td><td>153</td><td>154</td><td>152</td><td>161</td><td>150</td></tr>\n<tr class=\"prop-group\"><td class=\"td-left\" colspan=\"7\"><em>F<sub>bry</sub></em><sup>b</sup>, ksi:</td></tr>\n<tr><td class=\"td-indent\">(e/D = 1.5)</td><td>100</td><td>100</td><td>100</td><td>96</td><td>102</td><td>94</td></tr>\n<tr><td class=\"td-indent\">(e/D = 2.0)</td><td>118</td><td>120</td><td>120</td><td>117</td><td>124</td><td>117</td></tr>\n<tr class=\"prop-group\"><td class=\"td-left\" colspan=\"7\"><em>e</em>, percent (S-basis):</td></tr>\n<tr><td class=\"td-indent\">L</td><td>8</td><td>9</td><td>8</td><td>8</td><td>···</td><td>8</td></tr>\n<tr><td class=\"td-left\"><em>E</em>, 10<sup>3</sup> ksi</td><td colspan=\"6\">10.4</td></tr>\n<tr><td class=\"td-left\"><em>E<sub>c</sub></em>, 10<sup>3</sup> ksi</td><td colspan=\"6\">11.0</td></tr>\n<tr><td class=\"td-left\"><em>G</em>, 10<sup>3</sup> ksi</td><td colspan=\"6\">4.0</td></tr>\n<tr><td class=\"td-left\"><em>μ</em></td><td colspan=\"6\">0.33</td></tr>\n<tr class=\"prop-section\"><td class=\"td-left\" colspan=\"7\">Physical Properties:</td></tr>\n<tr><td class=\"td-left\"><em>ω</em>, lb/in.<sup>3</sup></td><td colspan=\"6\">0.102</td></tr>\n<tr><td class=\"td-left\"><em>C</em>, <em>K</em>, and <em>α</em></td><td colspan=\"6\">···</td></tr>\n</tbody>\n<tfoot>\n<tr><td colspan=\"7\"><sup>a</sup> The mechanical properties are to be based upon the thickness at the time of quench.</td></tr>\n<tr><td colspan=\"7\"><sup>b</sup> Bearing values are “dry pin” values per Section 1.4.7.1.</td></tr>\n</tfoot>\n</table>"},{"id":"3.7.7.0b2","caption":"Table 3.7.7.0(b2). Design Mechanical and Physical Properties of 7150 Plate","page":"Chapter3.7(aluminum).html","anchor":"table-3.7.7.0b2","pdfPage":732,"html":"<table class=\"hdbk-table\">\n<caption>Table 3.7.7.0(b<sub>2</sub>). Design Mechanical and Physical Properties of 7150 Plate</caption>\n<thead>\n<tr><th style=\"width:12rem; text-align:left;\">Specification</th><th colspan=\"5\">AMS 4252</th></tr>\n</thead>\n<tbody>\n<tr><td class=\"td-left\">Form</td><td colspan=\"5\">Plate</td></tr>\n<tr><td class=\"td-left\">Temper</td><td colspan=\"5\">T7751</td></tr>\n<tr><td class=\"td-left\">Thickness, in.</td><td colspan=\"1\">0.250-0.499</td><td colspan=\"1\">0.500-0.749</td><td colspan=\"1\">0.750-1.500</td><td colspan=\"2\">1.501-3.000</td></tr>\n<tr><td class=\"td-left\">Basis</td><td>S</td><td>S</td><td>S</td><td>A</td><td>B</td></tr>\n<tr class=\"prop-section\"><td class=\"td-left\" colspan=\"6\">Mechanical Properties:</td></tr>\n<tr class=\"prop-group\"><td class=\"td-left\" colspan=\"6\"><em>F<sub>tu</sub></em>, ksi:</td></tr>\n<tr><td class=\"td-indent\">L</td><td>80</td><td>83</td><td>84</td><td>82</td><td>84</td></tr>\n<tr><td class=\"td-indent\">LT</td><td>80</td><td>83</td><td>84</td><td>82<sup>a</sup></td><td>84</td></tr>\n<tr><td class=\"td-indent\">ST</td><td>···</td><td>···</td><td>···</td><td>77<sup>a</sup></td><td>81</td></tr>\n<tr class=\"prop-group\"><td class=\"td-left\" colspan=\"6\"><em>F<sub>ty</sub></em>, ksi:</td></tr>\n<tr><td class=\"td-indent\">L</td><td>74</td><td>77</td><td>78</td><td>76</td><td>78</td></tr>\n<tr><td class=\"td-indent\">LT</td><td>74</td><td>76</td><td>77</td><td>75<sup>a</sup></td><td>77</td></tr>\n<tr><td class=\"td-indent\">ST</td><td>···</td><td>···</td><td>···</td><td>67<sup>a</sup></td><td>71</td></tr>\n<tr class=\"prop-group\"><td class=\"td-left\" colspan=\"6\"><em>F<sub>cy</sub></em>, ksi:</td></tr>\n<tr><td class=\"td-indent\">L</td><td>74</td><td>76</td><td>77</td><td>75</td><td>77</td></tr>\n<tr><td class=\"td-indent\">LT</td><td>77</td><td>79</td><td>81</td><td>79</td><td>82</td></tr>\n<tr><td class=\"td-left\"><em>F<sub>su</sub></em>, ksi</td><td>46</td><td>47</td><td>48</td><td>47</td><td>48</td></tr>\n<tr class=\"prop-group\"><td class=\"td-left\" colspan=\"6\"><em>F<sub>bru</sub></em><sup>b</sup>, ksi:</td></tr>\n<tr><td class=\"td-indent\">(e/D = 1.5)</td><td>119</td><td>124</td><td>125</td><td>122</td><td>125</td></tr>\n<tr><td class=\"td-indent\">(e/D = 2.0)</td><td>154</td><td>160</td><td>162</td><td>158</td><td>162</td></tr>\n<tr class=\"prop-group\"><td class=\"td-left\" colspan=\"6\"><em>F<sub>bry</sub></em><sup>b</sup>, ksi:</td></tr>\n<tr><td class=\"td-indent\">(e/D = 1.5)</td><td>102</td><td>105</td><td>106</td><td>104</td><td>108</td></tr>\n<tr><td class=\"td-indent\">(e/D = 2.0)</td><td>117</td><td>120</td><td>121</td><td>118</td><td>123</td></tr>\n<tr class=\"prop-group\"><td class=\"td-left\" colspan=\"6\"><em>e</em>, percent: (S-basis)</td></tr>\n<tr><td class=\"td-indent\">L</td><td>8</td><td>8</td><td>8</td><td>7</td><td>···</td></tr>\n<tr><td class=\"td-indent\">LT</td><td>8</td><td>8</td><td>8</td><td>6</td><td>···</td></tr>\n<tr><td class=\"td-indent\">ST</td><td>···</td><td>···</td><td>···</td><td>1</td><td>···</td></tr>\n<tr><td class=\"td-left\"><em>E</em>, 10<sup>3</sup> ksi</td><td colspan=\"5\">10.3</td></tr>\n<tr><td class=\"td-left\"><em>E<sub>c</sub></em>, 10<sup>3</sup> ksi</td><td colspan=\"5\">10.7</td></tr>\n<tr><td class=\"td-left\"><em>G</em>, 10<sup>3</sup> ksi</td><td colspan=\"5\">3.9</td></tr>\n<tr><td class=\"td-left\"><em>μ</em></td><td colspan=\"5\">0.33</td></tr>\n<tr class=\"prop-section\"><td class=\"td-left\" colspan=\"6\">Physical Properties:</td></tr>\n<tr><td class=\"td-left\"><em>ω</em>, lb/in.<sup>3</sup></td><td colspan=\"5\">0.102</td></tr>\n<tr><td class=\"td-left\"><em>C</em>, <em>K</em>, and <em>α</em></td><td colspan=\"5\">···</td></tr>\n</tbody>\n<tfoot>\n<tr><td colspan=\"6\"><sup>a</sup> S-basis values. The rounded T<sub>99</sub> values are as follows: <em>F<sub>tu</sub></em>(LT) = 83 ksi, <em>F<sub>tu</sub></em>(ST) = 78 ksi, <em>F<sub>ty</sub></em>(LT) = 76 ksi, <em>F<sub>ty</sub></em>(ST) = 68 ksi.</td></tr>\n<tr><td colspan=\"6\"><sup>b</sup> Bearing values are “dry pin” values per Section 1.4.7.1. See Table 3.1.2.1.1.</td></tr>\n</tfoot>\n</table>"},{"id":"3.7.7.0c2","caption":"Table 3.7.7.0(c2). Design Mechanical and Physical Properties of 7150 Aluminum Alloy Extrusion","page":"Chapter3.7(aluminum).html","anchor":"table-3.7.7.0c2","pdfPage":733,"html":"<table class=\"hdbk-table\">\n<caption>Table 3.7.7.0(c<sub>2</sub>). Design Mechanical and Physical Properties of 7150 Aluminum Alloy Extrusion</caption>\n<thead>\n<tr><th style=\"width:12rem; text-align:left;\">Specification</th><th colspan=\"6\">AMS 4345</th></tr>\n</thead>\n<tbody>\n<tr><td class=\"td-left\">Form</td><td colspan=\"6\">Extrusion</td></tr>\n<tr><td class=\"td-left\">Temper</td><td colspan=\"6\">T77511</td></tr>\n<tr><td class=\"td-left\">Cross-Sectional Area, in<sup>2</sup></td><td colspan=\"6\">≤20</td></tr>\n<tr><td class=\"td-left\">Thickness or Diameter,<sup>a</sup> in.</td><td colspan=\"2\">≤0.249</td><td colspan=\"2\">0.250-0.499</td><td colspan=\"1\">0.500-0.749</td><td colspan=\"1\">0.750-2.000</td></tr>\n<tr><td class=\"td-left\">Basis</td><td>A</td><td>B</td><td>A</td><td>B</td><td>S</td><td>S</td></tr>\n<tr class=\"prop-section\"><td class=\"td-left\" colspan=\"7\">Mechanical Properties:</td></tr>\n<tr class=\"prop-group\"><td class=\"td-left\" colspan=\"7\"><em>F<sub>tu</sub></em>, ksi:</td></tr>\n<tr><td class=\"td-indent\">L</td><td>85<sup>b</sup></td><td>88</td><td>87<sup>c</sup></td><td>89</td><td>88</td><td>89</td></tr>\n<tr><td class=\"td-indent\">LT</td><td>81</td><td>84</td><td>82<sup>c</sup></td><td>86</td><td>83</td><td>83</td></tr>\n<tr class=\"prop-group\"><td class=\"td-left\" colspan=\"7\"><em>F<sub>ty</sub></em>, ksi:</td></tr>\n<tr><td class=\"td-indent\">L</td><td>78<sup>b</sup></td><td>83</td><td>82<sup>c</sup></td><td>84</td><td>83</td><td>84</td></tr>\n<tr><td class=\"td-indent\">LT</td><td>74</td><td>79</td><td>76<sup>c</sup></td><td>79</td><td>79</td><td>78</td></tr>\n<tr class=\"prop-group\"><td class=\"td-left\" colspan=\"7\"><em>F<sub>cy</sub></em>, ksi:</td></tr>\n<tr><td class=\"td-indent\">L</td><td>78<sup>b</sup></td><td>82</td><td>82<sup>c</sup></td><td>85</td><td>83</td><td>84</td></tr>\n<tr><td class=\"td-indent\">LT</td><td>76</td><td>81</td><td>80</td><td>82</td><td>81</td><td>82</td></tr>\n<tr><td class=\"td-left\"><em>F<sub>su</sub></em>, ksi</td><td>44</td><td>46</td><td>45</td><td>46</td><td>46</td><td>46</td></tr>\n<tr class=\"prop-group\"><td class=\"td-left\" colspan=\"7\"><em>F<sub>bru</sub></em><sup>d</sup>, ksi:</td></tr>\n<tr><td class=\"td-indent\">(e/D = 1.5)</td><td>122</td><td>126</td><td>124</td><td>127</td><td>125</td><td>123</td></tr>\n<tr><td class=\"td-indent\">(e/D = 2.0)</td><td>158</td><td>163</td><td>161</td><td>165</td><td>162</td><td>159</td></tr>\n<tr class=\"prop-group\"><td class=\"td-left\" colspan=\"7\"><em>F<sub>bry</sub></em><sup>d</sup>, ksi:</td></tr>\n<tr><td class=\"td-indent\">(e/D = 1.5)</td><td>100</td><td>106</td><td>105</td><td>108</td><td>106</td><td>108</td></tr>\n<tr><td class=\"td-indent\">(e/D = 2.0)</td><td>118</td><td>125</td><td>124</td><td>127</td><td>125</td><td>127</td></tr>\n<tr class=\"prop-group\"><td class=\"td-left\" colspan=\"7\"><em>e</em>, percent (S-Basis):</td></tr>\n<tr><td class=\"td-indent\">L</td><td>7</td><td>···</td><td>8</td><td>···</td><td>9</td><td>8</td></tr>\n<tr><td class=\"td-left\"><em>E</em>, 10<sup>3</sup> ksi</td><td colspan=\"6\">10.4</td></tr>\n<tr><td class=\"td-left\"><em>E<sub>c</sub></em>, 10<sup>3</sup> ksi</td><td colspan=\"6\">10.9</td></tr>\n<tr><td class=\"td-left\"><em>G</em>, 10<sup>3</sup> ksi</td><td colspan=\"6\">4.0</td></tr>\n<tr><td class=\"td-left\"><em>μ</em></td><td colspan=\"6\">0.33</td></tr>\n<tr class=\"prop-section\"><td class=\"td-left\" colspan=\"7\">Physical Properties:</td></tr>\n<tr><td class=\"td-left\"><em>ω</em>, lb/in.<sup>3</sup></td><td colspan=\"6\">0.102</td></tr>\n<tr><td class=\"td-left\"><em>C</em>, <em>K</em>, and <em>α</em></td><td colspan=\"6\">···</td></tr>\n</tbody>\n<tfoot>\n<tr><td colspan=\"7\"><sup>a</sup> The mechanical properties are to be based upon the thickness at the time of quench.</td></tr>\n<tr><td colspan=\"7\"><sup>b</sup> S basis. The rounded T<sub>99</sub> values are <em>F<sub>tu</sub></em>(L) = 87 ksi, <em>F<sub>ty</sub></em>(L) = 81 ksi, and for <em>F<sub>cy</sub></em>(L) = 79 ksi.</td></tr>\n<tr><td colspan=\"7\"><sup>c</sup> S basis. The rounded T<sub>99</sub> values are <em>F<sub>tu</sub></em>(L) = 88 ksi, <em>F<sub>tu</sub></em>(LT) = 84 ksi, <em>F<sub>ty</sub></em>(L) = 82 ksi, <em>F<sub>ty</sub></em>(LT) = 77 ksi, and for <em>F<sub>cy</sub></em>(L) = 82 ksi.</td></tr>\n<tr><td colspan=\"7\"><sup>d</sup> Bearing values are “dry pin” values per Section 1.4.7.1.</td></tr>\n</tfoot>\n</table>"}]}

File: js/data/figures/3.7.8.json
{"section":"3.7.8","figures":[],"tables":[{"id":"3.7.8.0a","caption":"Table 3.7.8.0(a). Material Specifications for 7175 Aluminum Alloy","page":"Chapter3.7(aluminum).html","anchor":"table-3.7.8.0a","pdfPage":742,"html":"<table class=\"hdbk-table\">\n<caption>Table 3.7.8.0(a). Material Specifications for 7175 Aluminum Alloy</caption>\n<thead><tr><th>Specification</th><th>Form</th></tr></thead>\n<tbody>\n<tr><td>AMS 4148</td><td class=\"td-left\">Die forging</td></tr>\n<tr><td>AMS 4149</td><td class=\"td-left\">Die and hand forging</td></tr>\n<tr><td>AMS 4179</td><td class=\"td-left\">Hand forging</td></tr>\n<tr><td>AMS-A-22771</td><td class=\"td-left\">Forging</td></tr>\n<tr><td>AMS 4344</td><td class=\"td-left\">Extrusion</td></tr>\n</tbody>\n</table>"},{"id":"3.7.8.0b","caption":"Table 3.7.8.0(b). Design Mechanical and Physical Properties of 7175 Aluminum Alloy Die Forging","page":"Chapter3.7(aluminum).html","anchor":"table-3.7.8.0b","pdfPage":743,"html":"<table class=\"hdbk-table\">\n<caption>Table 3.7.8.0(b). Design Mechanical and Physical Properties of 7175 Aluminum Alloy Die Forging</caption>\n<thead>\n<tr><th style=\"width:12rem; text-align:left;\">Specification</th><th>AMS 4148</th><th colspan=\"7\">AMS 4149</th></tr>\n</thead>\n<tbody>\n<tr><td class=\"td-left\">Form</td><td colspan=\"8\">Die forging</td></tr>\n<tr><td class=\"td-left\">Temper</td><td colspan=\"1\">T66</td><td colspan=\"7\">T74<sup>a,b</sup></td></tr>\n<tr><td class=\"td-left\">Thickness, in.</td><td>≤3.000</td><td>&lt;1.000</td><td>1.001-<br/>2.000</td><td>1.001-<br/>2.000</td><td>2.001-<br/>3.000</td><td>3.001-<br/>4.000</td><td>4.001-<br/>5.000</td><td>5.001-<br/>6.000</td></tr>\n<tr><td class=\"td-left\">Basis</td><td>S</td><td>S</td><td>A</td><td>B</td><td>S</td><td>S</td><td>S</td><td>S</td></tr>\n<tr class=\"prop-section\"><td class=\"td-left\" colspan=\"9\">Mechanical Properties:</td></tr>\n<tr class=\"prop-group\"><td class=\"td-left\" colspan=\"9\"><em>F<sub>tu</sub></em>, ksi:</td></tr>\n<tr><td class=\"td-indent\">L</td><td>86</td><td>76</td><td>74</td><td>77</td><td>76</td><td>73</td><td>70</td><td>68</td></tr>\n<tr><td class=\"td-indent\">T<sup>c</sup></td><td>77</td><td>71</td><td>71<sup>d</sup></td><td>···</td><td>71</td><td>70</td><td>68</td><td>65</td></tr>\n<tr class=\"prop-group\"><td class=\"td-left\" colspan=\"9\"><em>F<sub>ty</sub></em>, ksi:</td></tr>\n<tr><td class=\"td-indent\">L</td><td>76</td><td>66</td><td>64</td><td>67</td><td>66</td><td>63</td><td>61</td><td>58</td></tr>\n<tr><td class=\"td-indent\">T<sup>c</sup></td><td>66</td><td>62</td><td>62<sup>d</sup></td><td>···</td><td>62</td><td>60</td><td>58</td><td>55</td></tr>\n<tr class=\"prop-group\"><td class=\"td-left\" colspan=\"9\"><em>F<sub>cy</sub></em>, ksi:</td></tr>\n<tr><td class=\"td-indent\">L</td><td>···</td><td>67</td><td>65</td><td>68</td><td>67</td><td>63</td><td>···</td><td>···</td></tr>\n<tr><td class=\"td-indent\">ST</td><td>···</td><td>63</td><td>61</td><td>64</td><td>63</td><td>···</td><td>···</td><td>···</td></tr>\n<tr><td class=\"td-left\"><em>F<sub>su</sub></em>, ksi</td><td>···</td><td>43</td><td>42</td><td>44</td><td>43</td><td>···</td><td>···</td><td>···</td></tr>\n<tr class=\"prop-group\"><td class=\"td-left\" colspan=\"9\"><em>F<sub>bru</sub></em><sup>e</sup>, ksi:</td></tr>\n<tr><td class=\"td-indent\">(e/D = 1.5)</td><td>···</td><td>106</td><td>105</td><td>109</td><td>106</td><td>···</td><td>···</td><td>···</td></tr>\n<tr><td class=\"td-indent\">(e/D = 2.0)</td><td>···</td><td>140</td><td>137</td><td>142</td><td>140</td><td>···</td><td>···</td><td>···</td></tr>\n<tr class=\"prop-group\"><td class=\"td-left\" colspan=\"9\"><em>F<sub>bry</sub></em><sup>e</sup>, ksi:</td></tr>\n<tr><td class=\"td-indent\">(e/D = 1.5)</td><td>···</td><td>86</td><td>84</td><td>88</td><td>86</td><td>···</td><td>···</td><td>···</td></tr>\n<tr><td class=\"td-indent\">(e/D = 2.0)</td><td>···</td><td>102</td><td>99</td><td>103</td><td>102</td><td>···</td><td>···</td><td>···</td></tr>\n<tr class=\"prop-group\"><td class=\"td-left\" colspan=\"9\"><em>e</em>, percent (S-basis):</td></tr>\n<tr><td class=\"td-indent\">L</td><td>7</td><td>7</td><td>7</td><td>···</td><td>7</td><td>7</td><td>7</td><td>7</td></tr>\n<tr><td class=\"td-indent\">T<sup>c</sup></td><td>4</td><td>4</td><td>4</td><td>···</td><td>4</td><td>4</td><td>4</td><td>4</td></tr>\n<tr><td class=\"td-left\"><em>E</em>, 10<sup>3</sup> ksi</td><td colspan=\"8\">10.2</td></tr>\n<tr><td class=\"td-left\"><em>E<sub>c</sub></em>, 10<sup>3</sup> ksi</td><td colspan=\"8\">10.7</td></tr>\n<tr><td class=\"td-left\"><em>G</em>, 10<sup>3</sup> ksi</td><td colspan=\"8\">3.9</td></tr>\n<tr><td class=\"td-left\"><em>μ</em></td><td colspan=\"8\">0.33</td></tr>\n<tr class=\"prop-section\"><td class=\"td-left\" colspan=\"9\">Physical Properties:</td></tr>\n<tr><td class=\"td-left\"><em>ω</em>, lb/in.<sup>3</sup></td><td colspan=\"8\">0.101</td></tr>\n<tr><td class=\"td-left\"><em>C</em>, Btu/(lb)(°F)</td><td colspan=\"8\">0.23 (at 212°F)</td></tr>\n<tr><td class=\"td-left\"><em>K</em>, Btu/[(hr)(ft<sup>2</sup>)(°F)/ft]</td><td colspan=\"8\">76 (at 77°F for T66); 90 (at 77°F for T736)</td></tr>\n<tr><td class=\"td-left\"><em>α</em>, 10<sup>-6</sup> in./in./°F</td><td colspan=\"8\">12.9 (68 to 212°F)</td></tr>\n</tbody>\n<tfoot>\n<tr><td colspan=\"9\"><sup>a</sup> When die forgings are machined before heat treatment, section thickness at time of heat treatment will determine minimum mechanical properties as long as original (as-forged) thickness does not exceed maximum thickness for the alloy as shown in the table.</td></tr>\n<tr><td colspan=\"9\"><sup>b</sup> Design allowables were based upon data obtained from testing die forgings, heat treated by suppliers, and supplied in T74 temper.</td></tr>\n<tr><td colspan=\"9\"><sup>c</sup> T indicates any grain direction not within ±15° of being parallel to the forging flow lines. <em>F<sub>cy</sub></em>(T) values are based upon short transverse (ST) test data.</td></tr>\n<tr><td colspan=\"9\"><sup>d</sup> Specification value. T tensile properties are presented on an S basis only.</td></tr>\n<tr><td colspan=\"9\"><sup>e</sup> Bearing values are “dry pin” values per Section 1.4.7.1.</td></tr>\n</tfoot>\n</table>"},{"id":"3.7.8.0d","caption":"Table 3.7.8.0(d). Design Mechanical and Physical Properties of 7175 Aluminum Alloy Extrusion","page":"Chapter3.7(aluminum).html","anchor":"table-3.7.8.0d","pdfPage":745,"html":"<table class=\"hdbk-table\">\n<caption>Table 3.7.8.0(d). Design Mechanical and Physical Properties of 7175 Aluminum Alloy Extrusion</caption>\n<thead>\n<tr><th style=\"width:12rem; text-align:left;\">Specification</th><th colspan=\"2\">AMS 4344</th></tr>\n</thead>\n<tbody>\n<tr><td class=\"td-left\">Form</td><td colspan=\"2\">Extrusion</td></tr>\n<tr><td class=\"td-left\">Condition</td><td colspan=\"2\">T73511</td></tr>\n<tr><td class=\"td-left\">Cross-Sectional Area, in<sup>2</sup></td><td colspan=\"2\">32-65</td></tr>\n<tr><td class=\"td-left\">Thickness or Diameter,<sup>a</sup> in.</td><td>0.250-0.999</td><td>1.000-2.000</td></tr>\n<tr><td class=\"td-left\">Basis</td><td>S</td><td>S</td></tr>\n<tr class=\"prop-section\"><td class=\"td-left\" colspan=\"3\">Mechanical Properties:</td></tr>\n<tr class=\"prop-group\"><td class=\"td-left\" colspan=\"3\"><em>F<sub>tu</sub></em>, ksi:</td></tr>\n<tr><td class=\"td-indent\">L</td><td>69</td><td>69</td></tr>\n<tr><td class=\"td-indent\">LT</td><td>63</td><td>63</td></tr>\n<tr class=\"prop-group\"><td class=\"td-left\" colspan=\"3\"><em>F<sub>ty</sub></em>, ksi:</td></tr>\n<tr><td class=\"td-indent\">L</td><td>59</td><td>59</td></tr>\n<tr><td class=\"td-indent\">LT</td><td>52</td><td>52</td></tr>\n<tr class=\"prop-group\"><td class=\"td-left\" colspan=\"3\"><em>F<sub>cy</sub></em>, ksi:</td></tr>\n<tr><td class=\"td-indent\">L</td><td>···</td><td>59</td></tr>\n<tr><td class=\"td-indent\">LT</td><td>···</td><td>59</td></tr>\n<tr><td class=\"td-left\"><em>F<sub>su</sub></em>, ksi</td><td>···</td><td>40</td></tr>\n<tr class=\"prop-group\"><td class=\"td-left\" colspan=\"3\"><em>F<sub>bru</sub></em><sup>b</sup>, ksi:</td></tr>\n<tr><td class=\"td-indent\">(e/D = 1.5)</td><td>···</td><td>97</td></tr>\n<tr><td class=\"td-indent\">(e/D = 2.0)</td><td>···</td><td>125</td></tr>\n<tr class=\"prop-group\"><td class=\"td-left\" colspan=\"3\"><em>F<sub>bry</sub></em><sup>b</sup>, ksi:</td></tr>\n<tr><td class=\"td-indent\">(e/D = 1.5)</td><td>···</td><td>79</td></tr>\n<tr><td class=\"td-indent\">(e/D = 2.0)</td><td>···</td><td>95</td></tr>\n<tr class=\"prop-group\"><td class=\"td-left\" colspan=\"3\"><em>e</em>, percent:</td></tr>\n<tr><td class=\"td-indent\">L</td><td>···</td><td>8</td></tr>\n<tr><td class=\"td-indent\">LT</td><td>···</td><td>4</td></tr>\n<tr><td class=\"td-left\"><em>E</em>, 10<sup>3</sup> ksi</td><td colspan=\"2\">10.1</td></tr>\n<tr><td class=\"td-left\"><em>E<sub>c</sub></em>, 10<sup>3</sup> ksi</td><td colspan=\"2\">10.5</td></tr>\n<tr><td class=\"td-left\"><em>G</em>, 10<sup>3</sup> ksi</td><td colspan=\"2\">3.9</td></tr>\n<tr><td class=\"td-left\"><em>μ</em></td><td colspan=\"2\">0.33</td></tr>\n<tr class=\"prop-section\"><td class=\"td-left\" colspan=\"3\">Physical Properties:</td></tr>\n<tr><td class=\"td-left\"><em>ω</em>, lb/in.<sup>3</sup></td><td colspan=\"2\">0.101</td></tr>\n<tr><td class=\"td-left\"><em>C</em>, Btu/(lb)(°F)</td><td colspan=\"2\">0.23 (at 212°F)</td></tr>\n<tr><td class=\"td-left\"><em>K</em>, Btu/[(hr)(ft<sup>2</sup>)(°F)/ft]</td><td colspan=\"2\">···</td></tr>\n<tr><td class=\"td-left\"><em>α</em>, 10<sup>-6</sup> in./in./°F</td><td colspan=\"2\">12.9 (68 to 212°F)</td></tr>\n</tbody>\n<tfoot>\n<tr><td colspan=\"3\"><sup>a</sup> The mechanical properties are to be based upon the thickness at the time of quench.</td></tr>\n<tr><td colspan=\"3\"><sup>b</sup> Bearing values are “dry pin” values per Section 1.4.7.1.</td></tr>\n</tfoot>\n</table>"},{"id":"3.7.8.0c1","caption":"Table 3.7.8.0(c1). Design Mechanical and Physical Properties of 7175 Aluminum Alloy Hand Forging","page":"Chapter3.7(aluminum).html","anchor":"table-3.7.8.0c1","pdfPage":744,"html":"<table class=\"hdbk-table\">\n<caption>Table 3.7.8.0(c<sub>1</sub>). Design Mechanical and Physical Properties of 7175 Aluminum Alloy Hand Forging</caption>\n<thead>\n<tr><th style=\"width:12rem; text-align:left;\">Specification</th><th colspan=\"5\">AMS 4149 and AMS-A-22771</th></tr>\n</thead>\n<tbody>\n<tr><td class=\"td-left\">Form</td><td colspan=\"5\">Hand forging</td></tr>\n<tr><td class=\"td-left\">Temper</td><td colspan=\"5\">T74</td></tr>\n<tr><td class=\"td-left\">Thickness or Diameter<sup>a,b</sup>, in.</td><td>1.001-<br/>2.000</td><td>2.001-<br/>3.000</td><td>3.001-<br/>4.000</td><td>4.001-<br/>5.000</td><td>5.001-<br/>6.000</td></tr>\n<tr><td class=\"td-left\">Basis</td><td>S</td><td>S</td><td>S</td><td>S</td><td>S</td></tr>\n<tr class=\"prop-section\"><td class=\"td-left\" colspan=\"6\">Mechanical Properties:</td></tr>\n<tr class=\"prop-group\"><td class=\"td-left\" colspan=\"6\"><em>F<sub>tu</sub></em>, ksi:</td></tr>\n<tr><td class=\"td-indent\">L</td><td>73</td><td>73</td><td>71</td><td>68</td><td>65</td></tr>\n<tr><td class=\"td-indent\">LT</td><td>71</td><td>71</td><td>70</td><td>67</td><td>64</td></tr>\n<tr><td class=\"td-indent\">ST</td><td>···</td><td>69</td><td>68</td><td>66</td><td>63</td></tr>\n<tr class=\"prop-group\"><td class=\"td-left\" colspan=\"6\"><em>F<sub>ty</sub></em>, ksi:</td></tr>\n<tr><td class=\"td-indent\">L</td><td>63</td><td>63</td><td>61</td><td>57</td><td>54</td></tr>\n<tr><td class=\"td-indent\">LT</td><td>60</td><td>60</td><td>58</td><td>56</td><td>52</td></tr>\n<tr><td class=\"td-indent\">ST</td><td>···</td><td>60</td><td>57</td><td>55</td><td>52</td></tr>\n<tr class=\"prop-group\"><td class=\"td-left\" colspan=\"6\"><em>F<sub>cy</sub></em>, ksi:</td></tr>\n<tr><td class=\"td-indent\">L</td><td>63</td><td>63</td><td>61</td><td>59</td><td>55</td></tr>\n<tr><td class=\"td-indent\">LT</td><td>62</td><td>63</td><td>61</td><td>60</td><td>56</td></tr>\n<tr><td class=\"td-indent\">ST</td><td>61</td><td>62</td><td>60</td><td>59</td><td>55</td></tr>\n<tr class=\"prop-group\"><td class=\"td-left\" colspan=\"6\"><em>F<sub>su</sub></em>, ksi:</td></tr>\n<tr><td class=\"td-indent\">L</td><td>43</td><td>43</td><td>43</td><td>41</td><td>39</td></tr>\n<tr><td class=\"td-indent\">LT</td><td>42</td><td>42</td><td>41</td><td>39</td><td>38</td></tr>\n<tr><td class=\"td-indent\">ST</td><td>42</td><td>42</td><td>41</td><td>39</td><td>38</td></tr>\n<tr class=\"prop-group\"><td class=\"td-left\" colspan=\"6\"><em>F<sub>bru</sub></em><sup>c</sup>, ksi:</td></tr>\n<tr><td class=\"td-indent\">(e/D = 1.5)</td><td>106</td><td>106</td><td>104</td><td>100</td><td>95</td></tr>\n<tr><td class=\"td-indent\">(e/D = 2.0)</td><td>138</td><td>138</td><td>136</td><td>131</td><td>125</td></tr>\n<tr class=\"prop-group\"><td class=\"td-left\" colspan=\"6\"><em>F<sub>bry</sub></em><sup>c</sup>, ksi:</td></tr>\n<tr><td class=\"td-indent\">(e/D = 1.5)</td><td>73</td><td>78</td><td>80</td><td>81</td><td>76</td></tr>\n<tr><td class=\"td-indent\">(e/D = 2.0)</td><td>89</td><td>94</td><td>95</td><td>95</td><td>90</td></tr>\n<tr class=\"prop-group\"><td class=\"td-left\" colspan=\"6\"><em>e</em>, percent:</td></tr>\n<tr><td class=\"td-indent\">L</td><td>9</td><td>9</td><td>9</td><td>8</td><td>8</td></tr>\n<tr><td class=\"td-indent\">LT</td><td>5</td><td>5</td><td>5</td><td>5</td><td>5</td></tr>\n<tr><td class=\"td-indent\">ST</td><td>···</td><td>4</td><td>4</td><td>4</td><td>4</td></tr>\n<tr><td class=\"td-left\"><em>E</em>, 10<sup>3</sup> ksi</td><td colspan=\"5\">10.2</td></tr>\n<tr><td class=\"td-left\"><em>E<sub>c</sub></em>, 10<sup>3</sup> ksi</td><td colspan=\"5\">10.6</td></tr>\n<tr><td class=\"td-left\"><em>G</em>, 10<sup>3</sup> ksi</td><td colspan=\"5\">3.9</td></tr>\n<tr><td class=\"td-left\"><em>μ</em></td><td colspan=\"5\">0.33</td></tr>\n<tr class=\"prop-section\"><td class=\"td-left\" colspan=\"6\">Physical Properties:</td></tr>\n<tr><td class=\"td-left\"><em>ω</em>, lb/in.<sup>3</sup></td><td colspan=\"5\">0.101</td></tr>\n<tr><td class=\"td-left\"><em>C</em>, Btu/(lb)(°F)</td><td colspan=\"5\">0.23 (at 212°F)</td></tr>\n<tr><td class=\"td-left\"><em>K</em>, Btu/[(hr)(ft<sup>2</sup>)(°F)/ft]</td><td colspan=\"5\">90 (at 77°F)</td></tr>\n<tr><td class=\"td-left\"><em>α</em>, 10<sup>-6</sup> in./in./°F</td><td colspan=\"5\">12.9 (68 to 212°F)</td></tr>\n</tbody>\n<tfoot>\n<tr><td colspan=\"6\"><sup>a</sup> When hand forgings are machined before heat treatment, the section thickness at time of heat treatment will determine the minimum mechanical properties as long as the original (as-forged) thickness does not exceed the maximum thickness for the alloy as shown in the table.</td></tr>\n<tr><td colspan=\"6\"><sup>b</sup> The maximum cross-sectional area of hand forgings is 256 sq. in.</td></tr>\n<tr><td colspan=\"6\"><sup>c</sup> Bearing values are “dry pin” values per Section 1.4.7.1.</td></tr>\n</tfoot>\n</table>"},{"id":"3.7.8.0c2","caption":"Table 3.7.8.0(c2). Design Mechanical and Physical Properties of 7175 Aluminum Alloy Hand Forging","page":"Chapter3.7(aluminum).html","anchor":"table-3.7.8.0c2","pdfPage":745,"html":"<table class=\"hdbk-table\">\n<caption>Table 3.7.8.0(c<sub>2</sub>). Design Mechanical and Physical Properties of 7175 Aluminum Alloy Hand Forging</caption>\n<thead>\n<tr><th style=\"width:12rem; text-align:left;\">Specification</th><th colspan=\"5\">AMS 4149 and AMS-A-22771</th></tr>\n</thead>\n<tbody>\n<tr><td class=\"td-left\">Form</td><td colspan=\"5\">Hand forging</td></tr>\n<tr><td class=\"td-left\">Temper</td><td colspan=\"5\">T7452</td></tr>\n<tr><td class=\"td-left\">Thickness or Diameter<sup>a</sup>, in.</td><td>1.001-<br/>2.000</td><td>2.001-<br/>3.000</td><td>3.001-<br/>4.000</td><td>4.001-<br/>5.000</td><td>5.001-<br/>6.000</td></tr>\n<tr><td class=\"td-left\">Basis</td><td>S</td><td>S</td><td>S</td><td>S</td><td>S</td></tr>\n<tr class=\"prop-section\"><td class=\"td-left\" colspan=\"6\">Mechanical Properties:</td></tr>\n<tr class=\"prop-group\"><td class=\"td-left\" colspan=\"6\"><em>F<sub>tu</sub></em>, ksi:</td></tr>\n<tr><td class=\"td-indent\">L</td><td>71</td><td>71</td><td>68</td><td>65</td><td>63</td></tr>\n<tr><td class=\"td-indent\">LT</td><td>69</td><td>69</td><td>67</td><td>64</td><td>61</td></tr>\n<tr><td class=\"td-indent\">ST</td><td>···</td><td>67</td><td>65</td><td>63</td><td>60</td></tr>\n<tr class=\"prop-group\"><td class=\"td-left\" colspan=\"6\"><em>F<sub>ty</sub></em>, ksi:</td></tr>\n<tr><td class=\"td-indent\">L</td><td>61</td><td>61</td><td>57</td><td>54</td><td>51</td></tr>\n<tr><td class=\"td-indent\">LT</td><td>58</td><td>58</td><td>55</td><td>52</td><td>49</td></tr>\n<tr><td class=\"td-indent\">ST</td><td>···</td><td>54</td><td>51</td><td>49</td><td>46</td></tr>\n<tr class=\"prop-group\"><td class=\"td-left\" colspan=\"6\"><em>F<sub>cy</sub></em>, ksi:</td></tr>\n<tr><td class=\"td-indent\">L</td><td>58</td><td>58</td><td>55</td><td>52</td><td>49</td></tr>\n<tr><td class=\"td-indent\">LT</td><td>61</td><td>61</td><td>57</td><td>54</td><td>50</td></tr>\n<tr><td class=\"td-indent\">ST</td><td>60</td><td>60</td><td>57</td><td>54</td><td>51</td></tr>\n<tr class=\"prop-group\"><td class=\"td-left\" colspan=\"6\"><em>F<sub>su</sub></em>, ksi:</td></tr>\n<tr><td class=\"td-indent\">L</td><td>38</td><td>39</td><td>39</td><td>38</td><td>37</td></tr>\n<tr><td class=\"td-indent\">LT</td><td>38</td><td>39</td><td>38</td><td>38</td><td>36</td></tr>\n<tr><td class=\"td-indent\">ST</td><td>40</td><td>41</td><td>40</td><td>39</td><td>38</td></tr>\n<tr class=\"prop-group\"><td class=\"td-left\" colspan=\"6\"><em>F<sub>bru</sub></em><sup>b</sup>, ksi:</td></tr>\n<tr><td class=\"td-indent\">(e/D = 1.5)</td><td>102</td><td>102</td><td>99</td><td>95</td><td>90</td></tr>\n<tr><td class=\"td-indent\">(e/D = 2.0)</td><td>133</td><td>133</td><td>130</td><td>124</td><td>118</td></tr>\n<tr class=\"prop-group\"><td class=\"td-left\" colspan=\"6\"><em>F<sub>bry</sub></em><sup>b</sup>, ksi:</td></tr>\n<tr><td class=\"td-indent\">(e/D = 1.5)</td><td>80</td><td>82</td><td>80</td><td>76</td><td>72</td></tr>\n<tr><td class=\"td-indent\">(e/D = 2.0)</td><td>95</td><td>98</td><td>95</td><td>92</td><td>87</td></tr>\n<tr class=\"prop-group\"><td class=\"td-left\" colspan=\"6\"><em>e</em>, percent:</td></tr>\n<tr><td class=\"td-indent\">L</td><td>9</td><td>9</td><td>9</td><td>8</td><td>8</td></tr>\n<tr><td class=\"td-indent\">LT</td><td>5</td><td>5</td><td>5</td><td>5</td><td>5</td></tr>\n<tr><td class=\"td-indent\">ST</td><td>···</td><td>4</td><td>4</td><td>4</td><td>4</td></tr>\n<tr><td class=\"td-left\"><em>E</em>, 10<sup>3</sup> ksi</td><td colspan=\"5\">10.2</td></tr>\n<tr><td class=\"td-left\"><em>E<sub>c</sub></em>, 10<sup>3</sup> ksi</td><td colspan=\"5\">10.5</td></tr>\n<tr><td class=\"td-left\"><em>G</em>, 10<sup>3</sup> ksi</td><td colspan=\"5\">3.9</td></tr>\n<tr><td class=\"td-left\"><em>μ</em></td><td colspan=\"5\">0.33</td></tr>\n<tr class=\"prop-section\"><td class=\"td-left\" colspan=\"6\">Physical Properties:</td></tr>\n<tr><td class=\"td-left\"><em>ω</em>, lb/in.<sup>3</sup></td><td colspan=\"5\">0.101</td></tr>\n<tr><td class=\"td-left\"><em>C</em>, Btu/(lb)(°F)</td><td colspan=\"5\">0.23 (at 212°F)</td></tr>\n<tr><td class=\"td-left\"><em>K</em>, Btu/[(hr)(ft<sup>2</sup>)(°F)/ft]</td><td colspan=\"5\">90 (at 77°F)</td></tr>\n<tr><td class=\"td-left\"><em>α</em>, 10<sup>-6</sup> in./in./°F</td><td colspan=\"5\">12.9 (68 to 212°F)</td></tr>\n</tbody>\n<tfoot>\n<tr><td colspan=\"6\"><sup>a</sup> The maximum cross-sectional area of hand forgings is 256 sq. in.</td></tr>\n<tr><td colspan=\"6\"><sup>b</sup> Bearing values are “dry pin” values per Section 1.4.7.1.</td></tr>\n</tfoot>\n</table>"}]}
