Repository: bckasper3/KasperCalc

This is the home of KasperCalc. The location of the infrequently used aerospace calculator. 
Go to KasperCalc.com

KasperCalc is not liable for any error or mistakes in the entirity of the website.

File: js/data/figures/3.7.9.json
{"section":"3.7.9","figures":[{"id":"3.7.9.1.6a","caption":"Figure 3.7.9.1.6(a). Typical tensile stress-strain curves for 7249-T7452 aluminum alloy hand forging at room temperature.","page":"Chapter3.7(aluminum).html","anchor":"fig-3.7.9.1.6a","pdfPage":758,"image":null,"charts":[{"canvas":"canvas-37916a","series":[{"label":"Short Transverse","data":[{"x":0.0,"y":-0.0},{"x":2.853,"y":28.535},{"x":4.396,"y":44.377},{"x":4.979,"y":49.449},{"x":5.536,"y":52.553},{"x":6.21,"y":55.864},{"x":7.272,"y":59.17},{"x":8.113,"y":61.236},{"x":8.955,"y":62.265},{"x":9.978,"y":63.707}],"interp":"lin","step":0.05},{"label":"Long Transverse","data":[{"x":0.0,"y":-0.0},{"x":2.425,"y":24.394},{"x":4.045,"y":40.856},{"x":4.979,"y":49.449},{"x":5.64,"y":55.454},{"x":6.379,"y":60.111},{"x":7.143,"y":63.317},{"x":7.816,"y":64.554},{"x":8.697,"y":65.997},{"x":9.681,"y":67.025},{"x":10.302,"y":67.331}],"interp":"lin","step":0.05},{"label":"Longitudinal","data":[{"x":0.0,"y":-0.0},{"x":3.06,"y":30.606},{"x":5.251,"y":50.587},{"x":5.925,"y":56.28},{"x":6.547,"y":60.42},{"x":7.091,"y":63.317},{"x":7.855,"y":65.176},{"x":8.451,"y":66.207},{"x":9.189,"y":66.822},{"x":10.302,"y":67.745}],"interp":"lin","step":0.05}],"opts":{"xLabel":"Strain, percent","yLabel":"Stress, ksi"}}]},{"id":"3.7.9.1.6b","caption":"Figure 3.7.9.1.6(b). Typical compressive stress-strain and compressive tangent-modulus curves for 7249-T7452 aluminum alloy hand forging at room temperature.","page":"Chapter3.7(aluminum).html","anchor":"fig-3.7.9.1.6b","pdfPage":758,"image":null,"charts":[{"canvas":"canvas-37916b","series":[{"label":"Longitudinal","data":[{"x":0.0,"y":0.0},{"x":2.674,"y":27.735},{"x":4.341,"y":44.915},{"x":5.051,"y":51.91},{"x":5.593,"y":56.23},{"x":6.225,"y":59.931},{"x":6.844,"y":62.5},{"x":7.501,"y":64.45},{"x":8.429,"y":66.09},{"x":9.202,"y":67.01},{"x":10.193,"y":67.722}],"interp":"lin","step":0.05},{"label":"Long Transverse","data":[{"x":0.0,"y":0.0},{"x":2.61,"y":27.015},{"x":4.41,"y":45.532},{"x":5.361,"y":54.688},{"x":5.929,"y":59.213},{"x":6.432,"y":61.989},{"x":6.974,"y":64.764},{"x":7.773,"y":66.816},{"x":8.43,"y":68.149},{"x":9.422,"y":69.582},{"x":10.434,"y":70.191}],"interp":"lin","step":0.05},{"label":"Short Transverse","data":[{"x":0.0,"y":0.0},{"x":3.284,"y":34.01},{"x":4.963,"y":51.19},{"x":5.413,"y":56.026},{"x":5.762,"y":59.523},{"x":6.239,"y":63.226},{"x":6.846,"y":66.927},{"x":7.348,"y":68.982},{"x":8.006,"y":70.603},{"x":8.637,"y":71.751},{"x":9.436,"y":73.082},{"x":10.105,"y":73.489},{"x":10.803,"y":74.224}],"interp":"lin","step":0.05},{"label":"Longitudinal Tangent Modulus","data":[{"x":0.91,"y":67.905},{"x":1.386,"y":66.253},{"x":2.119,"y":64.497},{"x":2.814,"y":63.132},{"x":3.998,"y":61.598},{"x":4.989,"y":60.189},{"x":6.186,"y":58.696},{"x":7.01,"y":57.762},{"x":7.615,"y":56.727},{"x":8.181,"y":55.796},{"x":8.812,"y":54.555},{"x":9.468,"y":53.108},{"x":9.776,"y":51.726},{"x":10.085,"y":50.014},{"x":10.226,"y":47.748},{"x":10.341,"y":45.481},{"x":10.391,"y":42.907},{"x":10.391,"y":-0.027}]},{"label":"Long Transverse Tangent Modulus","data":[{"x":0.963,"y":70.375},{"x":1.477,"y":68.415},{"x":2.056,"y":67.071},{"x":2.982,"y":65.416},{"x":3.961,"y":64.069},{"x":4.99,"y":62.66},{"x":6.432,"y":60.753},{"x":7.461,"y":59.509},{"x":8.388,"y":57.853},{"x":9.005,"y":56.613},{"x":9.597,"y":55.001},{"x":9.957,"y":53.289},{"x":10.175,"y":51.557},{"x":10.337,"y":48.57},{"x":10.405,"y":45.996},{"x":10.412,"y":42.804},{"x":10.406,"y":-0.233}]},{"label":"Short Transverse Tangent Modulus","data":[{"x":0.809,"y":74.495},{"x":1.234,"y":72.844},{"x":1.864,"y":71.088},{"x":2.52,"y":69.847},{"x":3.46,"y":68.398},{"x":4.657,"y":66.946},{"x":5.596,"y":66.114},{"x":6.639,"y":64.684},{"x":7.578,"y":63.482},{"x":8.286,"y":62.508},{"x":8.852,"y":61.412},{"x":9.341,"y":60.213},{"x":9.727,"y":58.954},{"x":10.048,"y":57.057},{"x":10.267,"y":54.954},{"x":10.338,"y":52.895},{"x":10.388,"y":49.394},{"x":10.412,"y":43.627},{"x":10.406,"y":-0.028}]}],"opts":{"xLabel":"Strain, percent","yLabel":"Stress, ksi","tension":0}}]},{"id":"3.7.9.1.6c","caption":"Figure 3.7.9.1.6(c). Typical tensile stress-strain curves (full range) for 7249-T7452 aluminum alloy hand forging at room temperature.","page":"Chapter3.7(aluminum).html","anchor":"fig-3.7.9.1.6c","pdfPage":759,"image":null,"charts":[{"canvas":"canvas-37916c","series":[{"label":"Short Transverse","data":[{"x":0.0,"y":-0.0},{"x":0.004,"y":32.481},{"x":0.006,"y":51.723},{"x":0.008,"y":58.834},{"x":0.01,"y":63.331},{"x":0.016,"y":67.388},{"x":0.025,"y":69.626},{"x":0.035,"y":71.174},{"x":0.045,"y":72.157},{"x":0.056,"y":72.91},{"x":0.064,"y":73.161},{"x":0.073,"y":73.056},{"x":0.078,"y":72.617},{"x":0.084,"y":71.801},{"x":0.09,"y":70.337}],"interp":"lin","step":0.001},{"label":"Longitudinal","data":[{"x":0.0,"y":-0.0},{"x":0.004,"y":36.455},{"x":0.006,"y":53.501},{"x":0.008,"y":61.867},{"x":0.008,"y":64.69},{"x":0.011,"y":67.2},{"x":0.015,"y":68.664},{"x":0.022,"y":70.442},{"x":0.033,"y":72.22},{"x":0.046,"y":73.558},{"x":0.062,"y":74.688},{"x":0.072,"y":74.709},{"x":0.083,"y":73.914},{"x":0.094,"y":72.471},{"x":0.105,"y":70.525},{"x":0.117,"y":67.995},{"x":0.127,"y":65.548},{"x":0.137,"y":62.703},{"x":0.146,"y":59.691}],"interp":"lin","step":0.001},{"label":"Long Transverse","data":[{"x":0.0,"y":-0.0},{"x":0.004,"y":34.677},{"x":0.006,"y":53.919},{"x":0.007,"y":59.357},{"x":0.008,"y":62.912},{"x":0.009,"y":65.631},{"x":0.012,"y":67.723},{"x":0.017,"y":69.522},{"x":0.027,"y":71.446},{"x":0.041,"y":73.182},{"x":0.056,"y":74.29},{"x":0.07,"y":74.939},{"x":0.081,"y":74.729},{"x":0.091,"y":74.018},{"x":0.104,"y":72.324},{"x":0.116,"y":70.254},{"x":0.126,"y":67.995},{"x":0.133,"y":66.301},{"x":0.144,"y":63.101}],"interp":"lin","step":0.001}],"opts":{"xLabel":"Strain, in./in.","yLabel":"Stress, ksi"}}]}],"tables":[{"id":"3.7.9.0a","caption":"Table 3.7.9.0(a). Material Specification for 7249 Alloy","page":"Chapter3.7(aluminum).html","anchor":"table-3.7.9.0a","pdfPage":756,"html":"<table class=\"hdbk-table\">\n<caption>Table 3.7.9.0(a). Material Specification for 7249 Alloy</caption>\n<thead><tr><th>Specification</th><th>Form</th></tr></thead>\n<tbody>\n<tr><td>AMS 4334</td><td class=\"td-left\">Hand forging</td></tr>\n</tbody>\n</table>"},{"id":"3.7.9.0b","caption":"Table 3.7.9.0(b). Design Mechanical and Physical Properties of 7249 Aluminum Alloy Hand Forging","page":"Chapter3.7(aluminum).html","anchor":"table-3.7.9.0b","pdfPage":757,"html":"<table class=\"hdbk-table\">\n<caption>Table 3.7.9.0(b). Design Mechanical and Physical Properties of 7249 Aluminum Alloy Hand Forging</caption>\n<thead>\n<tr><th style=\"width:12rem; text-align:left;\">Specification</th><th colspan=\"10\">AMS 4334</th></tr>\n</thead>\n<tbody>\n<tr><td class=\"td-left\">Form</td><td colspan=\"10\">Hand forging</td></tr>\n<tr><td class=\"td-left\">Temper</td><td colspan=\"10\">T7452</td></tr>\n<tr><td class=\"td-left\">Thickness, in.</td><td>&lt;1.500</td><td>1.501-<br/>2.000</td><td>2.001-<br/>2.500</td><td>2.501-<br/>3.000</td><td>3.001-<br/>3.500</td><td>3.501-<br/>3.900</td><td>3.901-<br/>4.500</td><td>4.501-<br/>5.000</td><td>5.001-<br/>5.500</td><td>5.501-<br/>6.000</td></tr>\n<tr><td class=\"td-left\">Basis</td><td>S</td><td>S</td><td>S</td><td>S</td><td>S</td><td>S</td><td>S</td><td>S</td><td>S</td><td>S</td></tr>\n<tr class=\"prop-section\"><td class=\"td-left\" colspan=\"11\">Mechanical Properties:</td></tr>\n<tr class=\"prop-group\"><td class=\"td-left\" colspan=\"11\"><em>F<sub>tu</sub></em>, ksi:</td></tr>\n<tr><td class=\"td-indent\">L</td><td>76</td><td>75</td><td>74</td><td>73</td><td>72</td><td>71</td><td>69</td><td>68</td><td>67</td><td>66</td></tr>\n<tr><td class=\"td-indent\">LT</td><td>76</td><td>75</td><td>74</td><td>73</td><td>72</td><td>71</td><td>69</td><td>68</td><td>67</td><td>66</td></tr>\n<tr><td class=\"td-indent\">ST</td><td>···</td><td>···</td><td>···</td><td>···</td><td>72</td><td>71</td><td>69</td><td>68</td><td>67</td><td>66</td></tr>\n<tr class=\"prop-group\"><td class=\"td-left\" colspan=\"11\"><em>F<sub>ty</sub></em>, ksi:</td></tr>\n<tr><td class=\"td-indent\">L</td><td>68</td><td>67</td><td>66</td><td>64</td><td>63</td><td>61</td><td>59</td><td>58</td><td>56</td><td>55</td></tr>\n<tr><td class=\"td-indent\">LT</td><td>68</td><td>67</td><td>66</td><td>64</td><td>63</td><td>61</td><td>59</td><td>58</td><td>56</td><td>55</td></tr>\n<tr><td class=\"td-indent\">ST</td><td>···</td><td>···</td><td>···</td><td>···</td><td>59</td><td>58</td><td>57</td><td>56</td><td>54</td><td>53</td></tr>\n<tr class=\"prop-group\"><td class=\"td-left\" colspan=\"11\"><em>F<sub>cy</sub></em>, ksi:</td></tr>\n<tr><td class=\"td-indent\">L</td><td>66</td><td>65</td><td>64</td><td>62</td><td>61</td><td>59</td><td>57</td><td>56</td><td>54</td><td>53</td></tr>\n<tr><td class=\"td-indent\">LT</td><td>70</td><td>69</td><td>68</td><td>66</td><td>65</td><td>63</td><td>61</td><td>60</td><td>58</td><td>57</td></tr>\n<tr><td class=\"td-indent\">ST</td><td>73</td><td>72</td><td>71</td><td>68</td><td>67</td><td>65</td><td>63</td><td>62</td><td>60</td><td>59</td></tr>\n<tr class=\"prop-group\"><td class=\"td-left\" colspan=\"11\"><em>F<sub>su</sub></em><sup>a</sup>, ksi:</td></tr>\n<tr><td class=\"td-indent\">L</td><td>49</td><td>48</td><td>47</td><td>47</td><td>46</td><td>46</td><td>44</td><td>44</td><td>43</td><td>42</td></tr>\n<tr><td class=\"td-indent\">LT</td><td>47</td><td>46</td><td>46</td><td>45</td><td>45</td><td>44</td><td>43</td><td>42</td><td>41</td><td>41</td></tr>\n<tr class=\"prop-group\"><td class=\"td-left\" colspan=\"11\"><em>F<sub>bru</sub></em><sup>b</sup>, ksi:</td></tr>\n<tr><td class=\"td-indent\">(e/D = 1.5)</td><td>107</td><td>106</td><td>104</td><td>103</td><td>101</td><td>100</td><td>97</td><td>96</td><td>94</td><td>93</td></tr>\n<tr><td class=\"td-indent\">(e/D = 2.0)</td><td>137</td><td>135</td><td>134</td><td>132</td><td>130</td><td>128</td><td>125</td><td>123</td><td>121</td><td>119</td></tr>\n<tr class=\"prop-group\"><td class=\"td-left\" colspan=\"11\"><em>F<sub>bry</sub></em><sup>b</sup>, ksi:</td></tr>\n<tr><td class=\"td-indent\">(e/D = 1.5)</td><td>94</td><td>93</td><td>91</td><td>88</td><td>87</td><td>84</td><td>82</td><td>80</td><td>77</td><td>76</td></tr>\n<tr><td class=\"td-indent\">(e/D = 2.0)</td><td>109</td><td>107</td><td>106</td><td>102</td><td>101</td><td>98</td><td>94</td><td>93</td><td>90</td><td>88</td></tr>\n<tr class=\"prop-group\"><td class=\"td-left\" colspan=\"11\"><em>e</em>, percent:</td></tr>\n<tr><td class=\"td-indent\">L</td><td>12</td><td>12</td><td>12</td><td>12</td><td>12</td><td>12</td><td>12</td><td>12</td><td>12</td><td>12</td></tr>\n<tr><td class=\"td-indent\">LT</td><td>10</td><td>10</td><td>10</td><td>10</td><td>10</td><td>10</td><td>10</td><td>10</td><td>10</td><td>10</td></tr>\n<tr><td class=\"td-indent\">ST</td><td>···</td><td>···</td><td>···</td><td>···</td><td>5</td><td>5</td><td>5</td><td>5</td><td>5</td><td>5</td></tr>\n<tr><td class=\"td-left\"><em>E</em>, 10<sup>3</sup> ksi</td><td colspan=\"10\">10.1</td></tr>\n<tr><td class=\"td-left\"><em>E<sub>c</sub></em>, 10<sup>3</sup> ksi</td><td colspan=\"10\">10.4</td></tr>\n<tr><td class=\"td-left\"><em>G</em>, 10<sup>3</sup> ksi</td><td colspan=\"10\">3.8</td></tr>\n<tr><td class=\"td-left\"><em>μ</em></td><td colspan=\"10\">0.33</td></tr>\n<tr class=\"prop-section\"><td class=\"td-left\" colspan=\"11\">Physical Properties:</td></tr>\n<tr><td class=\"td-left\"><em>ω</em>, lb/in.<sup>3</sup></td><td colspan=\"10\">···</td></tr>\n<tr><td class=\"td-left\"><em>C</em>, <em>K</em>, and <em>α</em></td><td colspan=\"10\">···</td></tr>\n</tbody>\n<tfoot>\n<tr><td colspan=\"11\"><sup>a</sup> Determined in accordance with ASTM B769.</td></tr>\n<tr><td colspan=\"11\"><sup>b</sup> Bearing values are “dry pin” values per Section 1.4.7.1.</td></tr>\n</tfoot>\n</table>"}]}

File: js/data/figures/3.8.1.json
{"section":"3.8.1","figures":[{"id":"3.8.1.0","caption":"Figure 3.8.1.0. Effect of temperature on the thermal expansion of A201.0 aluminum alloy casting.","page":"Chapter3.8(aluminum).html","anchor":"fig-3.8.1.0","pdfPage":790,"image":null,"charts":[{"canvas":"canvas-3810","series":[{"label":"Thermal expansion","data":[{"x":210.779,"y":10.604},{"x":243.319,"y":10.977},{"x":281.416,"y":11.411},{"x":321.896,"y":11.811},{"x":364.757,"y":12.211},{"x":410.002,"y":12.577},{"x":475.885,"y":13.077},{"x":525.418,"y":13.409},{"x":575.111,"y":13.701}],"interp":"lin","step":5}],"opts":{"xLabel":"Temperature, °F","yLabel":"α, 10⁻⁶ in./in./°F"}}]},{"id":"3.8.1.1.6","caption":"Figure 3.8.1.1.6. Typical tensile stress-strain curve for A201.0-T7 aluminum alloy casting, designated area, at room temperature.","page":"Chapter3.8(aluminum).html","anchor":"fig-3.8.1.1.6","pdfPage":791,"image":null,"charts":[{"canvas":"canvas-38116","series":[{"label":"Dataset 1","data":[{"x":0.0,"y":0.0},{"x":1.409,"y":14.596},{"x":2.894,"y":29.805},{"x":3.689,"y":37.989},{"x":4.104,"y":41.994},{"x":4.425,"y":44.949},{"x":4.736,"y":47.575},{"x":5.087,"y":49.765},{"x":5.468,"y":51.846},{"x":6.071,"y":54.147},{"x":6.562,"y":55.572},{"x":7.215,"y":57.109},{"x":7.827,"y":58.098},{"x":8.6,"y":59.308},{"x":9.463,"y":60.3},{"x":10.286,"y":61.116}],"interp":"lin","step":0.05}],"opts":{"xLabel":"Strain, percent","yLabel":"Stress, ksi"}}]}],"tables":[{"id":"3.8.1.0a","caption":"Table 3.8.1.0(a). Material Specification for A201.0 Aluminum Alloy","page":"Chapter3.8(aluminum).html","anchor":"table-3.8.1.0a","pdfPage":788,"html":"<table class=\"hdbk-table\">\n<caption>Table 3.8.1.0(a). Material Specification for A201.0 Aluminum Alloy</caption>\n<thead><tr><th>Specification</th><th>Form</th></tr></thead>\n<tbody>\n<tr><td>AMS-A-21180</td><td class=\"td-left\">Casting (T7 temper)</td></tr>\n</tbody>\n</table>"},{"id":"3.8.1.0b","caption":"Table 3.8.1.0(b). Design Mechanical and Physical Properties of A201.0 Aluminum Alloy Casting","page":"Chapter3.8(aluminum).html","anchor":"table-3.8.1.0b","pdfPage":790,"html":"<table class=\"hdbk-table\">\n<caption>Table 3.8.1.0(b). Design Mechanical and Physical Properties of A201.0 Aluminum Alloy Casting</caption>\n<thead>\n<tr><th style=\"width:14rem; text-align:left;\">Specification</th><th colspan=\"4\">AMS-A-21180</th></tr>\n</thead>\n<tbody>\n<tr><td class=\"td-left\">Form</td><td colspan=\"4\">Casting</td></tr>\n<tr><td class=\"td-left\">Temper</td><td colspan=\"4\">T7</td></tr>\n<tr><td class=\"td-left\">Location Within Casting</td><td colspan=\"2\">Designated area</td><td colspan=\"2\">Nondesignated area</td></tr>\n<tr><td class=\"td-left\">Strength Class Number<sup>a</sup></td><td>1</td><td>2</td><td>10</td><td>11</td></tr>\n<tr><td class=\"td-left\">Basis</td><td>S</td><td>S</td><td>S</td><td>S</td></tr>\n<tr class=\"prop-section\"><td class=\"td-left\" colspan=\"5\">Mechanical Properties<sup>b,c</sup>:</td></tr>\n<tr><td class=\"td-left\"><em>F<sub>tu</sub></em>, ksi</td><td>60</td><td>60</td><td>60</td><td>56</td></tr>\n<tr><td class=\"td-left\"><em>F<sub>ty</sub></em>, ksi</td><td>50</td><td>50</td><td>50</td><td>48</td></tr>\n<tr><td class=\"td-left\"><em>F<sub>cy</sub></em>, ksi</td><td>51</td><td>51</td><td>51</td><td>49</td></tr>\n<tr><td class=\"td-left\"><em>F<sub>su</sub></em>, ksi</td><td>36</td><td>36</td><td>36</td><td>34</td></tr>\n<tr class=\"prop-group\"><td class=\"td-left\" colspan=\"5\"><em>F<sub>bru</sub></em><sup>d</sup>, ksi:</td></tr>\n<tr><td class=\"td-indent\">(e/D = 1.5)</td><td>95</td><td>95</td><td>95</td><td>88</td></tr>\n<tr><td class=\"td-indent\">(e/D = 2.0)</td><td>122</td><td>122</td><td>122</td><td>114</td></tr>\n<tr class=\"prop-group\"><td class=\"td-left\" colspan=\"5\"><em>F<sub>bry</sub></em><sup>d</sup>, ksi:</td></tr>\n<tr><td class=\"td-indent\">(e/D = 1.5)</td><td>74</td><td>74</td><td>74</td><td>71</td></tr>\n<tr><td class=\"td-indent\">(e/D = 2.0)</td><td>87</td><td>87</td><td>87</td><td>83</td></tr>\n<tr><td class=\"td-left\"><em>e</em>, percent</td><td>3</td><td>5</td><td>3</td><td>1.5</td></tr>\n<tr><td class=\"td-left\"><em>E</em>, 10<sup>3</sup> ksi</td><td colspan=\"4\">10.3</td></tr>\n<tr><td class=\"td-left\"><em>E<sub>c</sub></em>, 10<sup>3</sup> ksi</td><td colspan=\"4\">10.7</td></tr>\n<tr><td class=\"td-left\"><em>G</em>, 10<sup>3</sup> ksi</td><td colspan=\"4\">4.0</td></tr>\n<tr><td class=\"td-left\"><em>μ</em></td><td colspan=\"4\">0.33</td></tr>\n<tr class=\"prop-section\"><td class=\"td-left\" colspan=\"5\">Physical Properties:</td></tr>\n<tr><td class=\"td-left\"><em>ω</em>, lb/in.<sup>3</sup></td><td colspan=\"4\">0.101</td></tr>\n<tr><td class=\"td-left\"><em>C</em>, Btu/(lb)(°F)</td><td colspan=\"4\">0.22 (at 212°F)</td></tr>\n<tr><td class=\"td-left\"><em>K</em>, Btu/[(hr)(ft<sup>2</sup>)(°F)/ft]</td><td colspan=\"4\">70 (at 77°F)</td></tr>\n<tr><td class=\"td-left\"><em>α</em>, 10<sup>-6</sup> in./in./°F</td><td colspan=\"4\">See Figure 3.8.1.0</td></tr>\n</tbody>\n<tfoot>\n<tr><td colspan=\"5\"><sup>a</sup> The attainable strength class number is dependent on the casting configuration, complexity, and size (both weight and wall thickness). Favorable experience with a particular configuration may allow some foundries to produce a higher strength class number than others. In case of doubt regarding the strength class number, the designer should consult or negotiate with the foundry to determine the proper strength class number to assign for a specific casting.</td></tr>\n<tr><td colspan=\"5\"><sup>b</sup> For any casting process; i.e., special mold, permanent mold, or sand mold (including chilling).</td></tr>\n<tr><td colspan=\"5\"><sup>c</sup> The mechanical properties shown are reliably obtainable in castings of this alloy and heat-treat condition when produced under the quality assurance provisions of AMS-A-21180. These provisions require preproduction approval, documentation of foundry procedures, and specific destructive and nondestructive testing procedures for the acceptance of each production lot of castings. Strict adherence to these requirements is mandatory if these properties are to be reliably assured in each casting.</td></tr>\n<tr><td colspan=\"5\"><sup>d</sup> Bearing values are “dry pin” values per Section 1.4.7.1.</td></tr>\n</tfoot>\n</table>"}]}

File: js/data/figures/3.9.1.json
{"section":"3.9.1","figures":[],"tables":[{"id":"3.9.1.0a","caption":"Table 3.9.1.0(a). Material Specifications for 354.0 Aluminum Alloy","page":"Chapter3.9(aluminum).html","anchor":"table-3.9.1.0a","pdfPage":799,"html":"<table class=\"hdbk-table\">\n<caption>Table 3.9.1.0(a). Material Specifications for 354.0 Aluminum Alloy</caption>\n<thead><tr><th>Specification</th><th>Form</th></tr></thead>\n<tbody>\n<tr><td>AMS-A-21180</td><td class=\"td-left\">Casting</td></tr>\n</tbody>\n</table>"},{"id":"3.9.1.0b","caption":"Table 3.9.1.0(b). Design Mechanical and Physical Properties of 354.0 Aluminum Alloy Casting","page":"Chapter3.9(aluminum).html","anchor":"table-3.9.1.0b","pdfPage":799,"html":"<table class=\"hdbk-table\">\n<caption>Table 3.9.1.0(b). Design Mechanical and Physical Properties of 354.0 Aluminum Alloy Casting</caption>\n<thead>\n<tr><th style=\"width:14rem; text-align:left;\">Specification</th><th colspan=\"4\">AMS-A-21180</th></tr>\n</thead>\n<tbody>\n<tr><td class=\"td-left\">Form</td><td colspan=\"4\">Casting</td></tr>\n<tr><td class=\"td-left\">Temper</td><td colspan=\"4\">T6</td></tr>\n<tr><td class=\"td-left\">Location Within Casting</td><td colspan=\"2\">Designated area</td><td colspan=\"2\">Nondesignated area</td></tr>\n<tr><td class=\"td-left\">Strength Class Number<sup>a</sup></td><td>1</td><td>2</td><td>10</td><td>11</td></tr>\n<tr><td class=\"td-left\">Basis</td><td>S</td><td>S</td><td>S</td><td>S</td></tr>\n<tr class=\"prop-section\"><td class=\"td-left\" colspan=\"5\">Mechanical Properties<sup>b,c</sup>:</td></tr>\n<tr><td class=\"td-left\"><em>F<sub>tu</sub></em>, ksi</td><td>47</td><td>50</td><td>47</td><td>43</td></tr>\n<tr><td class=\"td-left\"><em>F<sub>ty</sub></em>, ksi</td><td>36</td><td>42</td><td>36</td><td>33</td></tr>\n<tr><td class=\"td-left\"><em>F<sub>cy</sub></em>, ksi</td><td>36</td><td>42</td><td>36</td><td>33</td></tr>\n<tr><td class=\"td-left\"><em>F<sub>su</sub></em>, ksi</td><td>29</td><td>31</td><td>29</td><td>27</td></tr>\n<tr class=\"prop-group\"><td class=\"td-left\" colspan=\"5\"><em>F<sub>bru</sub></em><sup>d</sup>, ksi:</td></tr>\n<tr><td class=\"td-indent\">(e/D = 1.5)</td><td>81</td><td>86</td><td>81</td><td>74</td></tr>\n<tr><td class=\"td-indent\">(e/D = 2.0)</td><td>101</td><td>107</td><td>101</td><td>92</td></tr>\n<tr class=\"prop-group\"><td class=\"td-left\" colspan=\"5\"><em>F<sub>bry</sub></em><sup>d</sup>, ksi:</td></tr>\n<tr><td class=\"td-indent\">(e/D = 1.5)</td><td>57</td><td>66</td><td>57</td><td>52</td></tr>\n<tr><td class=\"td-indent\">(e/D = 2.0)</td><td>67</td><td>78</td><td>67</td><td>62</td></tr>\n<tr><td class=\"td-left\"><em>e</em>, percent</td><td>3</td><td>2</td><td>3</td><td>2</td></tr>\n<tr><td class=\"td-left\"><em>E</em>, 10<sup>3</sup> ksi</td><td colspan=\"4\">10.6</td></tr>\n<tr><td class=\"td-left\"><em>E<sub>c</sub></em>, 10<sup>3</sup> ksi</td><td colspan=\"4\">10.8</td></tr>\n<tr><td class=\"td-left\"><em>G</em>, 10<sup>3</sup> ksi</td><td colspan=\"4\">4.0</td></tr>\n<tr><td class=\"td-left\"><em>μ</em></td><td colspan=\"4\">0.33</td></tr>\n<tr class=\"prop-section\"><td class=\"td-left\" colspan=\"5\">Physical Properties:</td></tr>\n<tr><td class=\"td-left\"><em>ω</em>, lb/in.<sup>3</sup></td><td colspan=\"4\">0.098</td></tr>\n<tr><td class=\"td-left\"><em>C</em>, Btu/(lb)(°F)</td><td colspan=\"4\">0.23 (at 212°F)</td></tr>\n<tr><td class=\"td-left\"><em>K</em>, Btu/[(hr)(ft<sup>2</sup>)(°F)/ft]</td><td colspan=\"4\">···</td></tr>\n<tr><td class=\"td-left\"><em>α</em>, 10<sup>-6</sup> in./in./°F</td><td colspan=\"4\">1.6 (68 to 212°F)</td></tr>\n</tbody>\n<tfoot>\n<tr><td colspan=\"5\"><sup>a</sup> The attainable strength class number is dependent on the casting configuration, complexity, and size (both weight and wall thickness). Favorable experience with a particular configuration may allow some foundries to produce a higher strength class number than others. In case of doubt regarding the strength class number, the designer should consult or negotiate with the foundry to determine the proper strength class number to assign for a specific casting.</td></tr>\n<tr><td colspan=\"5\"><sup>b</sup> For any casting process; i.e., special mold, permanent mold, or sand mold (including chilling).</td></tr>\n<tr><td colspan=\"5\"><sup>c</sup> The mechanical properties shown are reliably obtainable in castings of this alloy and heat-treat condition when produced under the quality assurance provisions of AMS-A-21180. These provisions require preproduction approval, documentation of foundry procedures, and specific destructive and nondestructive testing procedures for the acceptance of each production lot of castings. Strict adherence to these requirements is mandatory if these properties are to be reliably assured in each casting.</td></tr>\n<tr><td colspan=\"5\"><sup>d</sup> Bearing values are “dry pin” values per Section 1.4.7.1.</td></tr>\n</tfoot>\n</table>"}]}

File: js/data/figures/3.9.2.json
{"section":"3.9.2","figures":[{"id":"3.9.2.0","caption":"Figure 3.9.2.0. Effect of temperature on the thermal expansion of 355.0 aluminum alloy casting.","page":"Chapter3.9(aluminum).html","anchor":"fig-3.9.2.0","pdfPage":802,"image":null,"charts":[{"canvas":"canvas-3920","series":[{"label":"Thermal expansion","data":[{"x":-0.457,"y":11.749},{"x":114.236,"y":12.098},{"x":274.053,"y":12.569},{"x":434.623,"y":13.06},{"x":597.448,"y":13.546}],"interp":"lin","step":5}],"opts":{"xLabel":"Temperature, °F","yLabel":"α, 10⁻⁶ in./in./°F"}}]}],"tables":[{"id":"3.9.2.0a","caption":"Table 3.9.2.0(a). Material Specification for 355.0 Aluminum Alloy","page":"Chapter3.9(aluminum).html","anchor":"table-3.9.2.0a","pdfPage":801,"html":"<table class=\"hdbk-table\">\n<caption>Table 3.9.2.0(a). Material Specification for 355.0 Aluminum Alloy</caption>\n<thead><tr><th>Specification</th><th>Form</th></tr></thead>\n<tbody>\n<tr><td>AMS 4281</td><td class=\"td-left\">Permanent mold casting</td></tr>\n</tbody>\n</table>"},{"id":"3.9.2.0b","caption":"Table 3.9.2.0(b). Design Mechanical and Physical Properties of 355.0 Aluminum Alloy","page":"Chapter3.9(aluminum).html","anchor":"table-3.9.2.0b","pdfPage":802,"html":"<table class=\"hdbk-table\">\n<caption>Table 3.9.2.0(b). Design Mechanical and Physical Properties of 355.0 Aluminum Alloy</caption>\n<thead>\n<tr><th style=\"width:14rem; text-align:left;\">Specification</th><th>AMS 4281</th></tr>\n</thead>\n<tbody>\n<tr><td class=\"td-left\">Form</td><td>Permanent mold casting</td></tr>\n<tr><td class=\"td-left\">Temper</td><td>T6</td></tr>\n<tr><td class=\"td-left\">Location Within Casting</td><td colspan=\"1\">As specified</td></tr>\n<tr><td class=\"td-left\">Basis</td><td>S</td></tr>\n<tr class=\"prop-section\"><td class=\"td-left\" colspan=\"2\">Mechanical Properties:</td></tr>\n<tr><td class=\"td-left\"><em>F<sub>tu</sub></em>, ksi</td><td>27<sup>a</sup></td></tr>\n<tr><td class=\"td-left\"><em>F<sub>ty</sub></em>, ksi</td><td>17<sup>a</sup></td></tr>\n<tr><td class=\"td-left\"><em>F<sub>cy</sub></em>, ksi</td><td>17</td></tr>\n<tr><td class=\"td-left\"><em>F<sub>su</sub></em>, ksi</td><td>17</td></tr>\n<tr class=\"prop-group\"><td class=\"td-left\" colspan=\"2\"><em>F<sub>bru</sub></em><sup>b</sup>, ksi:</td></tr>\n<tr><td class=\"td-indent\">(e/D = 1.5)</td><td>46</td></tr>\n<tr><td class=\"td-indent\">(e/D = 2.0)</td><td>58</td></tr>\n<tr class=\"prop-group\"><td class=\"td-left\" colspan=\"2\"><em>F<sub>bry</sub></em><sup>b</sup>, ksi:</td></tr>\n<tr><td class=\"td-indent\">(e/D = 1.5)</td><td>27</td></tr>\n<tr><td class=\"td-indent\">(e/D = 2.0)</td><td>32</td></tr>\n<tr><td class=\"td-left\"><em>e</em>, percent</td><td>0.4<sup>a</sup></td></tr>\n<tr><td class=\"td-left\"><em>E</em>, 10<sup>3</sup> ksi</td><td colspan=\"1\">10.3</td></tr>\n<tr><td class=\"td-left\"><em>E<sub>c</sub></em>, 10<sup>3</sup> ksi</td><td colspan=\"1\">10.3</td></tr>\n<tr><td class=\"td-left\"><em>G</em>, 10<sup>3</sup> ksi</td><td colspan=\"1\">3.8</td></tr>\n<tr><td class=\"td-left\"><em>μ</em></td><td colspan=\"1\">0.33</td></tr>\n<tr class=\"prop-section\"><td class=\"td-left\" colspan=\"2\">Physical Properties:</td></tr>\n<tr><td class=\"td-left\"><em>ω</em>, lb/in.<sup>3</sup></td><td colspan=\"1\">0.098</td></tr>\n<tr><td class=\"td-left\"><em>C</em>, Btu/(lb)(°F)</td><td colspan=\"1\">0.23 (at 212°F)</td></tr>\n<tr><td class=\"td-left\"><em>K</em>, Btu/[(hr)(ft<sup>2</sup>)(°F)/ft]</td><td colspan=\"1\">88 (at 77°F)</td></tr>\n<tr><td class=\"td-left\"><em>α</em>, 10<sup>-6</sup> in./in./°F</td><td colspan=\"1\">See Figure 3.9.2.0</td></tr>\n</tbody>\n<tfoot>\n<tr><td colspan=\"2\"><sup>a</sup> Conformance to tensile property requirements is determined by testing specimens cut from casting only when specified on drawing.</td></tr>\n<tr><td colspan=\"2\"><sup>b</sup> Bearing values are “dry pin” values per Section 1.4.7.1.</td></tr>\n</tfoot>\n</table>"}]}

File: js/data/figures/3.9.3.json
{"section":"3.9.3","figures":[],"tables":[{"id":"3.9.3.0a","caption":"Table 3.9.3.0(a). Material Specification for C355.0 Aluminum Alloy","page":"Chapter3.9(aluminum).html","anchor":"table-3.9.3.0a","pdfPage":804,"html":"<table class=\"hdbk-table\">\n<caption>Table 3.9.3.0(a). Material Specification for C355.0 Aluminum Alloy</caption>\n<thead><tr><th>Specification</th><th>Form</th></tr></thead>\n<tbody>\n<tr><td>AMS-A-21180</td><td class=\"td-left\">Casting</td></tr>\n</tbody>\n</table>"},{"id":"3.9.3.0b","caption":"Table 3.9.3.0(b). Design Mechanical and Physical Properties of C355.0 Aluminum Alloy Casting","page":"Chapter3.9(aluminum).html","anchor":"table-3.9.3.0b","pdfPage":804,"html":"<table class=\"hdbk-table\">\n<caption>Table 3.9.3.0(b). Design Mechanical and Physical Properties of C355.0 Aluminum Alloy Casting</caption>\n<thead>\n<tr><th style=\"width:14rem; text-align:left;\">Specification</th><th colspan=\"6\">AMS-A-21180</th></tr>\n</thead>\n<tbody>\n<tr><td class=\"td-left\">Form</td><td colspan=\"6\">Casting</td></tr>\n<tr><td class=\"td-left\">Location Within Casting</td><td colspan=\"6\">T6</td></tr>\n<tr><td class=\"td-left\">Strength Class Number<sup>a</sup></td><td>1</td><td>2</td><td>3</td><td>10</td><td>11</td><td>12</td></tr>\n<tr><td class=\"td-left\">Basis</td><td>S</td><td>S</td><td>S</td><td>S</td><td>S</td><td>S</td></tr>\n<tr class=\"prop-section\"><td class=\"td-left\" colspan=\"7\">Mechanical Properties<sup>b,c</sup>:</td></tr>\n<tr><td class=\"td-left\"><em>F<sub>tu</sub></em>, ksi</td><td>41</td><td>44</td><td>50</td><td>41</td><td>37</td><td>35</td></tr>\n<tr><td class=\"td-left\"><em>F<sub>ty</sub></em>, ksi</td><td>31</td><td>33</td><td>40</td><td>31</td><td>30</td><td>28</td></tr>\n<tr><td class=\"td-left\"><em>F<sub>cy</sub></em>, ksi</td><td>31</td><td>33</td><td>40</td><td>31</td><td>30</td><td>28</td></tr>\n<tr><td class=\"td-left\"><em>F<sub>su</sub></em>, ksi</td><td>26</td><td>28</td><td>31</td><td>26</td><td>23</td><td>22</td></tr>\n<tr class=\"prop-group\"><td class=\"td-left\" colspan=\"7\"><em>F<sub>bru</sub></em><sup>d</sup>, ksi:</td></tr>\n<tr><td class=\"td-indent\">(e/D = 1.5)</td><td>70</td><td>75</td><td>86</td><td>70</td><td>63</td><td>60</td></tr>\n<tr><td class=\"td-indent\">(e/D = 2.0)</td><td>88</td><td>94</td><td>107</td><td>88</td><td>79</td><td>75</td></tr>\n<tr class=\"prop-group\"><td class=\"td-left\" colspan=\"7\"><em>F<sub>bry</sub></em><sup>d</sup>, ksi:</td></tr>\n<tr><td class=\"td-indent\">(e/D = 1.5)</td><td>49</td><td>52</td><td>63</td><td>49</td><td>47</td><td>44</td></tr>\n<tr><td class=\"td-indent\">(e/D = 2.0)</td><td>58</td><td>62</td><td>75</td><td>58</td><td>59</td><td>52</td></tr>\n<tr><td class=\"td-left\"><em>e</em>, percent</td><td>3</td><td>3</td><td>2</td><td>3</td><td>1</td><td>1</td></tr>\n<tr><td class=\"td-left\"><em>E</em>, 10<sup>3</sup> ksi</td><td colspan=\"6\">10.1</td></tr>\n<tr><td class=\"td-left\"><em>E<sub>c</sub></em>, 10<sup>3</sup> ksi</td><td colspan=\"6\">10.3</td></tr>\n<tr><td class=\"td-left\"><em>G</em>, 10<sup>3</sup> ksi</td><td colspan=\"6\">3.85</td></tr>\n<tr><td class=\"td-left\"><em>μ</em></td><td colspan=\"6\">0.33</td></tr>\n<tr class=\"prop-section\"><td class=\"td-left\" colspan=\"7\">Physical Properties:</td></tr>\n<tr><td class=\"td-left\"><em>ω</em>, lb/in.<sup>3</sup></td><td colspan=\"6\">0.098</td></tr>\n<tr><td class=\"td-left\"><em>C</em>, Btu/(lb)(°F)</td><td colspan=\"6\">0.23 (at 212°F)</td></tr>\n<tr><td class=\"td-left\"><em>K</em>, Btu/[(hr)(ft<sup>2</sup>)(°F)/ft]</td><td colspan=\"6\">88 (at 77°F)</td></tr>\n<tr><td class=\"td-left\"><em>α</em>, 10<sup>-6</sup> in./in./°F</td><td colspan=\"6\">12.4 (68 to 212°F)</td></tr>\n</tbody>\n<tfoot>\n<tr><td colspan=\"7\"><sup>a</sup> The attainable strength class number is dependent on the casting configuration, complexity, and size (both weight and wall thickness). Favorable experience with a particular configuration may allow some foundries to produce a higher strength class number than others. In case of doubt regarding the strength class number, the designer should consult or negotiate with the foundry to determine the proper strength class number to assign for a specific casting.</td></tr>\n<tr><td colspan=\"7\"><sup>b</sup> For any casting process; i.e., special mold, permanent mold, or sand mold (including chilling).</td></tr>\n<tr><td colspan=\"7\"><sup>c</sup> The mechanical properties shown are reliably obtainable in castings of this alloy and heat-treat condition when produced under the quality assurance provisions of AMS-A-21180. These provisions require preproduction approval, documentation of foundry procedures, and specific destructive and nondestructive testing procedures for the acceptance of each production lot of castings. Strict adherence to these requirements is mandatory if these properties are to be reliably assured in each casting.</td></tr>\n<tr><td colspan=\"7\"><sup>d</sup> Bearing values are “dry pin” values per Section 1.4.7.1.</td></tr>\n</tfoot>\n</table>"}]}

File: js/data/figures/3.9.4.json
{"section":"3.9.4","figures":[{"id":"3.9.4.0","caption":"Figure 3.9.4.0. Effect of temperature on the thermal expansion of 356.0 aluminum alloy casting.","page":"Chapter3.9(aluminum).html","anchor":"fig-3.9.4.0","pdfPage":807,"image":null,"charts":[{"canvas":"canvas-3940","series":[{"label":"Thermal expansion","data":[{"x":-421.87,"y":7.819},{"x":-392.016,"y":8.262},{"x":-360.839,"y":8.708},{"x":-317.741,"y":9.203},{"x":-269.352,"y":9.679},{"x":-213.358,"y":10.125},{"x":-158.701,"y":10.487},{"x":-106.697,"y":10.813},{"x":-52.72,"y":11.063},{"x":24.096,"y":11.365},{"x":95.276,"y":11.595},{"x":223.73,"y":12.01},{"x":364.096,"y":12.423},{"x":484.265,"y":12.755},{"x":601.115,"y":13.033}],"interp":"lin","step":5}],"opts":{"xLabel":"Temperature, °F","yLabel":"α, 10⁻⁶ in./in./°F"}}]}],"tables":[{"id":"3.9.4.0a","caption":"Table 3.9.4.0(a). Material Specifications for 356.0 Aluminum Alloy","page":"Chapter3.9(aluminum).html","anchor":"table-3.9.4.0a","pdfPage":806,"html":"<table class=\"hdbk-table\">\n<caption>Table 3.9.4.0(a). Material Specifications for 356.0 Aluminum Alloy</caption>\n<thead><tr><th>Specification</th><th>Form</th></tr></thead>\n<tbody>\n<tr><td>AMS 4284</td><td class=\"td-left\">Permanent mold casting</td></tr>\n<tr><td>AMS 4217</td><td class=\"td-left\">Sand casting</td></tr>\n<tr><td>AMS 4260</td><td class=\"td-left\">Investment casting</td></tr>\n</tbody>\n</table>"},{"id":"3.9.4.0b","caption":"Table 3.9.4.0(b). Design Mechanical and Physical Properties of 356.0 Aluminum Alloy","page":"Chapter3.9(aluminum).html","anchor":"table-3.9.4.0b","pdfPage":807,"html":"<table class=\"hdbk-table\">\n<caption>Table 3.9.4.0(b). Design Mechanical and Physical Properties of 356.0 Aluminum Alloy</caption>\n<thead>\n<tr><th style=\"width:14rem; text-align:left;\">Specification</th><th>AMS 4217</th><th>AMS 4260</th><th>AMS 4284</th></tr>\n</thead>\n<tbody>\n<tr><td class=\"td-left\">Form</td><td>Sand casting</td><td>Investment casting</td><td>Permanent mold casting</td></tr>\n<tr><td class=\"td-left\">Temper</td><td>T6</td><td>T6</td><td>T6</td></tr>\n<tr><td class=\"td-left\">Location Within Casting</td><td>Thick and thin areas</td><td>As specified</td><td>As specified</td></tr>\n<tr><td class=\"td-left\">Basis</td><td>S</td><td>S</td><td>S</td></tr>\n<tr class=\"prop-section\"><td class=\"td-left\" colspan=\"4\">Mechanical Properties:</td></tr>\n<tr><td class=\"td-left\"><em>F<sub>tu</sub></em>, ksi</td><td>22<sup>a,b</sup></td><td>25<sup>a</sup></td><td>25<sup>a</sup></td></tr>\n<tr><td class=\"td-left\"><em>F<sub>ty</sub></em>, ksi</td><td>15<sup>a,b</sup></td><td>16<sup>a</sup></td><td>16<sup>a</sup></td></tr>\n<tr><td class=\"td-left\"><em>F<sub>cy</sub></em>, ksi</td><td>15</td><td>16</td><td>16</td></tr>\n<tr><td class=\"td-left\"><em>F<sub>su</sub></em>, ksi</td><td>14</td><td>16</td><td>16</td></tr>\n<tr class=\"prop-group\"><td class=\"td-left\" colspan=\"4\"><em>F<sub>bru</sub></em><sup>c</sup>, ksi:</td></tr>\n<tr><td class=\"td-indent\">(e/D = 1.5)</td><td>38</td><td>43</td><td>43</td></tr>\n<tr><td class=\"td-indent\">(e/D = 2.0)</td><td>47</td><td>53</td><td>53</td></tr>\n<tr class=\"prop-group\"><td class=\"td-left\" colspan=\"4\"><em>F<sub>bry</sub></em><sup>c</sup>, ksi:</td></tr>\n<tr><td class=\"td-indent\">(e/D = 1.5)</td><td>24</td><td>25</td><td>25</td></tr>\n<tr><td class=\"td-indent\">(e/D = 2.0)</td><td>28</td><td>30</td><td>30</td></tr>\n<tr><td class=\"td-left\"><em>e</em>, percent</td><td>0.7<sup>a,b</sup></td><td>1<sup>a</sup></td><td>0.7<sup>a</sup></td></tr>\n<tr><td class=\"td-left\"><em>E</em>, 10<sup>3</sup> ksi</td><td colspan=\"3\">10.3</td></tr>\n<tr><td class=\"td-left\"><em>E<sub>c</sub></em>, 10<sup>3</sup> ksi</td><td colspan=\"3\">10.3</td></tr>\n<tr><td class=\"td-left\"><em>G</em>, 10<sup>3</sup> ksi</td><td colspan=\"3\">3.85</td></tr>\n<tr><td class=\"td-left\"><em>μ</em></td><td colspan=\"3\">0.33</td></tr>\n<tr class=\"prop-section\"><td class=\"td-left\" colspan=\"4\">Physical Properties:</td></tr>\n<tr><td class=\"td-left\"><em>ω</em>, lb/in.<sup>3</sup></td><td colspan=\"3\">0.097</td></tr>\n<tr><td class=\"td-left\"><em>C</em>, Btu/(lb)(°F)</td><td colspan=\"3\">0.23 (at 212°F)</td></tr>\n<tr><td class=\"td-left\"><em>K</em>, Btu/[(hr)(ft<sup>2</sup>)(°F)/ft]</td><td colspan=\"3\">88 (at 77°F)</td></tr>\n<tr><td class=\"td-left\"><em>α</em>, 10<sup>-6</sup> in./in./°F</td><td colspan=\"3\">See Figure 3.9.4.0</td></tr>\n</tbody>\n<tfoot>\n<tr><td colspan=\"4\"><sup>a</sup> Conformance to tensile property requirements is determined by testing specimens cut from casting only when specified on drawing.</td></tr>\n<tr><td colspan=\"4\"><sup>b</sup> Not minimum values, but based upon average of not less than four specimens.</td></tr>\n<tr><td colspan=\"4\"><sup>c</sup> Bearing values are “dry pin” values per Section 1.4.7.1.</td></tr>\n</tfoot>\n</table>"}]}
