Repository: bckasper3/KasperCalc

This is the home of KasperCalc. The location of the infrequently used aerospace calculator. 
Go to KasperCalc.com

KasperCalc is not liable for any error or mistakes in the entirity of the website.

File: js/data/figures/3.9.5.json
{"section":"3.9.5","figures":[{"id":"3.9.5.1.6a","caption":"Figure 3.9.5.1.6(a). Typical tensile and compressive stress-strain and compressive tangent-modulus curves for A356.0-T6P aluminum alloy casting at room temperature.","page":"Chapter3.9(aluminum).html","anchor":"fig-3.9.5.1.6a","pdfPage":811,"image":null,"charts":[{"canvas":"canvas-39516a","series":[{"label":"Tension","data":[{"x":0.0,"y":0.0},{"x":1.616,"y":16.959},{"x":1.993,"y":20.754},{"x":2.176,"y":22.455},{"x":2.398,"y":23.633},{"x":2.656,"y":24.954},{"x":2.958,"y":26.053},{"x":3.454,"y":27.362},{"x":3.975,"y":28.54},{"x":4.599,"y":29.6},{"x":5.039,"y":30.162},{"x":5.436,"y":30.358}],"interp":"lin","step":0.05},{"label":"Compression","data":[{"x":0.0,"y":0.0},{"x":0.925,"y":9.696},{"x":1.446,"y":15.258},{"x":1.876,"y":19.445},{"x":2.173,"y":22.337},{"x":2.384,"y":24.156},{"x":2.658,"y":25.726},{"x":2.958,"y":27.231},{"x":3.362,"y":28.605},{"x":3.819,"y":30.044},{"x":4.275,"y":31.039},{"x":4.875,"y":32.073},{"x":5.423,"y":32.923}],"interp":"lin","step":0.05},{"label":"Compression Tangent Modulus","data":[{"x":0.844,"y":35.213},{"x":1.157,"y":33.905},{"x":1.562,"y":32.4},{"x":2.018,"y":31.222},{"x":2.553,"y":30.241},{"x":3.349,"y":28.919},{"x":4.054,"y":27.846},{"x":4.917,"y":26.786},{"x":5.671,"y":25.857},{"x":6.702,"y":24.64},{"x":7.393,"y":23.698},{"x":8.215,"y":22.586},{"x":8.867,"y":21.539},{"x":9.376,"y":20.44},{"x":9.663,"y":19.707},{"x":9.898,"y":18.856},{"x":10.133,"y":17.352},{"x":10.342,"y":16.108},{"x":10.485,"y":14.865},{"x":10.525,"y":13.229},{"x":10.542,"y":0.026}]}],"opts":{"xLabel":"Strain, percent","yLabel":"Stress, ksi","tension":0}}]},{"id":"3.9.5.1.6b","caption":"Figure 3.9.5.1.6(b). Typical tensile stress-strain (full-range) curve for A356.0-T6P aluminum alloy casting at room temperature.","page":"Chapter3.9(aluminum).html","anchor":"fig-3.9.5.1.6b","pdfPage":811,"image":null,"charts":[{"canvas":"canvas-39516b","series":[{"label":"Dataset 1","data":[{"x":0.0,"y":0.0},{"x":0.001,"y":9.427},{"x":0.002,"y":14.568},{"x":0.004,"y":25.37},{"x":0.004,"y":27.751},{"x":0.004,"y":29.028},{"x":0.004,"y":29.807},{"x":0.005,"y":30.457},{"x":0.006,"y":31.442},{"x":0.008,"y":32.569},{"x":0.011,"y":33.436},{"x":0.013,"y":34.194},{"x":0.017,"y":35.148},{"x":0.021,"y":35.929},{"x":0.029,"y":37.178},{"x":0.035,"y":37.808},{"x":0.04,"y":38.297},{"x":0.048,"y":38.918},{"x":0.054,"y":39.299}],"interp":"lin","step":0.001}],"opts":{"xLabel":"Strain, in./in.","yLabel":"Stress, ksi"}}]}],"tables":[{"id":"3.9.5.0a","caption":"Table 3.9.5.0(a). Material Specifications for A356.0 Aluminum Alloy","page":"Chapter3.9(aluminum).html","anchor":"table-3.9.5.0a","pdfPage":808,"html":"<table class=\"hdbk-table\">\n<caption>Table 3.9.5.0(a). Material Specifications for A356.0 Aluminum Alloy</caption>\n<thead><tr><th>Specification</th><th>Form</th></tr></thead>\n<tbody>\n<tr><td>AMS-A-21180</td><td class=\"td-left\">Casting</td></tr>\n<tr><td>AMS 4218</td><td class=\"td-left\">Casting</td></tr>\n</tbody>\n</table>"},{"id":"3.9.5.0b","caption":"Table 3.9.5.0(b). Design Mechanical and Physical Properties of A356.0 Aluminum Alloy Casting","page":"Chapter3.9(aluminum).html","anchor":"table-3.9.5.0b","pdfPage":810,"html":"<table class=\"hdbk-table\">\n<caption>Table 3.9.5.0(b). Design Mechanical and Physical Properties of A356.0 Aluminum Alloy Casting</caption>\n<thead>\n<tr><th style=\"width:14rem; text-align:left;\">Specification</th><th colspan=\"6\">AMS-A-21180</th></tr>\n</thead>\n<tbody>\n<tr><td class=\"td-left\">Form</td><td colspan=\"6\">Casting</td></tr>\n<tr><td class=\"td-left\">Temper</td><td colspan=\"6\">T6</td></tr>\n<tr><td class=\"td-left\">Location Within Casting</td><td colspan=\"3\">Designated area</td><td colspan=\"3\">Nondesignated area</td></tr>\n<tr><td class=\"td-left\">Strength Class Number<sup>a</sup></td><td>1</td><td>2</td><td>3</td><td>10</td><td>11</td><td>12</td></tr>\n<tr><td class=\"td-left\">Basis</td><td>S</td><td>S</td><td>S</td><td>S</td><td>S</td><td>S</td></tr>\n<tr class=\"prop-section\"><td class=\"td-left\" colspan=\"7\">Mechanical Properties<sup>b,c</sup>:</td></tr>\n<tr><td class=\"td-left\"><em>F<sub>tu</sub></em>, ksi</td><td>38</td><td>40</td><td>45</td><td>38</td><td>33</td><td>32</td></tr>\n<tr><td class=\"td-left\"><em>F<sub>ty</sub></em>, ksi</td><td>28</td><td>30</td><td>34</td><td>28</td><td>27</td><td>22</td></tr>\n<tr><td class=\"td-left\"><em>F<sub>cy</sub></em>, ksi</td><td>28</td><td>30</td><td>34</td><td>28</td><td>27</td><td>22</td></tr>\n<tr><td class=\"td-left\"><em>F<sub>su</sub></em>, ksi</td><td>24</td><td>25</td><td>28</td><td>24</td><td>21</td><td>20</td></tr>\n<tr class=\"prop-group\"><td class=\"td-left\" colspan=\"7\"><em>F<sub>bru</sub></em><sup>d</sup>, ksi:</td></tr>\n<tr><td class=\"td-indent\">(e/D = 1.5)</td><td>65</td><td>69</td><td>77</td><td>65</td><td>57</td><td>55</td></tr>\n<tr><td class=\"td-indent\">(e/D = 2.0)</td><td>81</td><td>86</td><td>96</td><td>81</td><td>71</td><td>68</td></tr>\n<tr class=\"prop-group\"><td class=\"td-left\" colspan=\"7\"><em>F<sub>bry</sub></em><sup>d</sup>, ksi:</td></tr>\n<tr><td class=\"td-indent\">(e/D = 1.5)</td><td>44</td><td>47</td><td>54</td><td>44</td><td>43</td><td>35</td></tr>\n<tr><td class=\"td-indent\">(e/D = 2.0)</td><td>52</td><td>56</td><td>63</td><td>52</td><td>50</td><td>41</td></tr>\n<tr><td class=\"td-left\"><em>e</em>, percent</td><td>5</td><td>3</td><td>3</td><td>5</td><td>3</td><td>2</td></tr>\n<tr><td class=\"td-left\"><em>E</em>, 10<sup>3</sup> ksi</td><td colspan=\"6\">10.4</td></tr>\n<tr><td class=\"td-left\"><em>E<sub>c</sub></em>, 10<sup>3</sup> ksi</td><td colspan=\"6\">10.5</td></tr>\n<tr><td class=\"td-left\"><em>G</em>, 10<sup>3</sup> ksi</td><td colspan=\"6\">3.9</td></tr>\n<tr><td class=\"td-left\"><em>μ</em></td><td colspan=\"6\">0.33</td></tr>\n<tr class=\"prop-section\"><td class=\"td-left\" colspan=\"7\">Physical Properties:</td></tr>\n<tr><td class=\"td-left\"><em>ω</em>, lb/in.<sup>3</sup></td><td colspan=\"6\">0.097</td></tr>\n<tr><td class=\"td-left\"><em>C</em>, Btu/(lb)(°F)</td><td colspan=\"6\">0.23 (at 212°F)</td></tr>\n<tr><td class=\"td-left\"><em>K</em>, Btu/[(hr)(ft<sup>2</sup>)(°F)/ft]</td><td colspan=\"6\">88 (at 77°F)</td></tr>\n<tr><td class=\"td-left\"><em>α</em>, 10<sup>-6</sup> in./in./°F</td><td colspan=\"6\">See Figure 3.9.4.0</td></tr>\n</tbody>\n<tfoot>\n<tr><td colspan=\"7\"><sup>a</sup> The attainable strength class number is dependent on the casting configuration, complexity, and size (both weight and wall thickness). Favorable experience with a particular configuration may allow some foundries to produce a higher strength class number than others. In case of doubt regarding the strength class number, the designer should consult or negotiate with the foundry to determine the proper strength class number to assign for a specific casting.</td></tr>\n<tr><td colspan=\"7\"><sup>b</sup> For any casting process; i.e., special mold, permanent mold, or sand mold (including chilling).</td></tr>\n<tr><td colspan=\"7\"><sup>c</sup> The mechanical properties shown are reliably obtainable in castings of this alloy and heat-treat condition when produced under the quality assurance provisions of AMS-A-21180. These provisions require preproduction approval, documentation of foundry procedures, and specific destructive and nondestructive testing procedures for the acceptance of each production lot of castings. Strict adherence to these requirements is mandatory if these properties are to be reliably assured in each casting.</td></tr>\n<tr><td colspan=\"7\"><sup>d</sup> Bearing values are “dry pin” values per Section 1.4.7.1.</td></tr>\n</tfoot>\n</table>"},{"id":"3.9.5.0c","caption":"Table 3.9.5.0(c). Design and Physical Properties of A356.0 Aluminum Alloy Casting","page":"Chapter3.9(aluminum).html","anchor":"table-3.9.5.0c","pdfPage":810,"html":"<table class=\"hdbk-table\">\n<caption>Table 3.9.5.0(c). Design and Physical Properties of A356.0 Aluminum Alloy Casting</caption>\n<thead>\n<tr><th style=\"width:14rem; text-align:left;\">Specification</th><th>AMS 4218</th></tr>\n</thead>\n<tbody>\n<tr><td class=\"td-left\">Form</td><td>Sand, investment, permanent mold, and composite castings</td></tr>\n<tr><td class=\"td-left\">Temper</td><td>T6P<sup>a</sup></td></tr>\n<tr><td class=\"td-left\">Location Within Casting</td><td colspan=\"1\">Any</td></tr>\n<tr><td class=\"td-left\">Basis</td><td>S</td></tr>\n<tr class=\"prop-section\"><td class=\"td-left\" colspan=\"2\">Mechanical Properties<sup>b</sup>:</td></tr>\n<tr><td class=\"td-left\"><em>F<sub>tu</sub></em>, ksi</td><td>32</td></tr>\n<tr><td class=\"td-left\"><em>F<sub>ty</sub></em>, ksi</td><td>22</td></tr>\n<tr><td class=\"td-left\"><em>F<sub>cy</sub></em>, ksi</td><td>22</td></tr>\n<tr><td class=\"td-left\"><em>F<sub>su</sub></em>, ksi</td><td>20</td></tr>\n<tr class=\"prop-group\"><td class=\"td-left\" colspan=\"2\"><em>F<sub>bru</sub></em>, ksi:</td></tr>\n<tr><td class=\"td-indent\">(e/D = 1.5)</td><td>55</td></tr>\n<tr><td class=\"td-indent\">(e/D = 2.0)</td><td>68</td></tr>\n<tr class=\"prop-group\"><td class=\"td-left\" colspan=\"2\"><em>F<sub>bry</sub></em>, ksi:</td></tr>\n<tr><td class=\"td-indent\">(e/D = 1.5)</td><td>35</td></tr>\n<tr><td class=\"td-indent\">(e/D = 2.0)</td><td>41</td></tr>\n<tr><td class=\"td-left\"><em>e</em>, percent</td><td>2</td></tr>\n<tr><td class=\"td-left\"><em>E</em>, 10<sup>3</sup> ksi</td><td colspan=\"1\">10.4</td></tr>\n<tr><td class=\"td-left\"><em>E<sub>c</sub></em>, 10<sup>3</sup> ksi</td><td colspan=\"1\">10.5</td></tr>\n<tr><td class=\"td-left\"><em>G</em>, 10<sup>3</sup> ksi</td><td colspan=\"1\">3.9</td></tr>\n<tr><td class=\"td-left\"><em>μ</em></td><td colspan=\"1\">0.33</td></tr>\n<tr class=\"prop-section\"><td class=\"td-left\" colspan=\"2\">Physical Properties:</td></tr>\n<tr><td class=\"td-left\"><em>ω</em>, lb/in.<sup>3</sup></td><td colspan=\"1\">0.097</td></tr>\n<tr><td class=\"td-left\"><em>C</em>, Btu/(lb)(°F)</td><td colspan=\"1\">0.23 (at 212°F)</td></tr>\n<tr><td class=\"td-left\"><em>K</em>, Btu/[(hr)(ft<sup>2</sup>)(°F)/ft]</td><td colspan=\"1\">88 (at 77°F)</td></tr>\n<tr><td class=\"td-left\"><em>α</em>, 10<sup>-6</sup> in./in./°F</td><td colspan=\"1\">See Figure 3.9.4.0</td></tr>\n</tbody>\n<tfoot>\n<tr><td colspan=\"2\"><sup>a</sup> The letter, P, indicates a variation compared to the standard heat treatment procedure of this temper and/or a difference in the minimum tensile property requirements compared to the Aluminum Association’s registered limits.</td></tr>\n<tr><td colspan=\"2\"><sup>b</sup> The mechanical properties shown are reliably obtainable when produced under the quality assurance provisions of AMS 4218. These procedures require radiographic control and specific destructive testing for acceptance of each production lot. Strict adherence to these requirements is mandatory if these properties are to be reliably assured in each casting.</td></tr>\n</tfoot>\n</table>"}]}

File: js/data/figures/3.9.6.json
{"section":"3.9.6","figures":[{"id":"3.9.6.1.6","caption":"Figure 3.9.6.1.6. Typical tensile stress-strain curve for A357.0-T6 aluminum alloy casting, Class 2, designated area, at room temperature.","page":"Chapter3.9(aluminum).html","anchor":"fig-3.9.6.1.6","pdfPage":814,"image":null,"charts":[{"canvas":"canvas-39616","series":[{"label":"Dataset 1","data":[{"x":0.0,"y":0.0},{"x":1.158,"y":12.075},{"x":1.685,"y":17.386},{"x":2.121,"y":21.968},{"x":2.46,"y":25.607},{"x":2.847,"y":29.582},{"x":3.319,"y":33.963},{"x":3.524,"y":35.311},{"x":3.778,"y":36.659},{"x":4.056,"y":38.008},{"x":4.462,"y":39.263},{"x":5.01,"y":40.505},{"x":5.856,"y":41.789},{"x":6.689,"y":42.737},{"x":7.8,"y":43.619},{"x":8.629,"y":44.149}],"interp":"lin","step":0.05}],"opts":{"xLabel":"Strain, percent","yLabel":"Stress, ksi"}}]}],"tables":[{"id":"3.9.6.0a","caption":"Table 3.9.6.0(a). Material Specification for A357.0 Aluminum Alloy","page":"Chapter3.9(aluminum).html","anchor":"table-3.9.6.0a","pdfPage":812,"html":"<table class=\"hdbk-table\">\n<caption>Table 3.9.6.0(a). Material Specification for A357.0 Aluminum Alloy</caption>\n<thead><tr><th>Specification</th><th>Form</th></tr></thead>\n<tbody>\n<tr><td>AMS-A-21180</td><td class=\"td-left\">Casting</td></tr>\n</tbody>\n</table>"},{"id":"3.9.6.0b","caption":"Table 3.9.6.0(b). Design Mechanical and Physical Properties of A357.0 Aluminum Alloy Casting","page":"Chapter3.9(aluminum).html","anchor":"table-3.9.6.0b","pdfPage":813,"html":"<table class=\"hdbk-table\">\n<caption>Table 3.9.6.0(b). Design Mechanical and Physical Properties of A357.0 Aluminum Alloy Casting</caption>\n<thead>\n<tr><th style=\"width:14rem; text-align:left;\">Specification</th><th colspan=\"5\">AMS-A-21180</th></tr>\n</thead>\n<tbody>\n<tr><td class=\"td-left\">Form</td><td colspan=\"5\">Casting<sup>a</sup></td></tr>\n<tr><td class=\"td-left\">Temper</td><td colspan=\"5\">T6</td></tr>\n<tr><td class=\"td-left\">Location Within Casting</td><td colspan=\"2\">Designated area</td><td colspan=\"3\">Nondesignated area</td></tr>\n<tr><td class=\"td-left\">Strength Class Number<sup>b</sup></td><td>1</td><td>2</td><td>10</td><td>11</td><td>12</td></tr>\n<tr><td class=\"td-left\">Basis</td><td>S</td><td>S</td><td>S</td><td>S</td><td>S</td></tr>\n<tr class=\"prop-section\"><td class=\"td-left\" colspan=\"6\">Mechanical Properties:<sup>c</sup></td></tr>\n<tr><td class=\"td-left\"><em>F<sub>tu</sub></em>, ksi</td><td>45</td><td>50</td><td>38</td><td>41</td><td>45</td></tr>\n<tr><td class=\"td-left\"><em>F<sub>ty</sub></em>, ksi</td><td>35</td><td>40</td><td>28</td><td>31</td><td>35</td></tr>\n<tr><td class=\"td-left\"><em>F<sub>cy</sub></em>, ksi</td><td>35</td><td>40</td><td>28</td><td>31</td><td>35</td></tr>\n<tr><td class=\"td-left\"><em>F<sub>su</sub></em>, ksi</td><td>28</td><td>31</td><td>24</td><td>26</td><td>28</td></tr>\n<tr class=\"prop-group\"><td class=\"td-left\" colspan=\"6\"><em>F<sub>bru</sub></em><sup>d</sup>, ksi:</td></tr>\n<tr><td class=\"td-indent\">(e/D = 1.5)</td><td>77</td><td>86</td><td>65</td><td>70</td><td>77</td></tr>\n<tr><td class=\"td-indent\">(e/D = 2.0)</td><td>96</td><td>107</td><td>81</td><td>88</td><td>96</td></tr>\n<tr class=\"prop-group\"><td class=\"td-left\" colspan=\"6\"><em>F<sub>bry</sub></em><sup>d</sup>, ksi:</td></tr>\n<tr><td class=\"td-indent\">(e/D = 1.5)</td><td>55</td><td>63</td><td>44</td><td>49</td><td>55</td></tr>\n<tr><td class=\"td-indent\">(e/D = 2.0)</td><td>65</td><td>75</td><td>52</td><td>58</td><td>65</td></tr>\n<tr><td class=\"td-left\"><em>e</em>, percent</td><td>3</td><td>5</td><td>5</td><td>3</td><td>3</td></tr>\n<tr><td class=\"td-left\"><em>E</em>, 10<sup>3</sup> ksi</td><td colspan=\"5\">10.4</td></tr>\n<tr><td class=\"td-left\"><em>E<sub>c</sub></em>, 10<sup>3</sup> ksi</td><td colspan=\"5\">10.5</td></tr>\n<tr><td class=\"td-left\"><em>G</em>, 10<sup>3</sup> ksi</td><td colspan=\"5\">3.9</td></tr>\n<tr><td class=\"td-left\"><em>μ</em></td><td colspan=\"5\">0.33</td></tr>\n<tr class=\"prop-section\"><td class=\"td-left\" colspan=\"6\">Physical Properties:</td></tr>\n<tr><td class=\"td-left\"><em>ω</em>, lb/in.<sup>3</sup></td><td colspan=\"5\">0.097</td></tr>\n<tr><td class=\"td-left\"><em>C</em>, Btu/(lb)(°F)</td><td colspan=\"5\">0.23 (at 212°F)</td></tr>\n<tr><td class=\"td-left\"><em>K</em>, Btu/[(hr)(ft<sup>2</sup>)(°F)/ft]</td><td colspan=\"5\">88 (at 77°F)</td></tr>\n<tr><td class=\"td-left\"><em>α</em>, 10<sup>-6</sup> in./in./°F</td><td colspan=\"5\">12.0 (68 to 212°F)</td></tr>\n</tbody>\n<tfoot>\n<tr><td colspan=\"6\"><sup>a</sup> For any casting process; i.e., special mold, permanent mold, or sand mold (including chilling).</td></tr>\n<tr><td colspan=\"6\"><sup>b</sup> The attainable strength class number is dependent on the casting configuration, complexity, and size (both weight and wall thickness). Favorable experience with a particular configuration may allow some foundries to produce a higher strength class number than others. In case of doubt regarding the strength class number, the designer should consult or negotiate with the foundry to determine the proper strength class number to assign for a specific casting.</td></tr>\n<tr><td colspan=\"6\"><sup>c</sup> The mechanical properties shown are reliably obtainable in castings of this alloy and heat-treat condition when produced under the quality assurance provisions of AMS-A-21180. These provisions require preproduction approval, documentation of foundry procedures, and specific destructive and nondestructive testing procedures for the acceptance of each production lot of castings. Strict adherence to these requirements is mandatory if these properties are to be reliably assured in each casting.</td></tr>\n<tr><td colspan=\"6\"><sup>d</sup> Bearing values are “dry pin” values per Section 1.4.7.1.</td></tr>\n</tfoot>\n</table>"}]}

File: js/data/figures/3.9.7.json
{"section":"3.9.7","figures":[{"id":"3.9.7.1.6","caption":"Figure 3.9.7.1.6. Typical tensile stress-strain curve for D357.0-T6 aluminum alloy casting, designated area, at room temperature.","page":"Chapter3.9(aluminum).html","anchor":"fig-3.9.7.1.6","pdfPage":817,"image":null,"charts":[{"canvas":"canvas-39716","series":[{"label":"Dataset 1","data":[{"x":0.0,"y":0.0},{"x":0.985,"y":10.124},{"x":1.748,"y":18.047},{"x":2.4,"y":24.784},{"x":2.74,"y":28.497},{"x":3.074,"y":31.663},{"x":3.269,"y":33.318},{"x":3.449,"y":34.829},{"x":3.633,"y":35.857},{"x":3.868,"y":37.093},{"x":4.164,"y":38.316},{"x":4.679,"y":39.691},{"x":5.314,"y":40.987},{"x":6.396,"y":42.329},{"x":7.243,"y":43.113},{"x":8.577,"y":43.981}],"interp":"lin","step":0.05}],"opts":{"xLabel":"Strain, percent","yLabel":"Stress, ksi"}}]}],"tables":[{"id":"3.9.7.0a","caption":"Table 3.9.7.0(a). Material Specification for D357.0 Aluminum Alloy","page":"Chapter3.9(aluminum).html","anchor":"table-3.9.7.0a","pdfPage":815,"html":"<table class=\"hdbk-table\">\n<caption>Table 3.9.7.0(a). Material Specification for D357.0 Aluminum Alloy</caption>\n<thead><tr><th>Specification</th><th>Form</th></tr></thead>\n<tbody>\n<tr><td>AMS 4241</td><td class=\"td-left\">Casting</td></tr>\n</tbody>\n</table>"},{"id":"3.9.7.0b","caption":"Table 3.9.7.0(b). Design Mechanical and Physical Properties of D357.0 Aluminum Alloy Casting","page":"Chapter3.9(aluminum).html","anchor":"table-3.9.7.0b","pdfPage":816,"html":"<table class=\"hdbk-table\">\n<caption>Table 3.9.7.0(b). Design Mechanical and Physical Properties of D357.0 Aluminum Alloy Casting</caption>\n<thead>\n<tr><th style=\"width:14rem; text-align:left;\">Specification</th><th colspan=\"3\">AMS 4241</th></tr>\n</thead>\n<tbody>\n<tr><td class=\"td-left\">Form</td><td colspan=\"3\">Casting</td></tr>\n<tr><td class=\"td-left\">Temper</td><td colspan=\"3\">T6</td></tr>\n<tr><td class=\"td-left\">Thickness, in.</td><td colspan=\"2\">≤2.500</td><td colspan=\"1\">···</td></tr>\n<tr><td class=\"td-left\">Location Within Casting</td><td colspan=\"2\">Designated area</td><td colspan=\"1\">Nondesignated area</td></tr>\n<tr><td class=\"td-left\">Basis</td><td>A</td><td>B</td><td>S</td></tr>\n<tr class=\"prop-section\"><td class=\"td-left\" colspan=\"4\">Mechanical Properties:<sup>a</sup></td></tr>\n<tr><td class=\"td-left\"><em>F<sub>tu</sub></em>, ksi</td><td>46</td><td>49</td><td>45</td></tr>\n<tr><td class=\"td-left\"><em>F<sub>ty</sub></em>, ksi</td><td>39</td><td>41</td><td>36</td></tr>\n<tr><td class=\"td-left\"><em>F<sub>cy</sub></em>, ksi</td><td>39</td><td>41</td><td>36</td></tr>\n<tr><td class=\"td-left\"><em>F<sub>su</sub></em>, ksi</td><td>29</td><td>31</td><td>28</td></tr>\n<tr class=\"prop-group\"><td class=\"td-left\" colspan=\"4\"><em>F<sub>bru</sub></em><sup>b</sup>, ksi:</td></tr>\n<tr><td class=\"td-indent\">(e/D = 1.5)</td><td>79</td><td>84</td><td>77</td></tr>\n<tr><td class=\"td-indent\">(e/D = 2.0)</td><td>99</td><td>105</td><td>96</td></tr>\n<tr class=\"prop-group\"><td class=\"td-left\" colspan=\"4\"><em>F<sub>bry</sub></em><sup>b</sup>, ksi:</td></tr>\n<tr><td class=\"td-indent\">(e/D = 1.5)</td><td>62</td><td>65</td><td>57</td></tr>\n<tr><td class=\"td-indent\">(e/D = 2.0)</td><td>73</td><td>77</td><td>67</td></tr>\n<tr><td class=\"td-left\"><em>e</em>, percent (S-basis)</td><td>3</td><td>···</td><td>2</td></tr>\n<tr><td class=\"td-left\"><em>E</em>, 10<sup>3</sup> ksi</td><td colspan=\"3\">10.4</td></tr>\n<tr><td class=\"td-left\"><em>E<sub>c</sub></em>, 10<sup>3</sup> ksi</td><td colspan=\"3\">10.5</td></tr>\n<tr><td class=\"td-left\"><em>G</em>, 10<sup>3</sup> ksi</td><td colspan=\"3\">3.9</td></tr>\n<tr><td class=\"td-left\"><em>μ</em></td><td colspan=\"3\">0.33</td></tr>\n<tr class=\"prop-section\"><td class=\"td-left\" colspan=\"4\">Physical Properties:</td></tr>\n<tr><td class=\"td-left\"><em>ω</em>, lb/in.<sup>3</sup></td><td colspan=\"3\">0.097</td></tr>\n<tr><td class=\"td-left\"><em>C</em>, Btu/(lb)(°F)</td><td colspan=\"3\">0.23 (at 212°F)</td></tr>\n<tr><td class=\"td-left\"><em>K</em>, Btu/[(hr)(ft<sup>2</sup>)(°F)/ft]</td><td colspan=\"3\">88 (at 77°F)</td></tr>\n<tr><td class=\"td-left\"><em>α</em>, 10<sup>-6</sup> in./in./°F</td><td colspan=\"3\">12.0 (68 to 212°F)</td></tr>\n</tbody>\n<tfoot>\n<tr><td colspan=\"4\"><sup>a</sup> The mechanical properties shown are reliably obtainable when castings are produced under the quality assurance provisions of AMS 4241. These provisions require preproduction approval, documentation of foundry procedures, and specific destructive and nondestructive testing procedures for the acceptance of each production lot of castings. Strict adherence to these requirements is mandatory if these properties are to be reliably assured in each casting.</td></tr>\n<tr><td colspan=\"4\"><sup>b</sup> Bearing values are “dry pin” values per Section 1.4.7.1.</td></tr>\n</tfoot>\n</table>"}]}

File: js/data/figures/3.9.8.json
{"section":"3.9.8","figures":[],"tables":[{"id":"3.9.8.0a","caption":"Table 3.9.8.0(a). Material Specification for 359.0 Aluminum Alloy","page":"Chapter3.9(aluminum).html","anchor":"table-3.9.8.0a","pdfPage":819,"html":"<table class=\"hdbk-table\">\n<caption>Table 3.9.8.0(a). Material Specification for 359.0 Aluminum Alloy</caption>\n<thead><tr><th>Specification</th><th>Form</th></tr></thead>\n<tbody>\n<tr><td>AMS-A-21180</td><td class=\"td-left\">Casting</td></tr>\n</tbody>\n</table>"},{"id":"3.9.8.0b","caption":"Table 3.9.8.0(b). Design Mechanical and Physical Properties of 359.0 Aluminum Alloy Casting","page":"Chapter3.9(aluminum).html","anchor":"table-3.9.8.0b","pdfPage":819,"html":"<table class=\"hdbk-table\">\n<caption>Table 3.9.8.0(b). Design Mechanical and Physical Properties of 359.0 Aluminum Alloy Casting</caption>\n<thead>\n<tr><th style=\"width:14rem; text-align:left;\">Specification</th><th colspan=\"4\">AMS-A-21180</th></tr>\n</thead>\n<tbody>\n<tr><td class=\"td-left\">Form</td><td colspan=\"4\">Casting</td></tr>\n<tr><td class=\"td-left\">Temper</td><td colspan=\"4\">T6</td></tr>\n<tr><td class=\"td-left\">Location Within Casting</td><td colspan=\"2\">Designated area</td><td colspan=\"2\">Nondesignated area</td></tr>\n<tr><td class=\"td-left\">Strength Class Number<sup>a</sup></td><td>1</td><td>2</td><td>10</td><td>11</td></tr>\n<tr><td class=\"td-left\">Basis</td><td>S</td><td>S</td><td>S</td><td>S</td></tr>\n<tr class=\"prop-section\"><td class=\"td-left\" colspan=\"5\">Mechanical Properties<sup>b,c</sup>:</td></tr>\n<tr><td class=\"td-left\"><em>F<sub>tu</sub></em>, ksi</td><td>45</td><td>47</td><td>45</td><td>40</td></tr>\n<tr><td class=\"td-left\"><em>F<sub>ty</sub></em>, ksi</td><td>35</td><td>38</td><td>34</td><td>30</td></tr>\n<tr><td class=\"td-left\"><em>F<sub>cy</sub></em>, ksi</td><td>35</td><td>38</td><td>34</td><td>30</td></tr>\n<tr><td class=\"td-left\"><em>F<sub>su</sub></em>, ksi</td><td>28</td><td>29</td><td>28</td><td>25</td></tr>\n<tr class=\"prop-group\"><td class=\"td-left\" colspan=\"5\"><em>F<sub>bru</sub></em><sup>d</sup>, ksi:</td></tr>\n<tr><td class=\"td-indent\">(e/D = 1.5)</td><td>77</td><td>81</td><td>77</td><td>69</td></tr>\n<tr><td class=\"td-indent\">(e/D = 2.0)</td><td>96</td><td>101</td><td>96</td><td>86</td></tr>\n<tr class=\"prop-group\"><td class=\"td-left\" colspan=\"5\"><em>F<sub>bry</sub></em><sup>d</sup>, ksi:</td></tr>\n<tr><td class=\"td-indent\">(e/D = 1.5)</td><td>55</td><td>60</td><td>54</td><td>47</td></tr>\n<tr><td class=\"td-indent\">(e/D = 2.0)</td><td>65</td><td>71</td><td>63</td><td>56</td></tr>\n<tr><td class=\"td-left\"><em>e</em>, percent</td><td>4</td><td>3</td><td>4</td><td>3</td></tr>\n<tr><td class=\"td-left\"><em>E</em>, 10<sup>3</sup> ksi</td><td colspan=\"4\">10.5</td></tr>\n<tr><td class=\"td-left\"><em>E<sub>c</sub></em>, 10<sup>3</sup> ksi</td><td colspan=\"4\">10.7</td></tr>\n<tr><td class=\"td-left\"><em>G</em>, 10<sup>3</sup> ksi</td><td colspan=\"4\">4.0</td></tr>\n<tr><td class=\"td-left\"><em>μ</em></td><td colspan=\"4\">0.33</td></tr>\n<tr class=\"prop-section\"><td class=\"td-left\" colspan=\"5\">Physical Properties:</td></tr>\n<tr><td class=\"td-left\"><em>ω</em>, lb/in.<sup>3</sup></td><td colspan=\"4\">0.097</td></tr>\n<tr><td class=\"td-left\"><em>C</em>, Btu/(lb)(°F)</td><td colspan=\"4\">0.23 (at 212°F)</td></tr>\n<tr><td class=\"td-left\"><em>K</em>, Btu/[(hr)(ft<sup>2</sup>)(°F)/ft]</td><td colspan=\"4\">88 (at 77°F)</td></tr>\n<tr><td class=\"td-left\"><em>α</em>, 10<sup>-6</sup> in./in./°F</td><td colspan=\"4\">11.0 (68 to 212°F)</td></tr>\n</tbody>\n<tfoot>\n<tr><td colspan=\"5\"><sup>a</sup> The attainable strength class number is dependent on the casting configuration, complexity, and size (both weight and wall thickness). Favorable experience with a particular configuration may allow some foundries to produce a higher strength class number than others. In case of doubt regarding the strength class number, the designer should consult or negotiate with the foundry to determine the proper strength class number to assign for a specific casting.</td></tr>\n<tr><td colspan=\"5\"><sup>b</sup> For any casting process; i.e., special mold, permanent mold, or sand mold (including chilling).</td></tr>\n<tr><td colspan=\"5\"><sup>c</sup> The mechanical properties shown are reliably obtainable in castings of this alloy and heat-treat condition when produced under the quality assurance provisions of AMS-A-21180. These provisions require preproduction approval, documentation of foundry procedures, and specific destructive and nondestructive testing procedures for the acceptance of each production lot of castings. Strict adherence to these requirements is mandatory if these properties are to be reliably assured in each casting.</td></tr>\n<tr><td colspan=\"5\"><sup>d</sup> Bearing values are “dry pin” values per Section 1.4.7.1.</td></tr>\n</tfoot>\n</table>"}]}

File: js/data/figures/4.2.1.json
{"section":"4.2.1","figures":[{"id":"4.2.1.0","caption":"Figure 4.2.1.0. Effect of temperature on the physical properties of AZ31B.","page":"Chapter4.2(magnesium).html","anchor":"fig-4.2.1.0","pdfPage":844,"image":null,"charts":[{"canvas":"canvas-4210k","series":[{"label":"K","data":[{"x":-161.483,"y":31.669},{"x":-12.373,"y":39.826},{"x":236.191,"y":50.897},{"x":480.44,"y":58.736},{"x":714.344,"y":64.203},{"x":894.706,"y":67.557}],"interp":"lin","step":5}],"opts":{"xLabel":"Temperature, °F","yLabel":"K, Btu/[(hr)(ft²)(°F)/ft]"}}]},{"id":"4.2.1.1.4","caption":"Figure 4.2.1.1.4. Effect of temperature on the tensile modulus (E) of AZ31B-O sheet and plate.","page":"Chapter4.2(magnesium).html","anchor":"fig-4.2.1.1.4","pdfPage":845,"image":null,"charts":[{"canvas":"canvas-42114","series":[{"label":"E","data":[{"x":81.021,"y":100.298},{"x":128.445,"y":99.043},{"x":181.969,"y":97.757},{"x":252.414,"y":95.399},{"x":287.613,"y":93.364},{"x":313.979,"y":90.629},{"x":351.131,"y":85.577},{"x":430.835,"y":74.68},{"x":601.325,"y":51.494}],"interp":"lin","step":5}],"opts":{"xLabel":"Temperature, °F","yLabel":"Percentage of room-temperature E"},"derate":{"kind":"temperature","mode":"percent","series":[{"label":"E","props":["E"],"hours":null}]}}]},{"id":"4.2.1.1.6","caption":"Figure 4.2.1.1.6. Typical tensile and compressive stress-strain and compressive tangent-modulus curves for AZ31B-O sheet and plate at room temperature.","page":"Chapter4.2(magnesium).html","anchor":"fig-4.2.1.1.6","pdfPage":845,"image":null,"charts":[{"canvas":"canvas-42116","series":[{"label":"Tension","data":[{"x":0.0,"y":0.0},{"x":1.329,"y":8.611},{"x":1.961,"y":12.723},{"x":2.311,"y":14.953},{"x":2.513,"y":15.891},{"x":2.739,"y":16.527},{"x":3.108,"y":16.997},{"x":3.835,"y":17.521},{"x":4.836,"y":17.858},{"x":5.972,"y":18.076}],"interp":"lin","step":0.05},{"label":"Compression","data":[{"x":0.0,"y":0.0},{"x":1.018,"y":6.542},{"x":1.788,"y":11.638},{"x":2.429,"y":15.656},{"x":2.651,"y":16.942},{"x":2.924,"y":18.248},{"x":3.221,"y":19.4},{"x":3.547,"y":20.378},{"x":3.988,"y":21.283},{"x":4.571,"y":22.155},{"x":5.274,"y":22.98},{"x":6.037,"y":23.598},{"x":7.232,"y":24.337}],"interp":"lin","step":0.05},{"label":"Tension — Tangent Modulus","data":[{"x":0.188,"y":18.059},{"x":0.439,"y":17.525},{"x":0.975,"y":17.024},{"x":1.666,"y":16.625},{"x":2.417,"y":16.325},{"x":3.323,"y":16.0},{"x":4.229,"y":15.661},{"x":5.099,"y":15.316},{"x":5.516,"y":15.129},{"x":5.957,"y":14.729},{"x":6.279,"y":14.295},{"x":6.437,"y":13.659},{"x":6.482,"y":12.89},{"x":6.505,"y":0.058}]}],"opts":{"xLabel":"Strain, percent","yLabel":"Stress, ksi","tension":0}}]},{"id":"4.2.1.2.1","caption":"Figure 4.2.1.2.1. Effect of temperature on the tensile ultimate strength (Ftu) and the tensile yield strength (Fty) of AZ31B-H24 sheet and plate.","page":"Chapter4.2(magnesium).html","anchor":"fig-4.2.1.2.1","pdfPage":846,"image":null,"charts":[{"canvas":"canvas-42121","series":[{"label":"Fty","data":[{"x":79.792,"y":99.753},{"x":101.09,"y":96.024},{"x":132.557,"y":90.473},{"x":164.977,"y":83.6},{"x":207.969,"y":73.475},{"x":237.769,"y":65.669},{"x":264.54,"y":57.535},{"x":289.105,"y":48.632},{"x":313.947,"y":40.032},{"x":329.049,"y":35.482},{"x":351.166,"y":30.735},{"x":391.429,"y":24.05},{"x":428.682,"y":19.65},{"x":478.179,"y":15.297},{"x":520.805,"y":11.966},{"x":561.372,"y":9.408},{"x":599.052,"y":7.208}],"interp":"lin","step":5},{"label":"Ftu","data":[{"x":82.541,"y":99.476},{"x":118.971,"y":95.462},{"x":145.772,"y":91.592},{"x":177.379,"y":86.481},{"x":208.29,"y":80.132},{"x":235.758,"y":73.373},{"x":265.282,"y":65.375},{"x":291.366,"y":57.379},{"x":315.395,"y":50.485},{"x":344.37,"y":42.789},{"x":377.886,"y":35.173},{"x":406.739,"y":29.651},{"x":439.722,"y":24.539},{"x":473.264,"y":20.775},{"x":515.203,"y":17.582},{"x":555.22,"y":15.134},{"x":598.54,"y":12.766}],"interp":"lin","step":5}],"opts":{"xLabel":"Temperature, °F","yLabel":"Percentage of room-temperature Ftu, Fty"},"derate":{"kind":"temperature","mode":"percent","series":[{"label":"Fty","props":["Fty"],"hours":null},{"label":"Ftu","props":["Ftu"],"hours":null}]}}]},{"id":"4.2.1.2.2","caption":"Figure 4.2.1.2.2. Effect of temperature on the compressive yield strength (Fcy) and the shear ultimate strength (Fsu) of AZ31B-H24 sheet and plate.","page":"Chapter4.2(magnesium).html","anchor":"fig-4.2.1.2.2","pdfPage":847,"image":null,"charts":[{"canvas":"canvas-42122","series":[{"label":"Fcy","data":[{"x":81.84,"y":99.962},{"x":123.348,"y":95.947},{"x":164.165,"y":91.516},{"x":207.748,"y":86.669},{"x":250.64,"y":80.574},{"x":292.84,"y":73.785},{"x":328.814,"y":65.884},{"x":360.637,"y":57.012},{"x":392.736,"y":47.113},{"x":419.44,"y":40.098},{"x":447.112,"y":33.167},{"x":481.01,"y":26.377},{"x":512.833,"y":21.25},{"x":551.574,"y":16.957},{"x":600.0,"y":13.471}],"interp":"lin","step":5},{"label":"Fsu","data":[{"x":85.299,"y":99.629},{"x":128.191,"y":96.225},{"x":197.51,"y":90.302},{"x":244.414,"y":84.735},{"x":277.62,"y":79.747},{"x":308.06,"y":74.065},{"x":337.807,"y":67.273},{"x":359.253,"y":60.341},{"x":382.774,"y":53.132},{"x":406.295,"y":46.616},{"x":436.735,"y":40.657},{"x":473.4,"y":34.699},{"x":514.216,"y":29.269},{"x":550.605,"y":25.087},{"x":599.723,"y":19.797}],"interp":"lin","step":5}],"opts":{"xLabel":"Temperature, °F","yLabel":"Percentage of room-temperature Fcy, Fsu"},"derate":{"kind":"temperature","mode":"percent","series":[{"label":"Fcy","props":["Fcy"],"hours":null},{"label":"Fsu","props":["Fsu"],"hours":null}]}}]},{"id":"4.2.1.2.3","caption":"Figure 4.2.1.2.3. Effect of temperature on the bearing ultimate strength (Fbru) and the bearing yield strength (Fbry) of AZ31B-H24 sheet and plate.","page":"Chapter4.2(magnesium).html","anchor":"fig-4.2.1.2.3","pdfPage":847,"image":null,"charts":[{"canvas":"canvas-42123","series":[{"label":"Fbry","data":[{"x":85.172,"y":99.409},{"x":137.586,"y":97.186},{"x":176.897,"y":94.576},{"x":217.586,"y":90.341},{"x":255.517,"y":84.424},{"x":286.552,"y":77.405},{"x":310.69,"y":69.007},{"x":329.724,"y":59.506},{"x":347.241,"y":49.178},{"x":360.207,"y":42.018},{"x":377.586,"y":36.374},{"x":401.034,"y":31.832},{"x":436.207,"y":27.293},{"x":481.034,"y":22.755},{"x":538.276,"y":18.633},{"x":598.828,"y":15.007}],"interp":"lin","step":5},{"label":"Fbru","data":[{"x":127.241,"y":99.278},{"x":171.379,"y":97.771},{"x":197.586,"y":96.535},{"x":230.0,"y":94.062},{"x":269.31,"y":89.385},{"x":298.276,"y":83.743},{"x":317.586,"y":76.859},{"x":328.621,"y":70.663},{"x":338.276,"y":62.813},{"x":349.31,"y":53.862},{"x":367.931,"y":46.978},{"x":394.138,"y":41.335},{"x":425.862,"y":35.831},{"x":466.552,"y":30.741},{"x":513.448,"y":25.515},{"x":598.276,"y":18.23}],"interp":"lin","step":5}],"opts":{"xLabel":"Temperature, °F","yLabel":"Percentage of room-temperature Fbru, Fbry"},"derate":{"kind":"temperature","mode":"percent","series":[{"label":"Fbry","props":["Fbry"],"hours":null},{"label":"Fbru","props":["Fbru"],"hours":null}]}}]},{"id":"4.2.1.2.4","caption":"Figure 4.2.1.2.4. Effect of temperature on the tensile modulus (E) of AZ31B-H24 sheet and plate.","page":"Chapter4.2(magnesium).html","anchor":"fig-4.2.1.2.4","pdfPage":848,"image":null,"charts":[{"canvas":"canvas-42124","series":[{"label":"E","data":[{"x":82.884,"y":99.949},{"x":123.466,"y":97.36},{"x":169.162,"y":94.05},{"x":225.626,"y":89.001},{"x":274.039,"y":83.805},{"x":325.148,"y":77.94},{"x":368.196,"y":72.468},{"x":403.177,"y":67.794},{"x":444.886,"y":62.185},{"x":483.907,"y":56.708},{"x":535.038,"y":49.628},{"x":599.633,"y":40.139}],"interp":"lin","step":5}],"opts":{"xLabel":"Temperature, °F","yLabel":"Percentage of room-temperature E"},"derate":{"kind":"temperature","mode":"percent","series":[{"label":"E","props":["E"],"hours":null}]}}]},{"id":"4.2.1.2.6","caption":"Figure 4.2.1.2.6. Typical tensile and compressive stress-strain and compressive tangent-modulus curves for AZ31B-H24 sheet at room temperature.","page":"Chapter4.2(magnesium).html","anchor":"fig-4.2.1.2.6","pdfPage":848,"image":null,"charts":[{"canvas":"canvas-42126","series":[{"label":"Tension","data":[{"x":0.0,"y":0.0},{"x":1.709,"y":11.124},{"x":2.361,"y":15.046},{"x":2.921,"y":18.175},{"x":3.389,"y":20.652},{"x":3.961,"y":23.303},{"x":4.671,"y":26.344},{"x":5.381,"y":28.897},{"x":5.961,"y":30.744},{"x":6.631,"y":32.645},{"x":7.793,"y":35.665}],"interp":"lin","step":0.05},{"label":"Compression","data":[{"x":0.0,"y":0.0},{"x":1.311,"y":8.528},{"x":2.231,"y":14.503},{"x":2.781,"y":18.088},{"x":3.312,"y":21.347},{"x":3.761,"y":23.465},{"x":4.351,"y":25.312},{"x":5.071,"y":26.67},{"x":6.061,"y":27.8},{"x":6.94,"y":28.474},{"x":7.659,"y":28.908}],"interp":"lin","step":0.05},{"label":"Compression — Tangent Modulus","data":[{"x":0.555,"y":28.941},{"x":0.735,"y":28.191},{"x":1.055,"y":27.431},{"x":1.734,"y":26.225},{"x":2.253,"y":25.475},{"x":2.972,"y":24.66},{"x":3.662,"y":23.911},{"x":4.451,"y":23.031},{"x":4.99,"y":22.39},{"x":5.29,"y":21.945},{"x":5.66,"y":21.293},{"x":5.959,"y":20.543},{"x":6.173,"y":19.739},{"x":6.372,"y":18.468},{"x":6.452,"y":16.893},{"x":6.499,"y":-0.0}]}],"opts":{"xLabel":"Strain, percent","yLabel":"Stress, ksi","tension":0}}]},{"id":"4.2.1.4.8a","caption":"Figure 4.2.1.4.8(a). Best-fit S/N curves for unnotched AZ31B-F magnesium alloy forged disk, transverse direction. Product form: forged disk, 1 inch thick (TUS = 38 ksi, TYS = 26 ksi, room temperature); unnotched specimen, 0.75-inch gross diameter, 0.30-inch net diameter; axial loading, 1500 cpm, air environment; sample size 194. Reference 4.2.1.1.8.","page":"Chapter4.2(magnesium).html","anchor":"fig-4.2.1.4.8a","pdfPage":849,"image":null,"charts":[{"canvas":"canvas-42148a","series":[{"label":"Dataset 1","data":[{"x":13090.064,"y":24.715},{"x":18701.364,"y":22.535},{"x":31936.224,"y":19.531},{"x":66029.171,"y":16.233},{"x":126486.39,"y":14.525},{"x":698005.812,"y":11.356},{"x":2284286.878,"y":10.166},{"x":11680659.704,"y":9.518},{"x":36795249.075,"y":9.224},{"x":135071649.727,"y":8.988}],"interp":"log","ppd":20},{"label":"Dataset 2","data":[{"x":11979.219,"y":29.721},{"x":17554.943,"y":26.835},{"x":31948.591,"y":22.948},{"x":59649.952,"y":19.708},{"x":124920.656,"y":17.116},{"x":424677.141,"y":14.336},{"x":1500172.476,"y":12.499},{"x":8175469.132,"y":11.226},{"x":26418512.241,"y":10.873},{"x":55625032.045,"y":10.779}],"interp":"log","ppd":20},{"label":"Dataset 3","data":[{"x":31352.814,"y":36.848},{"x":52862.745,"y":33.844},{"x":104124.769,"y":30.404},{"x":245796.625,"y":26.776},{"x":937080.783,"y":22.83},{"x":2973887.397,"y":20.521},{"x":11398287.874,"y":18.589},{"x":32421405.674,"y":17.576},{"x":100062900.199,"y":16.798}],"interp":"log","ppd":20},{"label":"Dataset 4","data":[{"x":38779.144,"y":45.094},{"x":60104.4,"y":41.678},{"x":113070.476,"y":37.673},{"x":283005.811,"y":33.102},{"x":768644.107,"y":29.474},{"x":1963937.306,"y":26.87},{"x":6029406.901,"y":24.479},{"x":18990168.279,"y":22.759},{"x":76209339.628,"y":21.452},{"x":236408519.953,"y":20.651}],"interp":"log","ppd":20}],"opts":{"xLabel":"Fatigue Life, Cycles","yLabel":"Maximum Stress, ksi","xLog":true}}]},{"id":"4.2.1.4.8b","caption":"Figure 4.2.1.4.8(b). Best-fit S/N curves for notched, Kt = 3.3, AZ31B-F magnesium alloy forged disk, transverse direction. Product form: forged disk, 1 inch thick (TUS = 38 ksi, TYS = 26 ksi, room temperature); notched specimen, Kt = 3.3, 0.350-inch gross diameter, 0.280-inch net diameter, 0.010-inch root radius, 60° flank angle; axial loading, 1500 cpm, air environment; sample size 34. Reference 4.2.1.1.8.","page":"Chapter4.2(magnesium).html","anchor":"fig-4.2.1.4.8b","pdfPage":850,"image":null,"charts":[{"canvas":"canvas-42148b","series":[{"label":"Dataset 1","data":[{"x":1482.997,"y":14.989},{"x":2255.3,"y":13.63},{"x":3774.705,"y":12.103},{"x":8421.816,"y":10.123},{"x":16470.557,"y":8.644},{"x":38551.234,"y":7.118},{"x":110611.28,"y":5.592},{"x":423062.464,"y":4.114},{"x":1051341.127,"y":3.332},{"x":3601570.207,"y":2.493}],"interp":"log","ppd":20}],"opts":{"xLabel":"Fatigue Life, Cycles","yLabel":"Maximum Stress, ksi","xLog":true}}]}],"tables":[{"id":"4.2.1.0a","caption":"Table 4.2.1.0(a). Material Specifications for AZ31B Magnesium Alloy","page":"Chapter4.2(magnesium).html","anchor":"table-4.2.1.0a","pdfPage":840,"html":"<table class=\"hdbk-table\">\n<caption>Table 4.2.1.0(a). Material Specifications for AZ31B Magnesium Alloy</caption>\n<thead><tr><th>Specification</th><th>Form</th></tr></thead>\n<tbody>\n<tr><td>AMS 4375</td><td class=\"td-left\">Sheet and plate</td></tr>\n<tr><td>AMS 4376</td><td class=\"td-left\">Plate</td></tr>\n<tr><td>AMS 4377</td><td class=\"td-left\">Sheet and plate</td></tr>\n<tr><td>ASTM B 107</td><td class=\"td-left\">Extrusion</td></tr>\n<tr><td>ASTM B 91</td><td class=\"td-left\">Forging</td></tr>\n</tbody>\n</table>"},{"id":"4.2.1.0b","caption":"Table 4.2.1.0(b). Design Mechanical and Physical Properties of AZ31B Magnesium Alloy Sheet and Plate","page":"Chapter4.2(magnesium).html","anchor":"table-4.2.1.0b","pdfPage":842,"html":"<table class=\"hdbk-table\">\n<caption>Table 4.2.1.0(b). Design Mechanical and Physical Properties of AZ31B Magnesium Alloy Sheet and Plate</caption>\n<thead>\n<tr><th style=\"width:13rem; text-align:left;\">Specification</th><th colspan=\"5\">AMS 4375</th><th colspan=\"7\">AMS 4377</th></tr>\n</thead>\n<tbody>\n<tr><td class=\"td-left\">Form</td><td colspan=\"2\">Sheet</td><td colspan=\"3\">Plate</td><td colspan=\"2\">Sheet</td><td colspan=\"5\">Plate</td></tr>\n<tr><td class=\"td-left\">Temper</td><td colspan=\"5\">O</td><td colspan=\"7\">H24</td></tr>\n<tr><td class=\"td-left\">Thickness, in.</td><td>0.016-<br/>0.060</td><td>0.061-<br/>0.249</td><td>0.250-<br/>0.500</td><td>0.501-<br/>2.000</td><td>2.001-<br/>3.000</td><td>0.016-<br/>0.062</td><td>0.063-<br/>0.249</td><td>0.250-<br/>0.374</td><td>0.375-<br/>0.500</td><td>0.501-<br/>1.000</td><td>1.001-<br/>2.000</td><td>2.001-<br/>3.000</td></tr>\n<tr><td class=\"td-left\">Basis</td><td>S</td><td>S</td><td>S</td><td>S</td><td>S</td><td>S</td><td>S</td><td>S</td><td>S</td><td>S</td><td>S</td><td>S</td></tr>\n<tr class=\"prop-section\"><td class=\"td-left\" colspan=\"13\">Mechanical Properties:</td></tr>\n<tr class=\"prop-group\"><td class=\"td-left\" colspan=\"13\"><em>F<sub>tu</sub></em>, ksi:</td></tr>\n<tr><td class=\"td-indent\">L</td><td>32</td><td>32</td><td>32</td><td>32</td><td>32</td><td>39</td><td>39</td><td>38</td><td>37</td><td>36</td><td>34</td><td>34</td></tr>\n<tr><td class=\"td-indent\">LT</td><td>···</td><td>···</td><td>···</td><td>···</td><td>···</td><td>40</td><td>40</td><td>39</td><td>38</td><td>37</td><td>35</td><td>···</td></tr>\n<tr class=\"prop-group\"><td class=\"td-left\" colspan=\"13\"><em>F<sub>ty</sub></em>, ksi:</td></tr>\n<tr><td class=\"td-indent\">L</td><td>18</td><td>15</td><td>15</td><td>15</td><td>15</td><td>29</td><td>29</td><td>26</td><td>24</td><td>22</td><td>20</td><td>18</td></tr>\n<tr><td class=\"td-indent\">LT</td><td>···</td><td>···</td><td>···</td><td>···</td><td>···</td><td>32</td><td>32</td><td>29</td><td>27</td><td>25</td><td>23</td><td>···</td></tr>\n<tr class=\"prop-group\"><td class=\"td-left\" colspan=\"13\"><em>F<sub>cy</sub></em>, ksi:</td></tr>\n<tr><td class=\"td-indent\">L</td><td>···</td><td>12</td><td>10</td><td>10</td><td>8</td><td>···</td><td>24</td><td>20</td><td>16</td><td>13</td><td>10</td><td>9</td></tr>\n<tr><td class=\"td-indent\">LT<sup>a</sup></td><td>···</td><td>···</td><td>···</td><td>···</td><td>···</td><td>···</td><td>···</td><td>···</td><td>···</td><td>···</td><td>···</td><td>···</td></tr>\n<tr><td class=\"td-left\"><em>F<sub>su</sub></em>, ksi</td><td>17</td><td>17</td><td>17</td><td>···</td><td>···</td><td>18</td><td>18</td><td>18</td><td>18</td><td>···</td><td>···</td><td>···</td></tr>\n<tr class=\"prop-group\"><td class=\"td-left\" colspan=\"13\"><em>F<sub>bru</sub></em><sup>b</sup>, ksi:</td></tr>\n<tr><td class=\"td-indent\">(e/D = 1.5)</td><td>50</td><td>50</td><td>50</td><td>···</td><td>···</td><td>58</td><td>58</td><td>56</td><td>54</td><td>···</td><td>···</td><td>···</td></tr>\n<tr><td class=\"td-indent\">(e/D = 2.0)</td><td>60</td><td>60</td><td>60</td><td>···</td><td>···</td><td>68</td><td>68</td><td>65</td><td>63</td><td>···</td><td>···</td><td>···</td></tr>\n<tr class=\"prop-group\"><td class=\"td-left\" colspan=\"13\"><em>F<sub>bry</sub></em><sup>b</sup>, ksi:</td></tr>\n<tr><td class=\"td-indent\">(e/D = 1.5)</td><td>29</td><td>29</td><td>27</td><td>···</td><td>···</td><td>43</td><td>43</td><td>38</td><td>34</td><td>···</td><td>···</td><td>···</td></tr>\n<tr><td class=\"td-indent\">(e/D = 2.0)</td><td>29</td><td>29</td><td>27</td><td>···</td><td>···</td><td>43</td><td>43</td><td>38</td><td>34</td><td>···</td><td>···</td><td>···</td></tr>\n<tr class=\"prop-group\"><td class=\"td-left\" colspan=\"13\"><em>e</em>, percent:</td></tr>\n<tr><td class=\"td-indent\">L</td><td>12</td><td>12</td><td>12</td><td>10</td><td>9</td><td>6</td><td>6</td><td>8</td><td>8</td><td>8</td><td>8</td><td>8</td></tr>\n<tr><td class=\"td-left\"><em>E</em>, 10<sup>3</sup> ksi</td><td colspan=\"12\">6.5</td></tr>\n<tr><td class=\"td-left\"><em>E<sub>c</sub></em>, 10<sup>3</sup> ksi</td><td colspan=\"12\">6.5</td></tr>\n<tr><td class=\"td-left\"><em>G</em>, 10<sup>3</sup> ksi</td><td colspan=\"12\">2.4</td></tr>\n<tr><td class=\"td-left\"><em>μ</em></td><td colspan=\"12\">0.35</td></tr>\n<tr class=\"prop-section\"><td class=\"td-left\" colspan=\"13\">Physical Properties:</td></tr>\n<tr><td class=\"td-left\"><em>ω</em>, lb/in.<sup>3</sup></td><td colspan=\"12\">0.0639</td></tr>\n<tr><td class=\"td-left\"><em>C</em>, <em>K</em>, and <em>α</em></td><td colspan=\"12\">See Figure 4.2.1.0</td></tr>\n</tbody>\n<tfoot>\n<tr><td colspan=\"13\"><sup>a</sup> <em>F<sub>cy</sub></em>(LT) allowables are equal to or greater than <em>F<sub>cy</sub></em>(L) allowables.</td></tr>\n<tr><td colspan=\"13\"><sup>b</sup> Bearing values are “dry pin” values per Section 1.4.7.1.</td></tr>\n</tfoot>\n</table>"},{"id":"4.2.1.0c","caption":"Table 4.2.1.0(c). Design Mechanical and Physical Properties of AZ31B Magnesium Alloy Plate","page":"Chapter4.2(magnesium).html","anchor":"table-4.2.1.0c","pdfPage":843,"html":"<table class=\"hdbk-table\">\n<caption>Table 4.2.1.0(c). Design Mechanical and Physical Properties of AZ31B Magnesium Alloy Plate</caption>\n<thead>\n<tr><th style=\"width:13rem; text-align:left;\">Specification</th><th colspan=\"7\">AMS 4376</th></tr>\n</thead>\n<tbody>\n<tr><td class=\"td-left\">Form</td><td colspan=\"7\">Plate</td></tr>\n<tr><td class=\"td-left\">Temper</td><td colspan=\"7\">H26</td></tr>\n<tr><td class=\"td-left\">Thickness, in.</td><td>0.250-<br/>0.375</td><td>0.376-<br/>0.438</td><td>0.439-<br/>0.500</td><td>0.501-<br/>0.750</td><td>0.751-<br/>1.000</td><td>1.001-<br/>1.500</td><td>1.501-<br/>2.000</td></tr>\n<tr><td class=\"td-left\">Basis</td><td>S</td><td>S</td><td>S</td><td>S</td><td>S</td><td>S</td><td>S</td></tr>\n<tr class=\"prop-section\"><td class=\"td-left\" colspan=\"8\">Mechanical Properties:</td></tr>\n<tr class=\"prop-group\"><td class=\"td-left\" colspan=\"8\"><em>F<sub>tu</sub></em>, ksi:</td></tr>\n<tr><td class=\"td-indent\">L</td><td>39</td><td>38</td><td>38</td><td>37</td><td>37</td><td>35</td><td>35</td></tr>\n<tr><td class=\"td-indent\">LT</td><td>40</td><td>39</td><td>39</td><td>38</td><td>38</td><td>36</td><td>36</td></tr>\n<tr class=\"prop-group\"><td class=\"td-left\" colspan=\"8\"><em>F<sub>ty</sub></em>, ksi:</td></tr>\n<tr><td class=\"td-indent\">L</td><td>27</td><td>26</td><td>26</td><td>25</td><td>23</td><td>22</td><td>21</td></tr>\n<tr><td class=\"td-indent\">LT</td><td>30</td><td>29</td><td>29</td><td>28</td><td>26</td><td>25</td><td>24</td></tr>\n<tr class=\"prop-group\"><td class=\"td-left\" colspan=\"8\"><em>F<sub>cy</sub></em>, ksi:</td></tr>\n<tr><td class=\"td-indent\">L</td><td>22</td><td>21</td><td>18</td><td>17</td><td>16</td><td>15</td><td>14</td></tr>\n<tr><td class=\"td-indent\">LT<sup>a</sup></td><td>···</td><td>···</td><td>···</td><td>···</td><td>···</td><td>···</td><td>···</td></tr>\n<tr><td class=\"td-left\"><em>F<sub>su</sub></em>, ksi</td><td>18</td><td>18</td><td>18</td><td>···</td><td>···</td><td>···</td><td>···</td></tr>\n<tr class=\"prop-group\"><td class=\"td-left\" colspan=\"8\"><em>F<sub>bru</sub></em><sup>b</sup>, ksi:</td></tr>\n<tr><td class=\"td-indent\">(e/D = 1.5)</td><td>58</td><td>56</td><td>56</td><td>···</td><td>···</td><td>···</td><td>···</td></tr>\n<tr><td class=\"td-indent\">(e/D = 2.0)</td><td>68</td><td>65</td><td>65</td><td>···</td><td>···</td><td>···</td><td>···</td></tr>\n<tr class=\"prop-group\"><td class=\"td-left\" colspan=\"8\"><em>F<sub>bry</sub></em><sup>b</sup>, ksi:</td></tr>\n<tr><td class=\"td-indent\">(e/D = 1.5)</td><td>40</td><td>39</td><td>36</td><td>···</td><td>···</td><td>···</td><td>···</td></tr>\n<tr><td class=\"td-indent\">(e/D = 2.0)</td><td>40</td><td>39</td><td>36</td><td>···</td><td>···</td><td>···</td><td>···</td></tr>\n<tr class=\"prop-group\"><td class=\"td-left\" colspan=\"8\"><em>e</em>, percent:</td></tr>\n<tr><td class=\"td-indent\">L</td><td>6</td><td>6</td><td>6</td><td>6</td><td>6</td><td>6</td><td>6</td></tr>\n<tr><td class=\"td-left\"><em>E</em>, 10<sup>3</sup> ksi</td><td colspan=\"7\">6.5</td></tr>\n<tr><td class=\"td-left\"><em>E<sub>c</sub></em>, 10<sup>3</sup> ksi</td><td colspan=\"7\">6.5</td></tr>\n<tr><td class=\"td-left\"><em>G</em>, 10<sup>3</sup> ksi</td><td colspan=\"7\">2.4</td></tr>\n<tr><td class=\"td-left\"><em>μ</em></td><td colspan=\"7\">0.35</td></tr>\n<tr class=\"prop-section\"><td class=\"td-left\" colspan=\"8\">Physical Properties:</td></tr>\n<tr><td class=\"td-left\"><em>ω</em>, lb/in.<sup>3</sup></td><td colspan=\"7\">0.0639</td></tr>\n<tr><td class=\"td-left\"><em>C</em>, <em>K</em>, and <em>α</em></td><td colspan=\"7\">See Figure 4.2.1.0</td></tr>\n</tbody>\n<tfoot>\n<tr><td colspan=\"8\"><sup>a</sup> <em>F<sub>cy</sub></em>(LT) allowables are equal to or greater than <em>F<sub>cy</sub></em>(L) values.</td></tr>\n<tr><td colspan=\"8\"><sup>b</sup> Bearing values are “dry pin” values per Section 1.4.7.1.</td></tr>\n</tfoot>\n</table>"},{"id":"4.2.1.0d","caption":"Table 4.2.1.0(d). Design Mechanical and Physical Properties of AZ31B Magnesium Alloy Extrusion and Forging","page":"Chapter4.2(magnesium).html","anchor":"table-4.2.1.0d","pdfPage":844,"html":"<table class=\"hdbk-table\">\n<caption>Table 4.2.1.0(d). Design Mechanical and Physical Properties of AZ31B Magnesium Alloy Extrusion and Forging</caption>\n<thead>\n<tr><th style=\"width:13rem; text-align:left;\">Specification</th><th colspan=\"7\">ASTM B 107</th><th colspan=\"1\">ASTM B 91</th></tr>\n</thead>\n<tbody>\n<tr><td class=\"td-left\">Form</td><td colspan=\"4\">Extruded bar, rod, and solid shapes</td><td colspan=\"1\">Extruded hollow shapes</td><td colspan=\"2\">Extruded tube</td><td colspan=\"1\">Forging</td></tr>\n<tr><td class=\"td-left\">Temper</td><td colspan=\"8\">F</td></tr>\n<tr><td class=\"td-left\">Thickness, in.</td><td>≤0.249</td><td>0.250-<br/>1.499</td><td>1.500-<br/>2.499</td><td>2.500-<br/>4.999</td><td>All</td><td>0.028-<br/>0.250<sup>b</sup></td><td>0.251-<br/>0.750<sup>b</sup></td><td>···</td></tr>\n<tr><td class=\"td-left\">Basis</td><td>S</td><td>S</td><td>S</td><td>S</td><td>S</td><td>S</td><td>S</td><td>S</td></tr>\n<tr class=\"prop-section\"><td class=\"td-left\" colspan=\"9\">Mechanical Properties:</td></tr>\n<tr class=\"prop-group\"><td class=\"td-left\" colspan=\"9\"><em>F<sub>tu</sub></em>, ksi:</td></tr>\n<tr><td class=\"td-indent\">L</td><td>35</td><td>35</td><td>34</td><td>32</td><td>32</td><td>32</td><td>32</td><td>34</td></tr>\n<tr><td class=\"td-indent\">LT</td><td>···</td><td>···</td><td>···</td><td>···</td><td>···</td><td>···</td><td>···</td><td>···</td></tr>\n<tr class=\"prop-group\"><td class=\"td-left\" colspan=\"9\"><em>F<sub>ty</sub></em>, ksi:</td></tr>\n<tr><td class=\"td-indent\">L</td><td>21</td><td>22</td><td>22</td><td>20</td><td>16</td><td>16</td><td>16</td><td>19</td></tr>\n<tr><td class=\"td-indent\">LT</td><td>···</td><td>···</td><td>···</td><td>···</td><td>···</td><td>···</td><td>···</td><td>···</td></tr>\n<tr class=\"prop-group\"><td class=\"td-left\" colspan=\"9\"><em>F<sub>cy</sub></em>, ksi:</td></tr>\n<tr><td class=\"td-indent\">L</td><td>···</td><td>12</td><td>12</td><td>10</td><td>10</td><td>10</td><td>10</td><td>···</td></tr>\n<tr><td class=\"td-indent\">LT</td><td>···</td><td>···</td><td>···</td><td>···</td><td>···</td><td>···</td><td>···</td><td>···</td></tr>\n<tr><td class=\"td-left\"><em>F<sub>su</sub></em>, ksi</td><td>17</td><td>17</td><td>17</td><td>···</td><td>···</td><td>···</td><td>···</td><td>···</td></tr>\n<tr class=\"prop-group\"><td class=\"td-left\" colspan=\"9\"><em>F<sub>bru</sub></em><sup>b</sup>, ksi:</td></tr>\n<tr><td class=\"td-indent\">(e/D = 1.5)</td><td>36</td><td>36</td><td>36</td><td>···</td><td>···</td><td>···</td><td>···</td><td>···</td></tr>\n<tr><td class=\"td-indent\">(e/D = 2.0)</td><td>45</td><td>45</td><td>45</td><td>···</td><td>···</td><td>···</td><td>···</td><td>···</td></tr>\n<tr class=\"prop-group\"><td class=\"td-left\" colspan=\"9\"><em>F<sub>bry</sub></em><sup>b</sup>, ksi:</td></tr>\n<tr><td class=\"td-indent\">(e/D = 1.5)</td><td>23</td><td>23</td><td>23</td><td>···</td><td>···</td><td>···</td><td>···</td><td>···</td></tr>\n<tr><td class=\"td-indent\">(e/D = 2.0)</td><td>23</td><td>23</td><td>23</td><td>···</td><td>···</td><td>···</td><td>···</td><td>···</td></tr>\n<tr class=\"prop-group\"><td class=\"td-left\" colspan=\"9\"><em>e</em>, percent:</td></tr>\n<tr><td class=\"td-indent\">L</td><td>7</td><td>7</td><td>7</td><td>7</td><td>8</td><td>8</td><td>4</td><td>6</td></tr>\n<tr><td class=\"td-left\"><em>E</em>, 10<sup>3</sup> ksi</td><td colspan=\"8\">6.5</td></tr>\n<tr><td class=\"td-left\"><em>E<sub>c</sub></em>, 10<sup>3</sup> ksi</td><td colspan=\"8\">6.5</td></tr>\n<tr><td class=\"td-left\"><em>G</em>, 10<sup>3</sup> ksi</td><td colspan=\"8\">2.4</td></tr>\n<tr><td class=\"td-left\"><em>μ</em></td><td colspan=\"8\">0.35</td></tr>\n<tr class=\"prop-section\"><td class=\"td-left\" colspan=\"9\">Physical Properties:</td></tr>\n<tr><td class=\"td-left\"><em>ω</em>, lb/in.<sup>3</sup></td><td colspan=\"8\">0.0639</td></tr>\n<tr><td class=\"td-left\"><em>C</em>, <em>K</em>, and <em>α</em></td><td colspan=\"8\">See Figure 4.2.1.0</td></tr>\n</tbody>\n<tfoot>\n<tr><td colspan=\"9\"><sup>a</sup> Wall thickness for tube; for outside diameter ≤ 6.000 inches.</td></tr>\n<tr><td colspan=\"9\"><sup>b</sup> Bearing values are “dry pin” values per Section 1.4.7.1.</td></tr>\n<tr><td colspan=\"9\"><em>Transcription note:</em> the extruded-tube thickness entries carry a superscript <em>b</em> in MIL-HDBK-5J as printed, although footnote <em>a</em> is the wall-thickness note that applies to them. Reproduced as published.</td></tr>\n</tfoot>\n</table>"}]}
