Repository: bckasper3/KasperCalc

This is the home of KasperCalc. The location of the infrequently used aerospace calculator. 
Go to KasperCalc.com

KasperCalc is not liable for any error or mistakes in the entirity of the website.

File: js/data/figures/4.2.2.json
{"section":"4.2.2","figures":[],"tables":[{"id":"4.2.2.0a","caption":"Table 4.2.2.0(a). Material Specifications for AZ61A Magnesium Alloy","page":"Chapter4.2(magnesium).html","anchor":"table-4.2.2.0a","pdfPage":852,"html":"<table class=\"hdbk-table\">\n<caption>Table 4.2.2.0(a). Material Specifications for AZ61A Magnesium Alloy</caption>\n<thead><tr><th>Specification</th><th class=\"td-left\">Form</th></tr></thead>\n<tbody>\n<tr><td>AMS 4350</td><td class=\"td-left\">Extrusion</td></tr>\n<tr><td>ASTM B 91</td><td class=\"td-left\">Forging</td></tr>\n</tbody>\n</table>"},{"id":"4.2.2.0b","caption":"Table 4.2.2.0(b). Design Mechanical and Physical Properties of AZ61A Magnesium Alloy Extrusion and Forging","page":"Chapter4.2(magnesium).html","anchor":"table-4.2.2.0b","pdfPage":852,"html":"<table class=\"hdbk-table\">\n<caption>Table 4.2.2.0(b). Design Mechanical and Physical Properties of AZ61A Magnesium Alloy Extrusion and Forging</caption>\n<thead>\n<tr><th style=\"width:13rem; text-align:left;\">Specification</th><th colspan=\"5\">AMS 4350</th><th>ASTM B 91</th></tr>\n</thead>\n<tbody>\n<tr><td class=\"td-left\">Form</td><td colspan=\"3\">Extruded bar, rod, and solid shapes</td><td colspan=\"1\">Extruded hollow shapes</td><td colspan=\"1\">Extruded tube</td><td colspan=\"1\">Forging</td></tr>\n<tr><td class=\"td-left\">Temper</td><td colspan=\"6\">F</td></tr>\n<tr><td class=\"td-left\">Thickness, in.</td><td>≤0.249</td><td>0.250-<br/>2.499</td><td>2.500-<br/>4.499<sup>a</sup></td><td>All</td><td>0.028-<br/>0.750<sup>b</sup></td><td>···</td></tr>\n<tr><td class=\"td-left\">Basis</td><td>S</td><td>S</td><td>S</td><td>S</td><td>S</td><td>S</td></tr>\n<tr class=\"prop-section\"><td class=\"td-left\" colspan=\"7\">Mechanical Properties:</td></tr>\n<tr class=\"prop-group\"><td class=\"td-left\" colspan=\"7\"><em>F<sub>tu</sub></em>, ksi:</td></tr>\n<tr><td class=\"td-indent\">L</td><td>38</td><td>40</td><td>40</td><td>36</td><td>36</td><td>38</td></tr>\n<tr><td class=\"td-indent\">LT</td><td>···</td><td>···</td><td>···</td><td>···</td><td>···</td><td>···</td></tr>\n<tr class=\"prop-group\"><td class=\"td-left\" colspan=\"7\"><em>F<sub>ty</sub></em>, ksi:</td></tr>\n<tr><td class=\"td-indent\">L</td><td>21</td><td>24</td><td>22</td><td>16</td><td>16</td><td>22</td></tr>\n<tr><td class=\"td-indent\">LT</td><td>···</td><td>···</td><td>···</td><td>···</td><td>···</td><td>···</td></tr>\n<tr class=\"prop-group\"><td class=\"td-left\" colspan=\"7\"><em>F<sub>cy</sub></em>, ksi:</td></tr>\n<tr><td class=\"td-indent\">L</td><td>14</td><td>14</td><td>14</td><td>11</td><td>11</td><td>14</td></tr>\n<tr><td class=\"td-indent\">LT</td><td>···</td><td>···</td><td>···</td><td>···</td><td>···</td><td>···</td></tr>\n<tr><td class=\"td-left\"><em>F<sub>su</sub></em>, ksi</td><td>19</td><td>19</td><td>···</td><td>···</td><td>···</td><td>19</td></tr>\n<tr class=\"prop-group\"><td class=\"td-left\" colspan=\"7\"><em>F<sub>bru</sub></em><sup>c</sup>, ksi:</td></tr>\n<tr><td class=\"td-indent\">(e/D = 1.5)</td><td>45</td><td>45</td><td>···</td><td>···</td><td>···</td><td>50</td></tr>\n<tr><td class=\"td-indent\">(e/D = 2.0)</td><td>55</td><td>55</td><td>···</td><td>···</td><td>···</td><td>60</td></tr>\n<tr class=\"prop-group\"><td class=\"td-left\" colspan=\"7\"><em>F<sub>bry</sub></em><sup>c</sup>, ksi:</td></tr>\n<tr><td class=\"td-indent\">(e/D = 1.5)</td><td>28</td><td>28</td><td>···</td><td>···</td><td>···</td><td>28</td></tr>\n<tr><td class=\"td-indent\">(e/D = 2.0)</td><td>32</td><td>32</td><td>···</td><td>···</td><td>···</td><td>32</td></tr>\n<tr class=\"prop-group\"><td class=\"td-left\" colspan=\"7\"><em>e</em>, percent:</td></tr>\n<tr><td class=\"td-indent\">L</td><td>8</td><td>9</td><td>7</td><td>7</td><td>7</td><td>6</td></tr>\n<tr><td class=\"td-left\"><em>E</em>, 10<sup>3</sup> ksi</td><td colspan=\"6\">6.3</td></tr>\n<tr><td class=\"td-left\"><em>E<sub>c</sub></em>, 10<sup>3</sup> ksi</td><td colspan=\"6\">6.3</td></tr>\n<tr><td class=\"td-left\"><em>G</em>, 10<sup>3</sup> ksi</td><td colspan=\"6\">2.4</td></tr>\n<tr><td class=\"td-left\"><em>μ</em></td><td colspan=\"6\">0.31</td></tr>\n<tr class=\"prop-section\"><td class=\"td-left\" colspan=\"7\">Physical Properties:</td></tr>\n<tr><td class=\"td-left\"><em>ω</em>, lb/in.<sup>3</sup></td><td colspan=\"6\">0.0647</td></tr>\n<tr><td class=\"td-left\"><em>C</em>, Btu/(lb)(°F)</td><td colspan=\"6\">0.25 (at 78°F)<sup>d</sup></td></tr>\n<tr><td class=\"td-left\"><em>K</em>, Btu/[(hr)(ft<sup>2</sup>)(°F)/ft]</td><td colspan=\"6\">46 (212 to 572°F)</td></tr>\n<tr><td class=\"td-left\"><em>α</em>, 10<sup>-6</sup> in./in./°F</td><td colspan=\"6\">14 (65 to 212°F)</td></tr>\n</tbody>\n<tfoot>\n<tr><td colspan=\"7\"><sup>a</sup> For cross-sectional area ≤25 square inches.</td></tr>\n<tr><td colspan=\"7\"><sup>b</sup> Wall thickness for outside diameters ≤6.000 inches.</td></tr>\n<tr><td colspan=\"7\"><sup>c</sup> Bearing values are “dry pin” values per Section 1.4.7.1.</td></tr>\n<tr><td colspan=\"7\"><sup>d</sup> Estimated.</td></tr>\n</tfoot>\n</table>"}]}

File: js/data/figures/4.2.3.json
{"section":"4.2.3","figures":[{"id":"4.2.3.0","caption":"Figure 4.2.3.0. Effect of temperature on the physical properties of ZK60A magnesium alloy.","page":"Chapter4.2(magnesium).html","anchor":"fig-4.2.3.0","pdfPage":856,"image":null,"charts":[{"canvas":"canvas-4230","series":[{"label":"K","data":[{"x":68.958,"y":71.087},{"x":168.556,"y":72.613},{"x":316.999,"y":74.676},{"x":501.071,"y":76.29}],"interp":"lin","step":5}],"opts":{"xLabel":"Temperature, °F","yLabel":"K, Btu/[(hr)(ft²)(°F)/ft]"}}]},{"id":"4.2.3.2.6a","caption":"Figure 4.2.3.2.6(a). Typical tensile stress-strain curve for ZK60A-T5 extrusion at room temperature. Ramberg-Osgood n (RT) = 7.0.","page":"Chapter4.2(magnesium).html","anchor":"fig-4.2.3.2.6a","pdfPage":857,"image":null,"charts":[{"canvas":"canvas-42326a","series":[{"label":"Dataset 1","data":[{"x":-0.0,"y":0.0},{"x":1.64,"y":10.699},{"x":2.386,"y":15.438},{"x":3.263,"y":21.013},{"x":4.065,"y":25.725},{"x":4.769,"y":29.31},{"x":5.518,"y":32.497},{"x":6.445,"y":35.553},{"x":7.492,"y":38.171},{"x":8.399,"y":40.007},{"x":9.589,"y":42.082},{"x":10.603,"y":43.388},{"x":11.555,"y":44.533}],"interp":"lin","step":0.05}],"opts":{"xLabel":"Strain, percent","yLabel":"Stress, ksi"}}]},{"id":"4.2.3.2.6b","caption":"Figure 4.2.3.2.6(b). Typical compressive stress-strain curve for ZK60A-T5 extrusion at room temperature.","page":"Chapter4.2(magnesium).html","anchor":"fig-4.2.3.2.6b","pdfPage":857,"image":null,"charts":[{"canvas":"canvas-42326b","series":[{"label":"Dataset 1","data":[{"x":0.0,"y":-0.0},{"x":1.0,"y":6.396},{"x":2.265,"y":14.551},{"x":3.073,"y":19.828},{"x":3.85,"y":24.891},{"x":4.573,"y":29.689},{"x":4.903,"y":31.767},{"x":5.149,"y":33.195},{"x":5.437,"y":34.248},{"x":5.83,"y":35.182},{"x":6.204,"y":35.87},{"x":6.593,"y":36.152},{"x":7.057,"y":36.218},{"x":7.498,"y":35.836},{"x":8.013,"y":35.464},{"x":8.477,"y":35.156},{"x":9.212,"y":35.164},{"x":9.593,"y":35.329},{"x":9.962,"y":35.525}],"interp":"lin","step":0.05}],"opts":{"xLabel":"Strain, percent","yLabel":"Stress, ksi"}}]},{"id":"4.2.3.2.8a","caption":"Figure 4.2.3.2.8(a). Best-fit S/N curves for unnotched ZK60A-T5 extruded bar, longitudinal direction. Product form: extruded bar, 0.50-inch diameter (TUS = 47.5 ksi, TYS = 40.9 ksi, room temperature, unnotched); unnotched specimen, 0.500-inch gross diameter, 0.400-inch net diameter, 0.750-inch root diameter, 7.500 inches long; axial loading, 3600 cpm, room temperature, air environment; sample size 21. Reference 4.2.3.2.8.","page":"Chapter4.2(magnesium).html","anchor":"fig-4.2.3.2.8a","pdfPage":853,"image":null,"charts":[{"canvas":"canvas-42328a","series":[{"label":"Dataset 1","data":[{"x":8796.783,"y":33.9},{"x":14156.65,"y":31.353},{"x":33860.816,"y":27.585},{"x":83409.111,"y":24.919},{"x":253924.717,"y":22.515},{"x":766769.021,"y":20.971},{"x":3488083.346,"y":19.662},{"x":8604780.763,"y":19.07},{"x":20933669.17,"y":18.744}],"interp":"log","ppd":20},{"label":"Dataset 2","data":[{"x":7188.185,"y":49.904},{"x":10795.534,"y":46.586},{"x":18260.281,"y":42.824},{"x":33430.357,"y":39.282},{"x":63664.949,"y":36.4},{"x":128649.416,"y":33.959},{"x":301572.739,"y":31.626},{"x":728119.936,"y":29.954},{"x":1828837.717,"y":28.612},{"x":3998623.609,"y":27.714},{"x":9462464.743,"y":27.146},{"x":18478795.705,"y":26.758}],"interp":"log","ppd":20},{"label":"Dataset 3","data":[{"x":3515.558,"y":59.959},{"x":5441.498,"y":54.765},{"x":8936.492,"y":50.231},{"x":14968.102,"y":46.139},{"x":29084.856,"y":41.933},{"x":58786.971,"y":38.498},{"x":118802.092,"y":35.726},{"x":301473.929,"y":32.95},{"x":896144.384,"y":30.965},{"x":2142158.642,"y":29.646},{"x":4931064.65,"y":28.769}],"interp":"log","ppd":20},{"label":"Dataset 4","data":[{"x":12454.504,"y":60.972},{"x":18157.993,"y":57.522},{"x":34942.709,"y":52.5},{"x":82124.188,"y":47.651},{"x":174408.341,"y":44.348},{"x":474376.569,"y":41.239},{"x":1396382.489,"y":38.769},{"x":5109533.114,"y":37.111},{"x":21946871.856,"y":35.759}],"interp":"log","ppd":20}],"opts":{"xLabel":"Fatigue Life, Cycles","yLabel":"Maximum Stress, ksi","xLog":true}}]},{"id":"4.2.3.2.8b","caption":"Figure 4.2.3.2.8(b). Best-fit S/N curves for notched, Kt = 2.4, ZK60A-T5 extruded bar, longitudinal direction. Product form: extruded bar, 0.50-inch diameter (TUS = 63.7 ksi, TYS = 40.9 ksi, room temperature, notched); circumferentially notched specimen, Kt = 2.4, 0.500-inch gross diameter, 0.400-inch net diameter, 0.032-inch notch radius, 60° flank angle; axial loading, 3600 cpm, room temperature, air environment; sample size 30. Reference 4.2.3.2.8.","page":"Chapter4.2(magnesium).html","anchor":"fig-4.2.3.2.8b","pdfPage":859,"image":null,"charts":[{"canvas":"canvas-42328b","series":[{"label":"Dataset 1","data":[{"x":6039.223,"y":23.895},{"x":8374.861,"y":21.145},{"x":13744.341,"y":17.623},{"x":29184.1,"y":14.319},{"x":88526.646,"y":12.001},{"x":260671.135,"y":10.782},{"x":881764.967,"y":10.287},{"x":3813513.615,"y":10.053}],"interp":"log","ppd":20},{"label":"Dataset 2","data":[{"x":5153.879,"y":36.973},{"x":6472.94,"y":33.675},{"x":9247.128,"y":29.056},{"x":14299.987,"y":24.986},{"x":24905.742,"y":21.464},{"x":51334.943,"y":18.512},{"x":109002.248,"y":16.615},{"x":253037.079,"y":15.683},{"x":574733.401,"y":14.972}],"interp":"log","ppd":20},{"label":"Dataset 3","data":[{"x":3944.167,"y":43.789},{"x":5103.068,"y":38.952},{"x":7436.054,"y":33.014},{"x":11052.475,"y":28.505},{"x":19059.894,"y":24.104},{"x":37018.304,"y":20.581},{"x":77828.018,"y":18.266},{"x":173649.276,"y":16.72},{"x":427798.485,"y":15.854},{"x":993088.498,"y":15.495},{"x":1872299.042,"y":15.247}],"interp":"log","ppd":20},{"label":"Dataset 4","data":[{"x":3332.771,"y":61.923},{"x":4087.387,"y":55.943},{"x":5205.197,"y":50.05},{"x":7290.153,"y":43.454},{"x":11162.526,"y":37.076},{"x":18871.984,"y":31.247},{"x":34197.402,"y":27.065},{"x":75548.735,"y":23.761},{"x":162013.982,"y":21.907},{"x":445093.187,"y":20.557},{"x":1033236.301,"y":19.956},{"x":5072821.37,"y":19.545}],"interp":"log","ppd":20},{"label":"Dataset 5","data":[{"x":11613.796,"y":64.878},{"x":14878.095,"y":59.82},{"x":22334.04,"y":53.333},{"x":35579.908,"y":47.834},{"x":60752.314,"y":43.499},{"x":89408.114,"y":41.32},{"x":148192.479,"y":39.205},{"x":365083.686,"y":36.911},{"x":855941.458,"y":35.804},{"x":1535736.461,"y":35.358},{"x":2495514.334,"y":35.046}],"interp":"log","ppd":20}],"opts":{"xLabel":"Fatigue Life, Cycles","yLabel":"Maximum Stress, ksi","xLog":true}}]},{"id":"4.2.3.2.8c","caption":"Figure 4.2.3.2.8(c). Best-fit S/N curves for notched, Kt = 3.4, ZK60A-T5 extruded bar, longitudinal direction. Product form: extruded bar, 0.50-inch diameter (TUS = 58.2 ksi, TYS = 40.9 ksi, room temperature, notched); circumferentially notched specimen, Kt = 3.4, 0.500-inch gross diameter, 0.400-inch net diameter, 0.010-inch notch radius, 60° flank angle; axial loading, 3600 cpm, room temperature, air environment; sample size 36. Reference 4.2.3.2.8.","page":"Chapter4.2(magnesium).html","anchor":"fig-4.2.3.2.8c","pdfPage":860,"image":null,"charts":[{"canvas":"canvas-42328c","series":[{"label":"Dataset 1","data":[{"x":1502.73,"y":25.97},{"x":3128.18,"y":22.324},{"x":9953.912,"y":17.797},{"x":29888.973,"y":14.687},{"x":104717.359,"y":11.843},{"x":396274.913,"y":9.731},{"x":1766639.496,"y":7.997},{"x":7432782.758,"y":6.793},{"x":21304064.885,"y":6.205}],"interp":"log","ppd":20},{"label":"Dataset 2","data":[{"x":5521.287,"y":29.967},{"x":10237.331,"y":26.63},{"x":18798.625,"y":23.758},{"x":61810.382,"y":19.342},{"x":194019.049,"y":16.166},{"x":611324.443,"y":13.72},{"x":1765960.887,"y":11.981},{"x":5353235.554,"y":10.531},{"x":19792617.228,"y":9.392}],"interp":"log","ppd":20},{"label":"Dataset 3","data":[{"x":1029.938,"y":43.963},{"x":1757.903,"y":39.408},{"x":3447.459,"y":34.411},{"x":8771.95,"y":28.754},{"x":25593.697,"y":23.673},{"x":63988.037,"y":20.25},{"x":213647.655,"y":16.698},{"x":415628.788,"y":15.199},{"x":1059200.03,"y":13.415},{"x":3149527.986,"y":11.787},{"x":7148740.729,"y":10.888},{"x":17027492.514,"y":10.011}],"interp":"log","ppd":20},{"label":"Dataset 4","data":[{"x":2247.808,"y":49.88},{"x":4089.004,"y":44.463},{"x":6819.248,"y":40.262},{"x":11482.184,"y":36.504},{"x":22342.947,"y":32.415},{"x":48341.488,"y":28.327},{"x":112976.073,"y":24.572},{"x":305107.61,"y":21.151},{"x":808195.807,"y":18.393},{"x":1816956.725,"y":16.741},{"x":6679870.222,"y":14.429},{"x":16220851.486,"y":13.331},{"x":30359497.765,"y":12.695}],"interp":"log","ppd":20},{"label":"Dataset 5","data":[{"x":310484.779,"y":39.967},{"x":615910.427,"y":36.21},{"x":1510523.824,"y":32.323},{"x":3963057.869,"y":28.923},{"x":8457944.42,"y":26.805},{"x":14515240.523,"y":25.526}],"interp":"log","ppd":20}],"opts":{"xLabel":"Fatigue Life, Cycles","yLabel":"Maximum Stress, ksi","xLog":true}}]}],"tables":[{"id":"4.2.3.0a","caption":"Table 4.2.3.0(a). Material Specifications for ZK60A Magnesium Alloy","page":"Chapter4.2(magnesium).html","anchor":"table-4.2.3.0a","pdfPage":853,"html":"<table class=\"hdbk-table\">\n<caption>Table 4.2.3.0(a). Material Specifications for ZK60A Magnesium Alloy</caption>\n<thead><tr><th>Specification</th><th class=\"td-left\">Form</th></tr></thead>\n<tbody>\n<tr><td>ASTM B 107</td><td class=\"td-left\">Extrusion</td></tr>\n<tr><td>AMS 4352</td><td class=\"td-left\">Extrusion</td></tr>\n<tr><td>AMS 4362</td><td class=\"td-left\">Die and hand forgings</td></tr>\n</tbody>\n</table>"},{"id":"4.2.3.0b","caption":"Table 4.2.3.0(b). Design Mechanical and Physical Properties of ZK60A Magnesium Alloy Extrusion","page":"Chapter4.2(magnesium).html","anchor":"table-4.2.3.0b","pdfPage":855,"html":"<table class=\"hdbk-table\">\n<caption>Table 4.2.3.0(b). Design Mechanical and Physical Properties of ZK60A Magnesium Alloy Extrusion</caption>\n<thead>\n<tr><th style=\"width:13rem; text-align:left;\">Specification</th><th colspan=\"6\">ASTM B 107</th></tr>\n</thead>\n<tbody>\n<tr><td class=\"td-left\">Form</td><td colspan=\"4\">Extruded rod, bar, and solid shapes</td><td colspan=\"1\">Extruded hollow shapes</td><td colspan=\"1\">Extruded tube</td></tr>\n<tr><td class=\"td-left\">Temper</td><td colspan=\"6\">F</td></tr>\n<tr><td class=\"td-left\">Cross-sectional area, in.<sup>2</sup></td><td>&lt;2.000</td><td>2.000-<br/>2.999</td><td>3.000-<br/>4.999</td><td>5.000-<br/>39.999</td><td>All</td><td>≤3.000<br/>in. O.D.</td></tr>\n<tr><td class=\"td-left\">Thickness, in.</td><td>All</td><td>All</td><td>All</td><td>All</td><td>All</td><td>0.028-<br/>0.750<br/>wall</td></tr>\n<tr><td class=\"td-left\">Basis</td><td>S</td><td>S</td><td>S</td><td>S</td><td>S</td><td>S</td></tr>\n<tr class=\"prop-section\"><td class=\"td-left\" colspan=\"7\">Mechanical Properties:</td></tr>\n<tr class=\"prop-group\"><td class=\"td-left\" colspan=\"7\"><em>F<sub>tu</sub></em>, ksi:</td></tr>\n<tr><td class=\"td-indent\">L</td><td>43</td><td>43</td><td>43</td><td>43</td><td>40</td><td>40</td></tr>\n<tr><td class=\"td-indent\">LT</td><td>···</td><td>···</td><td>···</td><td>···</td><td>···</td><td>···</td></tr>\n<tr class=\"prop-group\"><td class=\"td-left\" colspan=\"7\"><em>F<sub>ty</sub></em>, ksi:</td></tr>\n<tr><td class=\"td-indent\">L</td><td>31</td><td>31</td><td>31</td><td>31</td><td>28</td><td>28</td></tr>\n<tr><td class=\"td-indent\">LT</td><td>···</td><td>···</td><td>···</td><td>···</td><td>···</td><td>···</td></tr>\n<tr class=\"prop-group\"><td class=\"td-left\" colspan=\"7\"><em>F<sub>cy</sub></em>, ksi:</td></tr>\n<tr><td class=\"td-indent\">L</td><td>27</td><td>26</td><td>25</td><td>20</td><td>20</td><td>20</td></tr>\n<tr><td class=\"td-indent\">LT</td><td>···</td><td>···</td><td>···</td><td>···</td><td>···</td><td>···</td></tr>\n<tr><td class=\"td-left\"><em>F<sub>su</sub></em>, ksi</td><td>22</td><td>22</td><td>22</td><td>···</td><td>···</td><td>···</td></tr>\n<tr class=\"prop-group\"><td class=\"td-left\" colspan=\"7\"><em>F<sub>bru</sub></em><sup>a</sup>, ksi:</td></tr>\n<tr><td class=\"td-indent\">(e/D = 1.5)</td><td>···</td><td>···</td><td>···</td><td>···</td><td>···</td><td>···</td></tr>\n<tr><td class=\"td-indent\">(e/D = 2.0)</td><td>70</td><td>70</td><td>70</td><td>···</td><td>···</td><td>···</td></tr>\n<tr class=\"prop-group\"><td class=\"td-left\" colspan=\"7\"><em>F<sub>bry</sub></em><sup>a</sup>, ksi:</td></tr>\n<tr><td class=\"td-indent\">(e/D = 1.5)</td><td>···</td><td>···</td><td>···</td><td>···</td><td>···</td><td>···</td></tr>\n<tr><td class=\"td-indent\">(e/D = 2.0)</td><td>45</td><td>45</td><td>45</td><td>···</td><td>···</td><td>···</td></tr>\n<tr class=\"prop-group\"><td class=\"td-left\" colspan=\"7\"><em>e</em>, percent:</td></tr>\n<tr><td class=\"td-indent\">L</td><td>5</td><td>5</td><td>5</td><td>4</td><td>5</td><td>5</td></tr>\n<tr><td class=\"td-left\"><em>E</em>, 10<sup>3</sup> ksi</td><td colspan=\"6\">6.5</td></tr>\n<tr><td class=\"td-left\"><em>E<sub>c</sub></em>, 10<sup>3</sup> ksi</td><td colspan=\"6\">6.5</td></tr>\n<tr><td class=\"td-left\"><em>G</em>, 10<sup>3</sup> ksi</td><td colspan=\"6\">2.4</td></tr>\n<tr><td class=\"td-left\"><em>μ</em></td><td colspan=\"6\">0.35</td></tr>\n<tr class=\"prop-section\"><td class=\"td-left\" colspan=\"7\">Physical Properties:</td></tr>\n<tr><td class=\"td-left\"><em>ω</em>, lb/in.<sup>3</sup></td><td colspan=\"6\">0.0659</td></tr>\n<tr><td class=\"td-left\"><em>C</em>, <em>K</em>, and <em>α</em></td><td colspan=\"6\">See Figure 4.2.3.0</td></tr>\n</tbody>\n<tfoot>\n<tr><td colspan=\"7\"><sup>a</sup> Bearing values are “dry pin” values per Section 1.4.7.1.</td></tr>\n</tfoot>\n</table>"},{"id":"4.2.3.0c","caption":"Table 4.2.3.0(c). Design Mechanical and Physical Properties of ZK60A Magnesium Alloy Extrusion and Forging","page":"Chapter4.2(magnesium).html","anchor":"table-4.2.3.0c","pdfPage":856,"html":"<table class=\"hdbk-table\">\n<caption>Table 4.2.3.0(c). Design Mechanical and Physical Properties of ZK60A Magnesium Alloy Extrusion and Forging</caption>\n<thead>\n<tr><th style=\"width:13rem; text-align:left;\">Specification</th><th colspan=\"9\">AMS 4352</th><th colspan=\"2\">AMS 4362</th></tr>\n</thead>\n<tbody>\n<tr><td class=\"td-left\">Form</td><td colspan=\"6\">Extruded rod, bar, and solid shapes</td><td colspan=\"1\">Extruded hollow shapes</td><td colspan=\"2\">Extruded tube</td><td colspan=\"1\">Die forging</td><td colspan=\"1\">Hand forging</td></tr>\n<tr><td class=\"td-left\">Temper</td><td colspan=\"11\">T5</td></tr>\n<tr><td class=\"td-left\">Cross-sectional area, in.<sup>2</sup></td><td>&lt;2.000</td><td>2.000-<br/>2.999</td><td>3.000-<br/>4.999</td><td>5.000-<br/>9.999</td><td>10.000-<br/>24.999</td><td>25.000-<br/>39.999</td><td>All</td><td>≤3.000<br/>in. O.D.</td><td>3.000-<br/>8.500<br/>in. O.D.</td><td>···</td><td>···</td></tr>\n<tr><td class=\"td-left\">Thickness, in.</td><td>All</td><td>All</td><td>All</td><td>All</td><td>All</td><td>All</td><td>All</td><td>0.028-<br/>0.250<br/>wall</td><td>0.094-<br/>1.188<br/>wall</td><td>≤3.000</td><td>≤6.000</td></tr>\n<tr><td class=\"td-left\">Basis</td><td>S</td><td>S</td><td>S</td><td>S</td><td>S</td><td>S</td><td>S</td><td>S</td><td>S</td><td>S</td><td>S</td></tr>\n<tr class=\"prop-section\"><td class=\"td-left\" colspan=\"12\">Mechanical Properties:</td></tr>\n<tr class=\"prop-group\"><td class=\"td-left\" colspan=\"12\"><em>F<sub>tu</sub></em>, ksi:</td></tr>\n<tr><td class=\"td-indent\">L</td><td>45</td><td>45</td><td>45</td><td>45</td><td>45</td><td>43</td><td>46</td><td>46</td><td>44</td><td>42</td><td>38</td></tr>\n<tr><td class=\"td-indent\">LT</td><td>···</td><td>···</td><td>···</td><td>···</td><td>···</td><td>···</td><td>···</td><td>···</td><td>···</td><td>···</td><td>···</td></tr>\n<tr class=\"prop-group\"><td class=\"td-left\" colspan=\"12\"><em>F<sub>ty</sub></em>, ksi:</td></tr>\n<tr><td class=\"td-indent\">L</td><td>36</td><td>36</td><td>36</td><td>34</td><td>34</td><td>31</td><td>38</td><td>38</td><td>33</td><td>26</td><td>20</td></tr>\n<tr><td class=\"td-indent\">LT</td><td>···</td><td>···</td><td>···</td><td>···</td><td>···</td><td>···</td><td>···</td><td>···</td><td>···</td><td>···</td><td>···</td></tr>\n<tr class=\"prop-group\"><td class=\"td-left\" colspan=\"12\"><em>F<sub>cy</sub></em>, ksi:</td></tr>\n<tr><td class=\"td-indent\">L</td><td>30</td><td>28</td><td>25</td><td>23</td><td>22</td><td>20</td><td>26</td><td>26</td><td>21</td><td>···</td><td>···</td></tr>\n<tr><td class=\"td-indent\">LT</td><td>···</td><td>···</td><td>···</td><td>···</td><td>···</td><td>···</td><td>···</td><td>···</td><td>···</td><td>···</td><td>···</td></tr>\n<tr><td class=\"td-left\"><em>F<sub>su</sub></em>, ksi</td><td>22</td><td>22</td><td>22</td><td>···</td><td>···</td><td>···</td><td>···</td><td>···</td><td>···</td><td>···</td><td>···</td></tr>\n<tr class=\"prop-group\"><td class=\"td-left\" colspan=\"12\"><em>F<sub>bru</sub></em><sup>a</sup>, ksi:</td></tr>\n<tr><td class=\"td-indent\">(e/D = 1.5)</td><td>···</td><td>···</td><td>···</td><td>···</td><td>···</td><td>···</td><td>···</td><td>···</td><td>···</td><td>···</td><td>···</td></tr>\n<tr><td class=\"td-indent\">(e/D = 2.0)</td><td>71</td><td>71</td><td>71</td><td>···</td><td>···</td><td>···</td><td>···</td><td>···</td><td>···</td><td>···</td><td>···</td></tr>\n<tr class=\"prop-group\"><td class=\"td-left\" colspan=\"12\"><em>F<sub>bry</sub></em><sup>a</sup>, ksi:</td></tr>\n<tr><td class=\"td-indent\">(e/D = 1.5)</td><td>···</td><td>···</td><td>···</td><td>···</td><td>···</td><td>···</td><td>···</td><td>···</td><td>···</td><td>···</td><td>···</td></tr>\n<tr><td class=\"td-indent\">(e/D = 2.0)</td><td>47</td><td>47</td><td>47</td><td>···</td><td>···</td><td>···</td><td>···</td><td>···</td><td>···</td><td>···</td><td>···</td></tr>\n<tr class=\"prop-group\"><td class=\"td-left\" colspan=\"12\"><em>e</em>, percent:</td></tr>\n<tr><td class=\"td-indent\">L</td><td>4</td><td>4</td><td>4</td><td>6</td><td>6</td><td>6</td><td>4</td><td>4</td><td>4</td><td>7</td><td>7</td></tr>\n<tr><td class=\"td-left\"><em>E</em>, 10<sup>3</sup> ksi</td><td colspan=\"11\">6.5</td></tr>\n<tr><td class=\"td-left\"><em>E<sub>c</sub></em>, 10<sup>3</sup> ksi</td><td colspan=\"11\">6.5</td></tr>\n<tr><td class=\"td-left\"><em>G</em>, 10<sup>3</sup> ksi</td><td colspan=\"11\">2.4</td></tr>\n<tr><td class=\"td-left\"><em>μ</em></td><td colspan=\"11\">0.35</td></tr>\n<tr class=\"prop-section\"><td class=\"td-left\" colspan=\"12\">Physical Properties:</td></tr>\n<tr><td class=\"td-left\"><em>ω</em>, lb/in.<sup>3</sup></td><td colspan=\"11\">0.0659</td></tr>\n<tr><td class=\"td-left\"><em>C</em>, <em>K</em>, and <em>α</em></td><td colspan=\"11\">See Figure 4.2.3.0</td></tr>\n</tbody>\n<tfoot>\n<tr><td colspan=\"12\"><sup>a</sup> Bearing values are “dry pin” values per Section 1.4.7.1.</td></tr>\n</tfoot>\n</table>"}]}

File: js/data/figures/4.3.1.json
{"section":"4.3.1","figures":[],"tables":[{"id":"4.3.1.0a","caption":"Table 4.3.1.0(a). Material Specifications for AM100A Magnesium Alloy","page":"Chapter4.3(magnesium).html","anchor":"table-4.3.1.0a","pdfPage":862,"html":"<table class=\"hdbk-table\">\n<caption>Table 4.3.1.0(a). Material Specifications for AM100A Magnesium Alloy</caption>\n<thead><tr><th>Specification</th><th class=\"td-left\">Form</th></tr></thead>\n<tbody>\n<tr><td>AMS 4455</td><td class=\"td-left\">Investment casting</td></tr>\n<tr><td>AMS 4483<sup>a</sup></td><td class=\"td-left\">Permanent mold casting</td></tr>\n</tbody>\n<tfoot>\n<tr><td colspan=\"2\"><sup>a</sup> Noncurrent specification.</td></tr>\n</tfoot>\n</table>"},{"id":"4.3.1.0b","caption":"Table 4.3.1.0(b). Design Mechanical and Physical Properties of AM100A Magnesium Alloy Casting","page":"Chapter4.3(magnesium).html","anchor":"table-4.3.1.0b","pdfPage":862,"html":"<table class=\"hdbk-table\">\n<caption>Table 4.3.1.0(b). Design Mechanical and Physical Properties of AM100A Magnesium Alloy Casting</caption>\n<thead>\n<tr><th style=\"width:15rem; text-align:left;\">Specification</th><th>AMS 4455</th><th>AMS 4483<sup>a</sup></th></tr>\n</thead>\n<tbody>\n<tr><td class=\"td-left\">Form</td><td>Investment casting</td><td>Permanent mold casting</td></tr>\n<tr><td class=\"td-left\">Temper</td><td>T6</td><td>T6</td></tr>\n<tr><td class=\"td-left\">Location within casting</td><td colspan=\"2\">Any area</td></tr>\n<tr><td class=\"td-left\">Basis</td><td>S</td><td>S</td></tr>\n<tr class=\"prop-section\"><td class=\"td-left\" colspan=\"3\">Mechanical Properties<sup>c</sup>:</td></tr>\n<tr><td class=\"td-left\"><em>F<sub>tu</sub></em>, ksi</td><td>17<sup>c</sup></td><td>17<sup>c</sup></td></tr>\n<tr><td class=\"td-left\"><em>F<sub>ty</sub></em>, ksi</td><td>9.5<sup>c</sup></td><td>10<sup>c</sup></td></tr>\n<tr><td class=\"td-left\"><em>F<sub>cy</sub></em>, ksi</td><td>9.5</td><td>10</td></tr>\n<tr><td class=\"td-left\"><em>F<sub>su</sub></em>, ksi</td><td>···</td><td>···</td></tr>\n<tr class=\"prop-group\"><td class=\"td-left\" colspan=\"3\"><em>F<sub>bru</sub></em>, ksi:</td></tr>\n<tr><td class=\"td-indent\">(e/D = 1.5)</td><td>···</td><td>···</td></tr>\n<tr><td class=\"td-indent\">(e/D = 2.0)</td><td>···</td><td>···</td></tr>\n<tr class=\"prop-group\"><td class=\"td-left\" colspan=\"3\"><em>F<sub>bry</sub></em>, ksi:</td></tr>\n<tr><td class=\"td-indent\">(e/D = 1.5)</td><td>···</td><td>···</td></tr>\n<tr><td class=\"td-indent\">(e/D = 2.0)</td><td>···</td><td>···</td></tr>\n<tr><td class=\"td-left\"><em>e</em>, percent</td><td>1<sup>b</sup></td><td>···</td></tr>\n<tr><td class=\"td-left\"><em>E</em>, 10<sup>3</sup> ksi</td><td colspan=\"2\">6.5</td></tr>\n<tr><td class=\"td-left\"><em>E<sub>c</sub></em>, 10<sup>3</sup> ksi</td><td colspan=\"2\">6.5</td></tr>\n<tr><td class=\"td-left\"><em>G</em>, 10<sup>3</sup> ksi</td><td colspan=\"2\">2.4</td></tr>\n<tr><td class=\"td-left\"><em>μ</em></td><td colspan=\"2\">0.35</td></tr>\n<tr class=\"prop-section\"><td class=\"td-left\" colspan=\"3\">Physical Properties:</td></tr>\n<tr><td class=\"td-left\"><em>ω</em>, lb/in.<sup>3</sup></td><td colspan=\"2\">0.0651</td></tr>\n<tr><td class=\"td-left\"><em>C</em>, <em>K</em>, and <em>α</em></td><td colspan=\"2\">···</td></tr>\n</tbody>\n<tfoot>\n<tr><td colspan=\"3\"><sup>a</sup> Noncurrent specification.</td></tr>\n<tr><td colspan=\"3\"><sup>b</sup> Reference should be made to the specific requirements of the procuring or certificating agency with regard to the use of the above values in the design of castings.</td></tr>\n<tr><td colspan=\"3\"><sup>c</sup> When specified on drawing, conformance to tensile property requirements is determined by testing specimens cut from castings.</td></tr>\n</tfoot>\n</table>"}]}
