Repository: bckasper3/KasperCalc

This is the home of KasperCalc. The location of the infrequently used aerospace calculator. 
Go to KasperCalc.com

KasperCalc is not liable for any error or mistakes in the entirity of the website.

File: js/data/figures/4.3.2.json
{"section":"4.3.2","figures":[{"id":"4.3.2.1.4","caption":"Figure 4.3.2.1.4. Effect of temperature on the tensile and compressive moduli (E and Ec) of cast AZ91C-T6/AZ91E-T6. Modulus at temperature, exposure up to ½ hour.","page":"Chapter4.3(magnesium).html","anchor":"fig-4.3.2.1.4","pdfPage":866,"image":null,"charts":[{"canvas":"canvas-43214","series":[{"label":"E and Ec","data":[{"x":77.147,"y":99.664},{"x":110.211,"y":97.967},{"x":141.329,"y":96.401},{"x":178.93,"y":94.313},{"x":212.642,"y":92.227},{"x":248.298,"y":89.647},{"x":278.12,"y":87.147},{"x":313.128,"y":83.504},{"x":344.895,"y":79.603},{"x":371.475,"y":75.574},{"x":394.684,"y":71.182},{"x":412.447,"y":67.285},{"x":438.25,"y":63.36},{"x":465.737,"y":59.382},{"x":490.762,"y":55.82},{"x":517.342,"y":52.569},{"x":546.126,"y":49.629},{"x":573.744,"y":47.492},{"x":597.083,"y":46.292}],"interp":"lin","step":5}],"opts":{"xLabel":"Temperature, °F","yLabel":"Percentage of room-temperature E, Ec"},"derate":{"kind":"temperature","mode":"percent","series":[{"label":"E and Ec","props":["E","Ec"],"hours":null}]}}]},{"id":"4.3.2.1.6","caption":"Figure 4.3.2.1.6. Typical tensile stress-strain curves for cast AZ91C-T6/AZ91E-T6 at room and elevated temperatures, ½-hour exposure (RT, 300°F, 400°F). Ramberg-Osgood n (RT) = 4.5, n (300°F) = 3.9, n (400°F) = 5.3.","page":"Chapter4.3(magnesium).html","anchor":"fig-4.3.2.1.6","pdfPage":866,"image":null,"charts":[{"canvas":"canvas-43216","series":[{"label":"400°F","data":[{"x":0.0,"y":0.0},{"x":0.853,"y":3.874},{"x":1.547,"y":6.992},{"x":1.939,"y":8.518},{"x":2.394,"y":10.011},{"x":2.989,"y":11.503},{"x":3.697,"y":12.895},{"x":4.609,"y":14.22},{"x":5.318,"y":15.048},{"x":6.143,"y":15.835},{"x":6.926,"y":16.504},{"x":7.957,"y":17.218},{"x":8.674,"y":17.694}],"interp":"lin","step":0.05},{"label":"300°F","data":[{"x":0.0,"y":0.0},{"x":0.928,"y":5.036},{"x":1.648,"y":8.386},{"x":2.103,"y":10.244},{"x":2.621,"y":11.869},{"x":3.291,"y":13.593},{"x":4.043,"y":15.354},{"x":4.86,"y":16.841},{"x":5.734,"y":18.167},{"x":6.835,"y":19.491},{"x":7.888,"y":20.576},{"x":8.779,"y":21.468}],"interp":"lin","step":0.05},{"label":"RT","data":[{"x":0.0,"y":0.0},{"x":0.7,"y":4.572},{"x":1.124,"y":7.249},{"x":1.47,"y":9.25},{"x":1.987,"y":12.07},{"x":2.546,"y":14.558},{"x":3.031,"y":16.349},{"x":3.705,"y":18.433},{"x":4.275,"y":19.797},{"x":5.033,"y":21.414},{"x":5.773,"y":22.73},{"x":6.551,"y":23.9},{"x":7.325,"y":24.966}],"interp":"lin","step":0.05}],"opts":{"xLabel":"Strain, percent","yLabel":"Stress, ksi"}}]}],"tables":[{"id":"4.3.2.0a","caption":"Table 4.3.2.0(a). Material Specifications for AZ91C/AZ91E Magnesium Alloy","page":"Chapter4.3(magnesium).html","anchor":"table-4.3.2.0a","pdfPage":863,"html":"<table class=\"hdbk-table\">\n<caption>Table 4.3.2.0(a). Material Specifications for AZ91C/AZ91E Magnesium Alloy</caption>\n<thead><tr><th>Specification</th><th class=\"td-left\">Form</th></tr></thead>\n<tbody>\n<tr><td>AMS 4437</td><td class=\"td-left\">Sand casting</td></tr>\n<tr><td>AMS 4452</td><td class=\"td-left\">Investment casting</td></tr>\n<tr><td>AMS 4446</td><td class=\"td-left\">Sand casting</td></tr>\n</tbody>\n</table>"},{"id":"4.3.2.0b","caption":"Table 4.3.2.0(b). Design Mechanical and Physical Properties of AZ91C Magnesium Alloy Casting","page":"Chapter4.3(magnesium).html","anchor":"table-4.3.2.0b","pdfPage":865,"html":"<table class=\"hdbk-table\">\n<caption>Table 4.3.2.0(b). Design Mechanical and Physical Properties of AZ91C Magnesium Alloy Casting</caption>\n<thead>\n<tr><th style=\"width:15rem; text-align:left;\">Specification</th><th>AMS 4437</th><th>AMS 4452</th></tr>\n</thead>\n<tbody>\n<tr><td class=\"td-left\">Form</td><td>Sand casting</td><td>Investment casting</td></tr>\n<tr><td class=\"td-left\">Temper</td><td>T6</td><td>T6</td></tr>\n<tr><td class=\"td-left\">Location within casting</td><td colspan=\"2\">Any area</td></tr>\n<tr><td class=\"td-left\">Basis</td><td>S</td><td>S</td></tr>\n<tr class=\"prop-section\"><td class=\"td-left\" colspan=\"3\">Mechanical Properties<sup>a</sup>:</td></tr>\n<tr><td class=\"td-left\"><em>F<sub>tu</sub></em>, ksi</td><td>17<sup>b</sup></td><td>17<sup>b</sup></td></tr>\n<tr><td class=\"td-left\"><em>F<sub>ty</sub></em>, ksi</td><td>12<sup>b</sup></td><td>12<sup>b</sup></td></tr>\n<tr><td class=\"td-left\"><em>F<sub>cy</sub></em>, ksi</td><td>12</td><td>12</td></tr>\n<tr><td class=\"td-left\"><em>F<sub>su</sub></em>, ksi</td><td>···</td><td>···</td></tr>\n<tr class=\"prop-group\"><td class=\"td-left\" colspan=\"3\"><em>F<sub>bru</sub></em>, ksi:</td></tr>\n<tr><td class=\"td-indent\">(e/D = 1.5)</td><td>···</td><td>···</td></tr>\n<tr><td class=\"td-indent\">(e/D = 2.0)</td><td>···</td><td>···</td></tr>\n<tr class=\"prop-group\"><td class=\"td-left\" colspan=\"3\"><em>F<sub>bry</sub></em>, ksi:</td></tr>\n<tr><td class=\"td-indent\">(e/D = 1.5)</td><td>···</td><td>···</td></tr>\n<tr><td class=\"td-indent\">(e/D = 2.0)</td><td>···</td><td>···</td></tr>\n<tr><td class=\"td-left\"><em>e</em>, percent</td><td>0.75<sup>b</sup></td><td>1<sup>b</sup></td></tr>\n<tr><td class=\"td-left\"><em>E</em>, 10<sup>3</sup> ksi</td><td colspan=\"2\">6.5</td></tr>\n<tr><td class=\"td-left\"><em>E<sub>c</sub></em>, 10<sup>3</sup> ksi</td><td colspan=\"2\">6.5</td></tr>\n<tr><td class=\"td-left\"><em>G</em>, 10<sup>3</sup> ksi</td><td colspan=\"2\">2.4</td></tr>\n<tr><td class=\"td-left\"><em>μ</em></td><td colspan=\"2\">0.35</td></tr>\n<tr class=\"prop-section\"><td class=\"td-left\" colspan=\"3\">Physical Properties:</td></tr>\n<tr><td class=\"td-left\"><em>ω</em>, lb/in.<sup>3</sup></td><td colspan=\"2\">0.0652</td></tr>\n<tr><td class=\"td-left\"><em>C</em>, Btu/(lb)(°F)</td><td colspan=\"2\">0.25<sup>c</sup></td></tr>\n<tr><td class=\"td-left\"><em>K</em>, Btu/[(hr)(ft<sup>2</sup>)(°F)/ft]</td><td colspan=\"2\">41 (212°F to 572°F)</td></tr>\n<tr><td class=\"td-left\"><em>α</em>, 10<sup>-6</sup> in./in./°F</td><td colspan=\"2\">14 (65°F to 212°F)</td></tr>\n</tbody>\n<tfoot>\n<tr><td colspan=\"3\"><sup>a</sup> Reference should be made to the specific requirements of the procuring or certificating agency with regard to the use of the above values in the design of castings.</td></tr>\n<tr><td colspan=\"3\"><sup>b</sup> When specified on drawing, conformance to tensile property requirements is determined by testing specimens cut from castings.</td></tr>\n<tr><td colspan=\"3\"><sup>c</sup> Estimated.</td></tr>\n</tfoot>\n</table>"},{"id":"4.3.2.0c","caption":"Table 4.3.2.0(c). Design Mechanical and Physical Properties of AZ91E Magnesium Alloy Casting","page":"Chapter4.3(magnesium).html","anchor":"table-4.3.2.0c","pdfPage":865,"html":"<table class=\"hdbk-table\">\n<caption>Table 4.3.2.0(c). Design Mechanical and Physical Properties of AZ91E Magnesium Alloy Casting</caption>\n<thead>\n<tr><th style=\"width:15rem; text-align:left;\">Specification</th><th>AMS 4446</th></tr>\n</thead>\n<tbody>\n<tr><td class=\"td-left\">Form</td><td>Sand casting</td></tr>\n<tr><td class=\"td-left\">Condition</td><td>T6</td></tr>\n<tr><td class=\"td-left\">Location within casting</td><td colspan=\"1\">Any area</td></tr>\n<tr><td class=\"td-left\">Basis</td><td>S</td></tr>\n<tr class=\"prop-section\"><td class=\"td-left\" colspan=\"2\">Mechanical Properties<sup>a</sup>:</td></tr>\n<tr><td class=\"td-left\"><em>F<sub>tu</sub></em>, ksi</td><td>17<sup>b</sup></td></tr>\n<tr><td class=\"td-left\"><em>F<sub>ty</sub></em>, ksi</td><td>12<sup>b</sup></td></tr>\n<tr><td class=\"td-left\"><em>F<sub>cy</sub></em>, ksi</td><td>12</td></tr>\n<tr><td class=\"td-left\"><em>F<sub>su</sub></em>, ksi</td><td>···</td></tr>\n<tr class=\"prop-group\"><td class=\"td-left\" colspan=\"2\"><em>F<sub>bru</sub></em>, ksi:</td></tr>\n<tr><td class=\"td-indent\">(e/D = 1.5)</td><td>···</td></tr>\n<tr><td class=\"td-indent\">(e/D = 2.0)</td><td>···</td></tr>\n<tr class=\"prop-group\"><td class=\"td-left\" colspan=\"2\"><em>F<sub>bry</sub></em>, ksi:</td></tr>\n<tr><td class=\"td-indent\">(e/D = 1.5)</td><td>···</td></tr>\n<tr><td class=\"td-indent\">(e/D = 2.0)</td><td>···</td></tr>\n<tr><td class=\"td-left\"><em>e</em>, percent</td><td>···</td></tr>\n<tr><td class=\"td-left\"><em>E</em>, 10<sup>3</sup> ksi</td><td colspan=\"1\">6.5</td></tr>\n<tr><td class=\"td-left\"><em>E<sub>c</sub></em>, 10<sup>3</sup> ksi</td><td colspan=\"1\">6.5</td></tr>\n<tr><td class=\"td-left\"><em>G</em>, 10<sup>3</sup> ksi</td><td colspan=\"1\">2.4</td></tr>\n<tr><td class=\"td-left\"><em>μ</em></td><td colspan=\"1\">0.35</td></tr>\n<tr class=\"prop-section\"><td class=\"td-left\" colspan=\"2\">Physical Properties:</td></tr>\n<tr><td class=\"td-left\"><em>ω</em>, lb/in.<sup>3</sup></td><td colspan=\"1\">0.0652</td></tr>\n<tr><td class=\"td-left\"><em>C</em>, Btu/(lb)(°F)</td><td colspan=\"1\">0.25<sup>c</sup></td></tr>\n<tr><td class=\"td-left\"><em>K</em>, Btu/[(hr)(ft<sup>2</sup>)(°F)/ft]</td><td colspan=\"1\">41 (212°F to 572°F)</td></tr>\n<tr><td class=\"td-left\"><em>α</em>, 10<sup>-6</sup> in./in./°F</td><td colspan=\"1\">14 (65°F to 212°F)</td></tr>\n</tbody>\n<tfoot>\n<tr><td colspan=\"2\"><sup>a</sup> Reference should be made to the specific requirements of the procuring or certificating agency with regard to the use of the above values in the design of castings.</td></tr>\n<tr><td colspan=\"2\"><sup>b</sup> When specified on drawing, conformance to tensile property requirements is determined by testing specimens cut from castings.</td></tr>\n<tr><td colspan=\"2\"><sup>c</sup> Estimated.</td></tr>\n</tfoot>\n</table>"}]}

File: js/data/figures/4.3.3.json
{"section":"4.3.3","figures":[{"id":"4.3.3.0","caption":"Figure 4.3.3.0. Effects of temperature on the physical properties of cast AZ92A-T6.","page":"Chapter4.3(magnesium).html","anchor":"fig-4.3.3.0","pdfPage":869,"image":null,"charts":[{"canvas":"canvas-4330a","series":[{"label":"α","data":[{"x":-305.143,"y":10.649},{"x":-272.536,"y":11.176},{"x":-225.429,"y":11.904},{"x":-175.762,"y":12.57},{"x":-111.177,"y":13.197},{"x":-29.479,"y":13.725},{"x":90.413,"y":14.199},{"x":217.599,"y":14.583},{"x":374.591,"y":15.017},{"x":515.587,"y":15.437},{"x":699.107,"y":15.945},{"x":866.271,"y":16.427},{"x":995.279,"y":16.793}],"interp":"lin","step":5}],"opts":{"xLabel":"Temperature, °F","yLabel":"α, 10⁻⁶ in./in./°F"}}]},{"id":"4.3.3.1.1a","caption":"Figure 4.3.3.1.1(a). Effect of temperature on the tensile ultimate strength (Ftu) of cast AZ92A-T6. Strength at temperature, exposure up to 1000 hours.","page":"Chapter4.3(magnesium).html","anchor":"fig-4.3.3.1.1a","pdfPage":870,"image":null,"charts":[{"canvas":"canvas-43311a","series":[{"label":"1000 hours","data":[{"x":79.296,"y":99.403},{"x":116.192,"y":99.131},{"x":162.795,"y":99.116},{"x":181.567,"y":98.98},{"x":195.831,"y":97.028},{"x":215.309,"y":92.346},{"x":235.445,"y":86.885},{"x":257.532,"y":80.644},{"x":288.076,"y":71.153},{"x":315.381,"y":61.794},{"x":336.184,"y":54.774},{"x":347.616,"y":51.628},{"x":361.511,"y":48.272},{"x":380.332,"y":44.37},{"x":397.2,"y":41.3}],"interp":"lin","step":5},{"label":"1/2 hour","data":[{"x":79.296,"y":99.403},{"x":116.192,"y":99.131},{"x":162.795,"y":99.116},{"x":185.452,"y":98.849},{"x":204.237,"y":97.674},{"x":225.637,"y":94.55},{"x":247.06,"y":89.608},{"x":267.853,"y":83.368},{"x":284.776,"y":76.09},{"x":302.34,"y":69.201},{"x":319.884,"y":64.0},{"x":338.721,"y":58.799},{"x":363.389,"y":53.207},{"x":385.451,"y":48.914},{"x":411.405,"y":43.971},{"x":434.76,"y":39.807},{"x":460.707,"y":35.383},{"x":489.24,"y":31.218},{"x":526.206,"y":25.622},{"x":558.605,"y":22.754},{"x":599.426,"y":19.338}],"interp":"lin","step":5}],"opts":{"xLabel":"Temperature, °F","yLabel":"Percentage of room-temperature Ftu"},"derate":{"kind":"temperature","mode":"percent","series":[{"label":"1000 hours","props":["Ftu"],"hours":1000.0},{"label":"1/2 hour","props":["Ftu"],"hours":0.5}]}}]},{"id":"4.3.3.1.1b","caption":"Figure 4.3.3.1.1(b). Effect of temperature on the tensile yield strength (Fty) of cast AZ92A-T6. Strength at temperature, exposure up to 1000 hours.","page":"Chapter4.3(magnesium).html","anchor":"fig-4.3.3.1.1b","pdfPage":870,"image":null,"charts":[{"canvas":"canvas-43311b","series":[{"label":"1000 hour","data":[{"x":94.289,"y":99.416},{"x":106.835,"y":95.511},{"x":123.35,"y":91.315},{"x":145.42,"y":86.587},{"x":168.288,"y":82.55},{"x":196.051,"y":78.167},{"x":228.451,"y":74.608},{"x":257.553,"y":72.616},{"x":278.717,"y":71.129},{"x":294.587,"y":69.535},{"x":308.994,"y":66.693},{"x":325.512,"y":63.028},{"x":350.751,"y":57.185},{"x":376.522,"y":51.873},{"x":399.916,"y":47.224}],"interp":"lin","step":5},{"label":"1/2 hour","data":[{"x":84.36,"y":98.885},{"x":106.85,"y":97.689},{"x":135.293,"y":96.096},{"x":161.747,"y":93.971},{"x":190.185,"y":91.713},{"x":217.292,"y":88.26},{"x":245.718,"y":84.143},{"x":276.118,"y":78.3},{"x":299.909,"y":73.785},{"x":324.357,"y":68.473},{"x":353.432,"y":62.364},{"x":384.488,"y":55.724},{"x":416.206,"y":49.084},{"x":449.911,"y":42.842},{"x":488.909,"y":36.335},{"x":526.588,"y":30.624},{"x":564.277,"y":26.375},{"x":598.663,"y":22.922}],"interp":"lin","step":5}],"opts":{"xLabel":"Temperature, °F","yLabel":"Percentage of room-temperature Fty"},"derate":{"kind":"temperature","mode":"percent","series":[{"label":"1000 hour","props":["Fty"],"hours":1000.0},{"label":"1/2 hour","props":["Fty"],"hours":0.5}]}}]},{"id":"4.3.3.1.1c","caption":"Figure 4.3.3.1.1(c). Effect of exposure at elevated temperature on the room-temperature tensile ultimate strength (Ftu) and the tensile yield strength (Fty) of cast AZ92A-T6, exposure up to 1000 hours.","page":"Chapter4.3(magnesium).html","anchor":"fig-4.3.3.1.1c","pdfPage":871,"image":null,"charts":[{"canvas":"canvas-43311c","series":[{"label":"Fty","data":[{"x":83.665,"y":99.039},{"x":109.877,"y":97.303},{"x":148.995,"y":95.007},{"x":185.578,"y":93.805},{"x":229.469,"y":93.672},{"x":285.331,"y":93.485},{"x":348.508,"y":93.218},{"x":368.193,"y":93.164},{"x":398.39,"y":92.203}],"interp":"lin","step":5},{"label":"Ftu","data":[{"x":84.462,"y":99.145},{"x":117.046,"y":99.279},{"x":158.941,"y":99.386},{"x":193.519,"y":99.68},{"x":205.49,"y":99.626},{"x":221.456,"y":98.745},{"x":250.721,"y":97.944},{"x":280.652,"y":97.143},{"x":313.903,"y":97.009},{"x":348.482,"y":97.09},{"x":399.023,"y":96.983}],"interp":"lin","step":5}],"opts":{"xLabel":"Temperature, °F","yLabel":"Percentage of room-temperature Ftu, Fty"},"derate":{"kind":"exposure","mode":"percent","series":[{"label":"Fty","props":["Fty"],"hours":null},{"label":"Ftu","props":["Ftu"],"hours":null}]}}]},{"id":"4.3.3.1.4","caption":"Figure 4.3.3.1.4. Effect of temperature on the tensile and compressive moduli (E and Ec) of cast AZ92A-T6. Modulus at temperature, exposure up to ½ hour.","page":"Chapter4.3(magnesium).html","anchor":"fig-4.3.3.1.4","pdfPage":871,"image":null,"charts":[{"canvas":"canvas-43314","series":[{"label":"E and Ec","data":[{"x":79.873,"y":99.121},{"x":103.739,"y":98.323},{"x":140.865,"y":96.965},{"x":188.602,"y":94.728},{"x":233.69,"y":92.039},{"x":284.087,"y":88.339},{"x":324.547,"y":83.946},{"x":359.708,"y":79.02},{"x":395.542,"y":72.63},{"x":424.079,"y":67.039},{"x":459.247,"y":61.049},{"x":489.768,"y":56.257},{"x":516.966,"y":52.795},{"x":548.802,"y":49.441},{"x":582.626,"y":46.326},{"x":598.799,"y":46.246}],"interp":"lin","step":5}],"opts":{"xLabel":"Temperature, °F","yLabel":"Percentage of room-temperature E, Ec"},"derate":{"kind":"temperature","mode":"percent","series":[{"label":"E and Ec","props":["E","Ec"],"hours":null}]}}]},{"id":"4.3.3.1.6a","caption":"Figure 4.3.3.1.6(a). Typical compressive stress-strain and compressive tangent-modulus curves for cast AZ92A-T6 at room temperature.","page":"Chapter4.3(magnesium).html","anchor":"fig-4.3.3.1.6a","pdfPage":872,"image":null,"charts":[{"canvas":"canvas-43316a","series":[{"label":"Dataset 1","data":[{"x":0.0,"y":0.0},{"x":0.454,"y":3.494},{"x":0.962,"y":6.729},{"x":1.464,"y":9.555},{"x":1.827,"y":11.435},{"x":2.221,"y":13.236},{"x":2.605,"y":14.74},{"x":3.045,"y":16.36},{"x":3.369,"y":17.397},{"x":3.875,"y":18.952},{"x":4.346,"y":20.332},{"x":4.834,"y":21.673},{"x":5.541,"y":23.798}],"interp":"lin","step":0.05},{"label":"Dataset 2","data":[{"x":2.501,"y":24.144},{"x":2.721,"y":23.235},{"x":2.864,"y":21.808},{"x":3.032,"y":19.992},{"x":3.188,"y":17.916},{"x":3.356,"y":15.938},{"x":3.525,"y":15.029},{"x":3.758,"y":14.186},{"x":4.043,"y":13.277},{"x":4.536,"y":12.238},{"x":4.989,"y":11.491},{"x":5.546,"y":10.841},{"x":6.207,"y":10.496},{"x":6.35,"y":10.158},{"x":6.505,"y":9.801},{"x":6.568,"y":9.185},{"x":6.562,"y":0.008}]}],"opts":{"xLabel":"Strain, percent","yLabel":"Stress, ksi","tension":0}}]},{"id":"4.3.3.1.6b","caption":"Figure 4.3.3.1.6(b). Typical tensile stress-strain curves for cast AZ92A-T6 at room and elevated temperatures (RT, 300°F, 400°F), ½-hour exposure.","page":"Chapter4.3(magnesium).html","anchor":"fig-4.3.3.1.6b","pdfPage":872,"image":null,"charts":[{"canvas":"canvas-43316b","series":[{"label":"Dataset 1","data":[{"x":0.0,"y":0.0},{"x":0.708,"y":3.353},{"x":1.176,"y":5.543},{"x":1.527,"y":6.948},{"x":2.06,"y":8.746},{"x":2.645,"y":10.185},{"x":3.274,"y":11.434},{"x":3.788,"y":12.311},{"x":4.595,"y":13.424},{"x":5.401,"y":14.347},{"x":6.388,"y":15.323}],"interp":"lin","step":0.05},{"label":"Dataset 2","data":[{"x":0.0,"y":0.0},{"x":0.7,"y":4.483},{"x":1.15,"y":6.751},{"x":1.579,"y":8.745},{"x":2.073,"y":10.771},{"x":2.647,"y":12.439},{"x":3.297,"y":14.132},{"x":4.186,"y":16.016},{"x":4.867,"y":17.311},{"x":5.673,"y":18.718},{"x":6.557,"y":19.994}],"interp":"lin","step":0.05},{"label":"Dataset 3","data":[{"x":0.0,"y":0.0},{"x":0.487,"y":4.006},{"x":0.908,"y":6.783},{"x":1.339,"y":9.267},{"x":1.734,"y":11.358},{"x":2.218,"y":13.45},{"x":2.683,"y":15.346},{"x":2.904,"y":16.065},{"x":3.304,"y":16.726},{"x":3.684,"y":17.439},{"x":4.168,"y":18.616},{"x":4.607,"y":19.924},{"x":5.036,"y":21.362},{"x":5.405,"y":22.689},{"x":5.8,"y":24.016}],"interp":"lin","step":0.05}],"opts":{"xLabel":"Strain, percent","yLabel":"Stress, ksi"}}]}],"tables":[{"id":"4.3.3.0a","caption":"Table 4.3.3.0(a). Material Specifications for AZ92A Magnesium Alloy","page":"Chapter4.3(magnesium).html","anchor":"table-4.3.3.0a","pdfPage":867,"html":"<table class=\"hdbk-table\">\n<caption>Table 4.3.3.0(a). Material Specifications for AZ92A Magnesium Alloy</caption>\n<thead><tr><th>Specification</th><th class=\"td-left\">Form</th></tr></thead>\n<tbody>\n<tr><td>AMS 4434</td><td class=\"td-left\">Sand casting</td></tr>\n<tr><td>AMS 4484<sup>a</sup></td><td class=\"td-left\">Permanent-mold casting</td></tr>\n<tr><td>AMS 4453</td><td class=\"td-left\">Investment casting</td></tr>\n</tbody>\n<tfoot>\n<tr><td colspan=\"2\"><sup>a</sup> Noncurrent specification.</td></tr>\n</tfoot>\n</table>"},{"id":"4.3.3.0b","caption":"Table 4.3.3.0(b). Design Mechanical and Physical Properties of AZ92A Magnesium Alloy Casting","page":"Chapter4.3(magnesium).html","anchor":"table-4.3.3.0b","pdfPage":869,"html":"<table class=\"hdbk-table\">\n<caption>Table 4.3.3.0(b). Design Mechanical and Physical Properties of AZ92A Magnesium Alloy Casting</caption>\n<thead>\n<tr><th style=\"width:15rem; text-align:left;\">Specification</th><th>AMS 4484<sup>a</sup></th><th>AMS 4434</th><th>AMS 4453</th></tr>\n</thead>\n<tbody>\n<tr><td class=\"td-left\">Form</td><td>Permanent mold casting</td><td>Sand casting</td><td>Investment Casting</td></tr>\n<tr><td class=\"td-left\">Temper</td><td>T6</td><td>T6</td><td>T6</td></tr>\n<tr><td class=\"td-left\">Location within casting</td><td colspan=\"3\">Any area</td></tr>\n<tr><td class=\"td-left\">Basis</td><td>S</td><td>S</td><td>S</td></tr>\n<tr class=\"prop-section\"><td class=\"td-left\" colspan=\"4\">Mechanical Properties<sup>b</sup>:</td></tr>\n<tr><td class=\"td-left\"><em>F<sub>tu</sub></em>, ksi</td><td>17<sup>c</sup></td><td>17<sup>c</sup></td><td>19</td></tr>\n<tr><td class=\"td-left\"><em>F<sub>ty</sub></em>, ksi</td><td>13.5<sup>c</sup></td><td>13.5<sup>c</sup></td><td>15</td></tr>\n<tr><td class=\"td-left\"><em>F<sub>cy</sub></em>, ksi</td><td>13.5</td><td>13.5</td><td>···</td></tr>\n<tr><td class=\"td-left\"><em>F<sub>su</sub></em>, ksi</td><td>···</td><td>···</td><td>···</td></tr>\n<tr class=\"prop-group\"><td class=\"td-left\" colspan=\"4\"><em>F<sub>bru</sub></em>, ksi:</td></tr>\n<tr><td class=\"td-indent\">(e/D = 1.5)</td><td>···</td><td>···</td><td>···</td></tr>\n<tr><td class=\"td-indent\">(e/D = 2.0)</td><td>···</td><td>···</td><td>···</td></tr>\n<tr class=\"prop-group\"><td class=\"td-left\" colspan=\"4\"><em>F<sub>bry</sub></em>, ksi:</td></tr>\n<tr><td class=\"td-indent\">(e/D = 1.5)</td><td>···</td><td>···</td><td>···</td></tr>\n<tr><td class=\"td-indent\">(e/D = 2.0)</td><td>···</td><td>···</td><td>···</td></tr>\n<tr><td class=\"td-left\"><em>e</em>, percent</td><td>···</td><td>···</td><td>0.7</td></tr>\n<tr><td class=\"td-left\"><em>E</em>, 10<sup>3</sup> ksi</td><td colspan=\"3\">6.5</td></tr>\n<tr><td class=\"td-left\"><em>E<sub>c</sub></em>, 10<sup>3</sup> ksi</td><td colspan=\"3\">6.5</td></tr>\n<tr><td class=\"td-left\"><em>G</em>, 10<sup>3</sup> ksi</td><td colspan=\"3\">2.4</td></tr>\n<tr><td class=\"td-left\"><em>μ</em></td><td colspan=\"3\">0.35</td></tr>\n<tr class=\"prop-section\"><td class=\"td-left\" colspan=\"4\">Physical Properties:</td></tr>\n<tr><td class=\"td-left\"><em>ω</em>, lb/in.<sup>3</sup></td><td colspan=\"3\">0.0659</td></tr>\n<tr><td class=\"td-left\"><em>C</em>, Btu/(lb)(°F)</td><td colspan=\"3\">0.25<sup>d</sup></td></tr>\n<tr><td class=\"td-left\"><em>K</em> and <em>α</em></td><td colspan=\"3\">See Figure 4.3.3.0</td></tr>\n</tbody>\n<tfoot>\n<tr><td colspan=\"4\"><sup>a</sup> Noncurrent specification.</td></tr>\n<tr><td colspan=\"4\"><sup>b</sup> Reference should be made to the specific requirements of the procuring or certificating agency with regard to the use of the above values in the design of castings.</td></tr>\n<tr><td colspan=\"4\"><sup>c</sup> When specified on drawing, conformance to tensile property requirements is determined by testing specimens cut from castings.</td></tr>\n<tr><td colspan=\"4\"><sup>d</sup> Estimated.</td></tr>\n</tfoot>\n</table>"}]}

File: js/data/figures/4.3.4.json
{"section":"4.3.4","figures":[{"id":"4.3.4.0","caption":"Figure 4.3.4.0. Effect of temperature on the physical properties of cast EZ33A.","page":"Chapter4.3(magnesium).html","anchor":"fig-4.3.4.0","pdfPage":875,"image":null,"charts":[{"canvas":"canvas-4340a","series":[{"label":"α","data":[{"x":200.939,"y":14.415},{"x":401.502,"y":14.412}],"interp":"lin","step":5}],"opts":{"xLabel":"Temperature, °F","yLabel":"α, 10⁻⁶ in./in./°F","yMin":12,"yMax":16}}]},{"id":"4.3.4.1.1a","caption":"Figure 4.3.4.1.1(a). Effect of temperature on the tensile ultimate strength (Ftu) of cast EZ33A-T5.","page":"Chapter4.3(magnesium).html","anchor":"fig-4.3.4.1.1a","pdfPage":876,"image":null,"charts":[{"canvas":"canvas-43411a","series":[{"label":"1000 hours","data":[{"x":80.654,"y":99.772},{"x":129.04,"y":99.097},{"x":177.291,"y":98.718},{"x":235.978,"y":98.075},{"x":280.971,"y":97.56},{"x":298.586,"y":96.494},{"x":324.692,"y":93.952},{"x":361.912,"y":88.593},{"x":403.066,"y":81.085},{"x":431.824,"y":74.377},{"x":452.744,"y":69.01},{"x":477.564,"y":64.721},{"x":506.939,"y":61.374},{"x":535.648,"y":59.345},{"x":567.61,"y":58.044},{"x":584.706,"y":56.681},{"x":598.283,"y":55.236}],"interp":"lin","step":5},{"label":"1/2 hour","data":[{"x":84.048,"y":99.478},{"x":119.909,"y":99.361},{"x":162.294,"y":98.845},{"x":208.59,"y":98.465},{"x":265.323,"y":97.552},{"x":295.972,"y":97.03},{"x":327.279,"y":95.97},{"x":348.806,"y":94.906},{"x":383.393,"y":91.965},{"x":421.901,"y":88.086},{"x":451.281,"y":84.202},{"x":481.318,"y":79.915},{"x":510.06,"y":74.686},{"x":540.11,"y":69.189},{"x":564.292,"y":63.554},{"x":595.666,"y":56.041}],"interp":"lin","step":5}],"opts":{"xLabel":"Temperature, °F","yLabel":"Percentage of room-temperature Ftu","tension":0.3},"derate":{"kind":"temperature","mode":"percent","series":[{"label":"1000 hours","props":["Ftu"],"hours":1000.0},{"label":"1/2 hour","props":["Ftu"],"hours":0.5}]}}]},{"id":"4.3.4.1.1b","caption":"Figure 4.3.4.1.1(b). Effect of temperature on the tensile yield strength (Fty) of cast EZ33A-T5.","page":"Chapter4.3(magnesium).html","anchor":"fig-4.3.4.1.1b","pdfPage":876,"image":null,"charts":[{"canvas":"canvas-43411b","series":[{"label":"1000 hours","data":[{"x":79.288,"y":100.067},{"x":137.489,"y":96.053},{"x":191.162,"y":92.306},{"x":256.472,"y":87.49},{"x":296.56,"y":84.28},{"x":337.928,"y":80.002},{"x":368.303,"y":76.393},{"x":401.262,"y":72.517},{"x":426.468,"y":69.71},{"x":434.838,"y":66.238},{"x":443.854,"y":62.766},{"x":454.807,"y":58.894},{"x":473.539,"y":55.954},{"x":496.157,"y":53.147},{"x":521.375,"y":51.274},{"x":551.78,"y":50.068},{"x":574.422,"y":49.13},{"x":598.354,"y":47.844}],"interp":"lin","step":5},{"label":"1/2 hours","data":[{"x":82.52,"y":99.666},{"x":124.556,"y":96.989},{"x":167.235,"y":93.912},{"x":213.148,"y":90.701},{"x":262.938,"y":87.009},{"x":301.731,"y":83.746},{"x":358.609,"y":77.596},{"x":405.786,"y":71.982},{"x":437.451,"y":68.133},{"x":480.749,"y":62.894},{"x":523.398,"y":57.547},{"x":567.339,"y":51.934},{"x":598.869,"y":47.658}],"interp":"lin","step":5}],"opts":{"xLabel":"Temperature, °F","yLabel":"Percentage of room-temperature Fty"},"derate":{"kind":"temperature","mode":"percent","series":[{"label":"1000 hours","props":["Fty"],"hours":1000.0},{"label":"1/2 hours","props":["Fty"],"hours":0.5}]}}]},{"id":"4.3.4.1.1c","caption":"Figure 4.3.4.1.1(c). Effect of exposure at elevated temperatures on the room-temperature tensile ultimate strength (Ftu) and the tensile yield strength (Fty) of cast EZ33A-T5.","page":"Chapter4.3(magnesium).html","anchor":"fig-4.3.4.1.1c","pdfPage":877,"image":null,"charts":[{"canvas":"canvas-43411c","series":[{"label":"Dataset 1","data":[{"x":81.99,"y":99.794},{"x":597.773,"y":100.161}],"interp":"lin","step":5}],"opts":{"xLabel":"Temperature, °F","yLabel":"Percentage of room-temperature Ftu, Fty"},"derate":{"kind":"exposure","mode":"percent","series":[{"label":"Dataset 1","props":["Ftu","Fty"],"hours":null}]}}]},{"id":"4.3.4.1.6","caption":"Figure 4.3.4.1.6. Typical tensile stress-strain curve for cast EZ33A-T5 at room temperature. Ramberg-Osgood n (RT) = 15.","page":"Chapter4.3(magnesium).html","anchor":"fig-4.3.4.1.6","pdfPage":877,"image":null,"charts":[{"canvas":"canvas-43416","series":[{"label":"Dataset 1","data":[{"x":-0.0,"y":0.0},{"x":0.734,"y":4.722},{"x":1.448,"y":9.39},{"x":1.75,"y":11.39},{"x":1.951,"y":12.591},{"x":2.145,"y":13.758},{"x":2.316,"y":14.459},{"x":2.467,"y":15.092},{"x":2.747,"y":15.879},{"x":3.024,"y":16.42},{"x":3.397,"y":16.934},{"x":3.903,"y":17.395},{"x":4.533,"y":17.863},{"x":5.364,"y":18.299},{"x":6.132,"y":18.594},{"x":7.236,"y":18.956}],"interp":"lin","step":0.05}],"opts":{"xLabel":"Strain, percent","yLabel":"Stress, ksi"}}]}],"tables":[{"id":"4.3.4.0a","caption":"Table 4.3.4.0(a). Material Specification for EZ33A Magnesium Alloy","page":"Chapter4.3(magnesium).html","anchor":"table-4.3.4.0a","pdfPage":873,"html":"<table class=\"hdbk-table\">\n<caption>Table 4.3.4.0(a). Material Specification for EZ33A Magnesium Alloy</caption>\n<thead><tr><th>Specification</th><th class=\"td-left\">Form</th></tr></thead>\n<tbody>\n<tr><td>AMS 4442</td><td class=\"td-left\">Sand casting</td></tr>\n</tbody>\n</table>"},{"id":"4.3.4.0b","caption":"Table 4.3.4.0(b). Design Mechanical and Physical Properties of EZ33A Magnesium Alloy Casting","page":"Chapter4.3(magnesium).html","anchor":"table-4.3.4.0b","pdfPage":875,"html":"<table class=\"hdbk-table\">\n<caption>Table 4.3.4.0(b). Design Mechanical and Physical Properties of EZ33A Magnesium Alloy Casting</caption>\n<thead>\n<tr><th style=\"width:15rem; text-align:left;\">Specification</th><th>AMS 4442</th></tr>\n</thead>\n<tbody>\n<tr><td class=\"td-left\">Form</td><td>Sand casting</td></tr>\n<tr><td class=\"td-left\">Temper</td><td>T5</td></tr>\n<tr><td class=\"td-left\">Location within casting</td><td colspan=\"1\">Any area</td></tr>\n<tr><td class=\"td-left\">Basis</td><td>S</td></tr>\n<tr class=\"prop-section\"><td class=\"td-left\" colspan=\"2\">Mechanical Properties<sup>a</sup>:</td></tr>\n<tr><td class=\"td-left\"><em>F<sub>tu</sub></em>, ksi</td><td>13<sup>b</sup></td></tr>\n<tr><td class=\"td-left\"><em>F<sub>ty</sub></em>, ksi</td><td>11<sup>b</sup></td></tr>\n<tr><td class=\"td-left\"><em>F<sub>cy</sub></em>, ksi</td><td>11</td></tr>\n<tr><td class=\"td-left\"><em>F<sub>su</sub></em>, ksi</td><td>···</td></tr>\n<tr class=\"prop-group\"><td class=\"td-left\" colspan=\"2\"><em>F<sub>bru</sub></em>, ksi:</td></tr>\n<tr><td class=\"td-indent\">(e/D = 1.5)</td><td>···</td></tr>\n<tr><td class=\"td-indent\">(e/D = 2.0)</td><td>···</td></tr>\n<tr class=\"prop-group\"><td class=\"td-left\" colspan=\"2\"><em>F<sub>bry</sub></em>, ksi:</td></tr>\n<tr><td class=\"td-indent\">(e/D = 1.5)</td><td>···</td></tr>\n<tr><td class=\"td-indent\">(e/D = 2.0)</td><td>···</td></tr>\n<tr><td class=\"td-left\"><em>e</em>, percent</td><td>1.5</td></tr>\n<tr><td class=\"td-left\"><em>E</em>, 10<sup>3</sup> ksi</td><td colspan=\"1\">6.5</td></tr>\n<tr><td class=\"td-left\"><em>E<sub>c</sub></em>, 10<sup>3</sup> ksi</td><td colspan=\"1\">6.5</td></tr>\n<tr><td class=\"td-left\"><em>G</em>, 10<sup>3</sup> ksi</td><td colspan=\"1\">2.4</td></tr>\n<tr><td class=\"td-left\"><em>μ</em></td><td colspan=\"1\">0.35</td></tr>\n<tr class=\"prop-section\"><td class=\"td-left\" colspan=\"2\">Physical Properties:</td></tr>\n<tr><td class=\"td-left\"><em>ω</em>, lb/in.<sup>3</sup></td><td colspan=\"1\">0.0659</td></tr>\n<tr><td class=\"td-left\"><em>C</em>, Btu/(lb)(°F)</td><td colspan=\"1\">0.25</td></tr>\n<tr><td class=\"td-left\"><em>K</em> and <em>α</em></td><td colspan=\"1\">See Figure 4.3.4.0</td></tr>\n</tbody>\n<tfoot>\n<tr><td colspan=\"2\"><sup>a</sup> Reference should be made to the specific requirements of the procuring or certificating agency with regard to the use of the above values in the design of castings.</td></tr>\n<tr><td colspan=\"2\"><sup>b</sup> When specified on drawing, conformance to tensile property requirements is determined by testing specimens cut from castings.</td></tr>\n</tfoot>\n</table>"}]}

File: js/data/figures/4.3.5.json
{"section":"4.3.5","figures":[{"id":"4.3.5.1.1","caption":"Figure 4.3.5.1.1. Effect of temperature on the tensile ultimate strength (Ftu) and the tensile yield strength (Fty) of cast QE22A-T6.","page":"Chapter4.3(magnesium).html","anchor":"fig-4.3.5.1.1","pdfPage":880,"image":null,"charts":[{"canvas":"canvas-43511","series":[{"label":"Ftu","data":[{"x":84.428,"y":99.702},{"x":120.117,"y":96.042},{"x":163.734,"y":91.434},{"x":208.665,"y":86.284},{"x":250.955,"y":81.54},{"x":295.224,"y":76.389},{"x":336.045,"y":71.076},{"x":377.127,"y":65.546},{"x":411.462,"y":60.396},{"x":444.47,"y":55.11},{"x":478.777,"y":48.604},{"x":512.412,"y":41.556},{"x":540.771,"y":35.592},{"x":575.749,"y":29.493},{"x":610.751,"y":24.614},{"x":647.094,"y":20.548},{"x":699.353,"y":17.566}],"interp":"lin","step":5},{"label":"Fty","data":[{"x":100.985,"y":99.702},{"x":140.033,"y":98.482},{"x":175.105,"y":97.072},{"x":213.468,"y":94.687},{"x":261.745,"y":91.299},{"x":300.08,"y":87.503},{"x":340.383,"y":82.76},{"x":372.072,"y":77.745},{"x":399.789,"y":72.865},{"x":422.874,"y":68.121},{"x":447.926,"y":62.429},{"x":469.024,"y":57.685},{"x":491.436,"y":52.399},{"x":517.794,"y":45.758},{"x":541.508,"y":39.387},{"x":566.57,"y":34.156},{"x":595.864,"y":28.599},{"x":625.962,"y":23.529},{"x":699.295,"y":14.665}],"interp":"lin","step":5}],"opts":{"xLabel":"Temperature, °F","yLabel":"Percentage of room-temperature Ftu, Fty"},"derate":{"kind":"temperature","mode":"percent","series":[{"label":"Ftu","props":["Ftu"],"hours":null},{"label":"Fty","props":["Fty"],"hours":null}]}}]},{"id":"4.3.5.1.4","caption":"Figure 4.3.5.1.4. Effect of temperature on the tensile modulus (E) of cast QE22A-T6.","page":"Chapter4.3(magnesium).html","anchor":"fig-4.3.5.1.4","pdfPage":880,"image":null,"charts":[{"canvas":"canvas-43514","series":[{"label":"E","data":[{"x":84.571,"y":99.552},{"x":147.041,"y":98.555},{"x":195.528,"y":97.148},{"x":242.669,"y":95.36},{"x":302.398,"y":92.403},{"x":380.659,"y":87.327},{"x":433.692,"y":83.28},{"x":495.333,"y":78.31},{"x":546.994,"y":73.229},{"x":623.172,"y":66.029},{"x":699.966,"y":57.604}],"interp":"lin","step":5}],"opts":{"xLabel":"Temperature, °F","yLabel":"Percentage of room-temperature E"},"derate":{"kind":"temperature","mode":"percent","series":[{"label":"E","props":["E"],"hours":null}]}}]},{"id":"4.3.5.1.6","caption":"Figure 4.3.5.1.6. Typical tensile stress-strain curves for cast QE22A-T6 at room and elevated temperatures (RT, 300°F, 400°F, 500°F, 600°F, 700°F), ½-hour exposure. Ramberg-Osgood n (RT) = 6.5, n (300°F) = 7.9, n (400°F) = 9.0, n (500°F) = 6.3, n (600°F) = 4.8, n (700°F) = 3.9.","page":"Chapter4.3(magnesium).html","anchor":"fig-4.3.5.1.6","pdfPage":881,"image":null,"charts":[{"canvas":"canvas-43516","series":[{"label":"700°F","data":[{"x":0.0,"y":0.0},{"x":0.638,"y":2.143},{"x":1.115,"y":3.315},{"x":1.858,"y":4.486},{"x":2.878,"y":5.423},{"x":3.776,"y":6.067},{"x":5.173,"y":6.794},{"x":6.802,"y":7.473}],"interp":"lin","step":0.05},{"label":"600°F","data":[{"x":0.0,"y":0.0},{"x":0.705,"y":3.08},{"x":1.293,"y":5.423},{"x":1.981,"y":7.766},{"x":2.724,"y":9.523},{"x":3.777,"y":11.268},{"x":4.676,"y":12.31},{"x":5.873,"y":13.435},{"x":7.148,"y":14.325},{"x":8.248,"y":14.934}],"interp":"lin","step":0.05},{"label":"500°F","data":[{"x":0.0,"y":0.0},{"x":1.164,"y":5.868},{"x":1.808,"y":9.031},{"x":2.403,"y":11.748},{"x":2.834,"y":13.517},{"x":3.38,"y":15.262},{"x":4.045,"y":17.019},{"x":4.759,"y":18.471},{"x":5.398,"y":19.467},{"x":6.407,"y":20.744},{"x":7.538,"y":21.821},{"x":9.268,"y":23.168}],"interp":"lin","step":0.05},{"label":"400°F","data":[{"x":0.0,"y":0.0},{"x":1.349,"y":7.532},{"x":2.148,"y":11.982},{"x":2.881,"y":15.731},{"x":3.336,"y":17.792},{"x":3.757,"y":19.303},{"x":4.379,"y":21.002},{"x":5.088,"y":22.29},{"x":5.876,"y":23.461},{"x":6.707,"y":24.387},{"x":7.616,"y":25.16},{"x":8.67,"y":25.874},{"x":9.324,"y":26.319}],"interp":"lin","step":0.05},{"label":"300°F","data":[{"x":0.0,"y":0.0},{"x":1.649,"y":9.816},{"x":2.559,"y":15.028},{"x":3.092,"y":17.839},{"x":3.458,"y":19.362},{"x":4.011,"y":21.365},{"x":4.701,"y":23.11},{"x":5.422,"y":24.633},{"x":6.231,"y":25.862},{"x":7.318,"y":27.034},{"x":8.282,"y":27.971},{"x":9.679,"y":28.99}],"interp":"lin","step":0.05},{"label":"RT","data":[{"x":0.0,"y":0.0},{"x":0.838,"y":5.482},{"x":1.693,"y":10.928},{"x":2.393,"y":15.496},{"x":3.092,"y":19.713},{"x":3.714,"y":23.227},{"x":4.325,"y":26.214},{"x":4.791,"y":28.146},{"x":5.567,"y":30.84},{"x":6.311,"y":32.949},{"x":7.176,"y":34.881},{"x":8.001,"y":36.404},{"x":9.006,"y":38.044},{"x":10.924,"y":40.422}],"interp":"lin","step":0.05}],"opts":{"xLabel":"Strain, percent","yLabel":"Stress, ksi"}}]}],"tables":[{"id":"4.3.5.0a","caption":"Table 4.3.5.0(a). Material Specifications for QE22A Magnesium Alloy","page":"Chapter4.3(magnesium).html","anchor":"table-4.3.5.0a","pdfPage":878,"html":"<table class=\"hdbk-table\">\n<caption>Table 4.3.5.0(a). Material Specifications for QE22A Magnesium Alloy</caption>\n<thead><tr><th>Specification</th><th class=\"td-left\">Form</th></tr></thead>\n<tbody>\n<tr><td>AMS 4418</td><td class=\"td-left\">Sand casting</td></tr>\n</tbody>\n</table>"},{"id":"4.3.5.0b","caption":"Table 4.3.5.0(b). Design Mechanical and Physical Properties of QE22A Magnesium Alloy Casting","page":"Chapter4.3(magnesium).html","anchor":"table-4.3.5.0b","pdfPage":879,"html":"<table class=\"hdbk-table\">\n<caption>Table 4.3.5.0(b). Design Mechanical and Physical Properties of QE22A Magnesium Alloy Casting</caption>\n<thead>\n<tr><th style=\"width:15rem; text-align:left;\">Specification</th><th>AMS 4418</th></tr>\n</thead>\n<tbody>\n<tr><td class=\"td-left\">Form</td><td>Sand casting</td></tr>\n<tr><td class=\"td-left\">Temper</td><td>T6</td></tr>\n<tr><td class=\"td-left\">Location within casting</td><td colspan=\"1\">Any area</td></tr>\n<tr><td class=\"td-left\">Basis</td><td>S</td></tr>\n<tr class=\"prop-section\"><td class=\"td-left\" colspan=\"2\">Mechanical Properties<sup>a</sup>:</td></tr>\n<tr><td class=\"td-left\"><em>F<sub>tu</sub></em>, ksi</td><td>32<sup>b</sup></td></tr>\n<tr><td class=\"td-left\"><em>F<sub>ty</sub></em>, ksi</td><td>23<sup>b</sup></td></tr>\n<tr><td class=\"td-left\"><em>F<sub>cy</sub></em>, ksi</td><td>23</td></tr>\n<tr><td class=\"td-left\"><em>F<sub>su</sub></em>, ksi</td><td>···</td></tr>\n<tr class=\"prop-group\"><td class=\"td-left\" colspan=\"2\"><em>F<sub>bru</sub></em>, ksi:</td></tr>\n<tr><td class=\"td-indent\">(e/D = 1.5)</td><td>···</td></tr>\n<tr><td class=\"td-indent\">(e/D = 2.0)</td><td>···</td></tr>\n<tr class=\"prop-group\"><td class=\"td-left\" colspan=\"2\"><em>F<sub>bry</sub></em>, ksi:</td></tr>\n<tr><td class=\"td-indent\">(e/D = 1.5)</td><td>···</td></tr>\n<tr><td class=\"td-indent\">(e/D = 2.0)</td><td>···</td></tr>\n<tr><td class=\"td-left\"><em>e</em>, percent</td><td>2<sup>b</sup></td></tr>\n<tr><td class=\"td-left\"><em>E</em>, 10<sup>3</sup> ksi</td><td colspan=\"1\">6.5</td></tr>\n<tr><td class=\"td-left\"><em>E<sub>c</sub></em>, 10<sup>3</sup> ksi</td><td colspan=\"1\">6.5</td></tr>\n<tr><td class=\"td-left\"><em>G</em>, 10<sup>3</sup> ksi</td><td colspan=\"1\">2.4</td></tr>\n<tr><td class=\"td-left\"><em>μ</em></td><td colspan=\"1\">0.35</td></tr>\n<tr class=\"prop-section\"><td class=\"td-left\" colspan=\"2\">Physical Properties:</td></tr>\n<tr><td class=\"td-left\"><em>ω</em>, lb/in.<sup>3</sup></td><td colspan=\"1\">0.0653</td></tr>\n<tr><td class=\"td-left\"><em>C</em>, Btu/(lb)(°F)</td><td colspan=\"1\">0.25<sup>c</sup></td></tr>\n<tr><td class=\"td-left\"><em>K</em>, Btu/[(hr)(ft<sup>2</sup>)(°F)/ft]</td><td colspan=\"1\">59</td></tr>\n<tr><td class=\"td-left\"><em>α</em>, 10<sup>-6</sup> in./in./°F</td><td colspan=\"1\">14 (68°F to 392°F)</td></tr>\n</tbody>\n<tfoot>\n<tr><td colspan=\"2\"><sup>a</sup> Reference should be made to the specific requirements of the procuring or certificating agency with regard to the use of the above values in the design of castings.</td></tr>\n<tr><td colspan=\"2\"><sup>b</sup> When specified on drawing, conformance to tensile property requirements is determined by testing specimens cut from castings.</td></tr>\n<tr><td colspan=\"2\"><sup>c</sup> Estimated.</td></tr>\n</tfoot>\n</table>"}]}
