Repository: bckasper3/KasperCalc

This is the home of KasperCalc. The location of the infrequently used aerospace calculator. 
Go to KasperCalc.com

KasperCalc is not liable for any error or mistakes in the entirity of the website.

File: js/data/figures/4.3.6.json
{"section":"4.3.6","figures":[{"id":"4.3.6.0","caption":"Figure 4.3.6.0. Effect of temperature on the thermal conductivity (K) of ZE41A-T5 sand casting.","page":"Chapter4.3(magnesium).html","anchor":"fig-4.3.6.0","pdfPage":884,"image":null,"charts":[{"canvas":"canvas-4360","series":[{"label":"K","data":[{"x":124.007,"y":70.937},{"x":234.303,"y":73.493},{"x":347.219,"y":75.776},{"x":443.641,"y":77.945},{"x":561.866,"y":80.761},{"x":643.094,"y":82.518},{"x":714.409,"y":83.937}],"interp":"lin","step":5}],"opts":{"xLabel":"Temperature, °F","yLabel":"K, Btu/[(hr)(ft²)(°F)/ft]"}}]},{"id":"4.3.6.1.1","caption":"Figure 4.3.6.1.1. Effect of temperature on the tensile ultimate strength (Ftu) and tensile yield strength (Fty) of ZE41A-T5 sand casting.","page":"Chapter4.3(magnesium).html","anchor":"fig-4.3.6.1.1","pdfPage":885,"image":null,"charts":[{"canvas":"canvas-43611","series":[{"label":"Ftu","data":[{"x":79.333,"y":99.891},{"x":151.501,"y":92.475},{"x":204.435,"y":85.754},{"x":262.001,"y":78.484},{"x":316.764,"y":70.643},{"x":389.621,"y":59.161}],"interp":"lin","step":5},{"label":"Fty","data":[{"x":83.98,"y":99.888},{"x":127.674,"y":95.219},{"x":172.049,"y":91.233},{"x":217.767,"y":87.791},{"x":270.124,"y":84.345},{"x":315.152,"y":79.948},{"x":356.168,"y":74.463},{"x":391.861,"y":68.518}],"interp":"lin","step":5}],"opts":{"xLabel":"Temperature, °F","yLabel":"Percentage of room-temperature Ftu, Fty"},"derate":{"kind":"temperature","mode":"percent","series":[{"label":"Ftu","props":["Ftu"],"hours":null},{"label":"Fty","props":["Fty"],"hours":null}]}}]},{"id":"4.3.6.1.4","caption":"Figure 4.3.6.1.4. Effect of temperature on the tensile modulus (E) of ZE41A-T5 sand casting.","page":"Chapter4.3(magnesium).html","anchor":"fig-4.3.6.1.4","pdfPage":882,"image":null,"charts":[{"canvas":"canvas-43614","series":[{"label":"E","data":[{"x":78.468,"y":99.567},{"x":120.112,"y":95.657},{"x":174.983,"y":90.804},{"x":227.207,"y":86.085},{"x":278.112,"y":81.637},{"x":301.894,"y":78.668},{"x":340.822,"y":71.374},{"x":371.798,"y":63.807},{"x":389.582,"y":58.941}],"interp":"lin","step":5}],"opts":{"xLabel":"Temperature, °F","yLabel":"Percentage of room-temperature E"},"derate":{"kind":"temperature","mode":"percent","series":[{"label":"E","props":["E"],"hours":null}]}}]},{"id":"4.3.6.1.6a","caption":"Figure 4.3.6.1.6(a). Typical tensile stress-strain curves for ZE41A-T5 sand casting at room and elevated temperatures.","page":"Chapter4.3(magnesium).html","anchor":"fig-4.3.6.1.6a","pdfPage":886,"image":null,"charts":[{"canvas":"canvas-43616a","series":[{"label":"392°F","data":[{"x":0.0,"y":0.0},{"x":0.706,"y":3.594},{"x":1.328,"y":6.169},{"x":1.848,"y":7.94},{"x":2.621,"y":10.064},{"x":3.456,"y":12.027},{"x":4.505,"y":14.021},{"x":5.503,"y":15.758}],"interp":"lin","step":0.05},{"label":"302°F","data":[{"x":0.0,"y":0.0},{"x":0.63,"y":3.175},{"x":1.303,"y":6.04},{"x":1.747,"y":7.811},{"x":2.191,"y":9.356},{"x":2.635,"y":10.74},{"x":3.268,"y":12.478},{"x":3.875,"y":13.862},{"x":4.52,"y":15.246},{"x":5.177,"y":16.565},{"x":5.923,"y":17.916}],"interp":"lin","step":0.05},{"label":"312°F","data":[{"x":0.0,"y":0.0},{"x":0.859,"y":4.656},{"x":1.203,"y":6.524},{"x":1.635,"y":8.585},{"x":2.143,"y":10.548},{"x":2.663,"y":12.319},{"x":3.284,"y":14.25},{"x":4.003,"y":16.059},{"x":4.767,"y":17.784},{"x":5.631,"y":19.482},{"x":6.463,"y":20.833}],"interp":"lin","step":0.05},{"label":"RT","data":[{"x":0.0,"y":0.0},{"x":0.683,"y":4.463},{"x":1.281,"y":7.812},{"x":1.891,"y":10.581},{"x":2.574,"y":13.099},{"x":3.205,"y":15.004},{"x":3.868,"y":16.697},{"x":4.642,"y":18.396},{"x":5.319,"y":19.696},{"x":6.037,"y":20.866},{"x":6.663,"y":21.735}],"interp":"lin","step":0.05}],"opts":{"xLabel":"Strain, percent","yLabel":"Stress, ksi"}}]},{"id":"4.3.6.1.6b","caption":"Figure 4.3.6.1.6(b). Typical compressive stress-strain and tangent-modulus curves for ZE41A-T5 sand casting at room temperature. Ramberg-Osgood n (compression) = 3.7.","page":"Chapter4.3(magnesium).html","anchor":"fig-4.3.6.1.6b","pdfPage":886,"image":null,"charts":[{"canvas":"canvas-43616b","series":[{"label":"Dataset 1","data":[{"x":0.0,"y":0.0},{"x":0.622,"y":3.883},{"x":1.069,"y":6.681},{"x":1.73,"y":10.011},{"x":2.194,"y":11.944},{"x":2.732,"y":13.809},{"x":3.179,"y":15.175},{"x":3.773,"y":16.575},{"x":4.417,"y":17.942},{"x":5.469,"y":19.609}],"interp":"lin","step":0.05},{"label":"Dataset 2","data":[{"x":1.111,"y":23.991},{"x":1.406,"y":21.995},{"x":1.787,"y":19.632},{"x":2.18,"y":17.603},{"x":2.586,"y":15.973},{"x":3.064,"y":14.276},{"x":3.547,"y":12.813},{"x":3.993,"y":11.516},{"x":4.607,"y":9.853},{"x":5.201,"y":8.19},{"x":5.642,"y":6.793},{"x":5.987,"y":5.496},{"x":6.294,"y":3.899},{"x":6.446,"y":2.235},{"x":6.498,"y":0.005}],"interp":"lin","step":0.05}],"opts":{"xLabel":"Strain, percent","yLabel":"Stress, ksi"}}]}],"tables":[{"id":"4.3.6.0a","caption":"Table 4.3.6.0(a). Material Specification for ZE41A Magnesium Alloy","page":"Chapter4.3(magnesium).html","anchor":"table-4.3.6.0a","pdfPage":882,"html":"<table class=\"hdbk-table\">\n<caption>Table 4.3.6.0(a). Material Specification for ZE41A Magnesium Alloy</caption>\n<thead><tr><th>Specification</th><th class=\"td-left\">Form</th></tr></thead>\n<tbody>\n<tr><td>AMS 4439</td><td class=\"td-left\">Sand casting</td></tr>\n</tbody>\n</table>"},{"id":"4.3.6.0b","caption":"Table 4.3.6.0(b). Design Mechanical and Physical Properties of ZE41A Magnesium Alloy Casting","page":"Chapter4.3(magnesium).html","anchor":"table-4.3.6.0b","pdfPage":884,"html":"<table class=\"hdbk-table\">\n<caption>Table 4.3.6.0(b). Design Mechanical and Physical Properties of ZE41A Magnesium Alloy Casting</caption>\n<thead>\n<tr><th style=\"width:15rem; text-align:left;\">Specification</th><th>AMS 4439</th></tr>\n</thead>\n<tbody>\n<tr><td class=\"td-left\">Form</td><td>Sand casting</td></tr>\n<tr><td class=\"td-left\">Temper</td><td>T5</td></tr>\n<tr><td class=\"td-left\">Thickness, in.</td><td>Any area</td></tr>\n<tr><td class=\"td-left\">Basis</td><td>S</td></tr>\n<tr class=\"prop-section\"><td class=\"td-left\" colspan=\"2\">Mechanical Properties<sup>a</sup>:</td></tr>\n<tr><td class=\"td-left\"><em>F<sub>tu</sub></em>, ksi</td><td>26<sup>b</sup></td></tr>\n<tr><td class=\"td-left\"><em>F<sub>ty</sub></em>, ksi</td><td>17.5<sup>b</sup></td></tr>\n<tr><td class=\"td-left\"><em>F<sub>cy</sub></em>, ksi</td><td>15</td></tr>\n<tr><td class=\"td-left\"><em>F<sub>su</sub></em>, ksi</td><td>17</td></tr>\n<tr class=\"prop-group\"><td class=\"td-left\" colspan=\"2\"><em>F<sub>bru</sub></em><sup>c</sup>, ksi:</td></tr>\n<tr><td class=\"td-indent\">(e/D = 1.5)</td><td>38</td></tr>\n<tr><td class=\"td-indent\">(e/D = 2.0)</td><td>49</td></tr>\n<tr class=\"prop-group\"><td class=\"td-left\" colspan=\"2\"><em>F<sub>bry</sub></em><sup>c</sup>, ksi:</td></tr>\n<tr><td class=\"td-indent\">(e/D = 1.5)</td><td>31</td></tr>\n<tr><td class=\"td-indent\">(e/D = 2.0)</td><td>35</td></tr>\n<tr><td class=\"td-left\"><em>e</em>, percent</td><td>2<sup>b</sup></td></tr>\n<tr><td class=\"td-left\"><em>E</em>, 10<sup>3</sup> ksi</td><td colspan=\"1\">6.5</td></tr>\n<tr><td class=\"td-left\"><em>E<sub>c</sub></em>, 10<sup>3</sup> ksi</td><td colspan=\"1\">6.5</td></tr>\n<tr><td class=\"td-left\"><em>G</em>, 10<sup>3</sup> ksi</td><td colspan=\"1\">2.4</td></tr>\n<tr><td class=\"td-left\"><em>μ</em></td><td colspan=\"1\">0.35</td></tr>\n<tr class=\"prop-section\"><td class=\"td-left\" colspan=\"2\">Physical Properties:</td></tr>\n<tr><td class=\"td-left\"><em>ω</em>, lb/in.<sup>3</sup></td><td colspan=\"1\">0.0656</td></tr>\n<tr><td class=\"td-left\"><em>C</em>, Btu/(lb)(°F)</td><td colspan=\"1\">0.234 (at 68°F)</td></tr>\n<tr><td class=\"td-left\"><em>K</em>, Btu/[(hr)(ft<sup>2</sup>)(°F)/ft]</td><td colspan=\"1\">See Figure 4.3.6.0</td></tr>\n<tr><td class=\"td-left\"><em>α</em>, 10<sup>-6</sup> in./in./°F</td><td colspan=\"1\">15.5 (68 to 212°F)</td></tr>\n</tbody>\n<tfoot>\n<tr><td colspan=\"2\"><sup>a</sup> The mechanical properties shown are reliably obtainable when castings are produced under the quality assurance provisions of AMS 4439. These provisions require preproduction approval, documentation of foundry procedures, and specific testing procedures for the acceptance of each production lot of castings. Strict adherence to these requirements is mandatory if these properties are to be reliably assured in each casting.</td></tr>\n<tr><td colspan=\"2\"><sup>b</sup> Conformance to tensile property requirements is determined by testing specimens cut from casting only when specified on drawing.</td></tr>\n<tr><td colspan=\"2\"><sup>c</sup> Bearing values are “dry pin” values per Section 1.4.7.1.</td></tr>\n</tfoot>\n</table>"}]}

File: js/data/figures/2.3.1.json (part 2 of 3)
"data":[{"x":4803.0,"y":115.58},{"x":7582.0,"y":110.43},{"x":17846.0,"y":102.14},{"x":39113.0,"y":95.42},{"x":79819.0,"y":90.5},{"x":185208.0,"y":84.67},{"x":454980.0,"y":79.3},{"x":928500.0,"y":75.49},{"x":2093832.0,"y":71.9},{"x":5217616.0,"y":67.87},{"x":10647839.0,"y":65.41}],"interp":"log","ppd":20}],"opts":{"xLog":true,"xLabel":"Fatigue Life, Cycles","yLabel":"Maximum Stress, ksi"}}]},{"id":"2.3.1.3.8j","caption":"Figure 2.3.1.3.8(j). Best-fit S/N curves for notched, Kt = 3.3, AISI 4340 alloy steel bar at 1000°F, Ftu = 150 ksi, longitudinal direction.","page":"Chapter2.3(steel).html","anchor":"fig-2.3.1.3.8j","pdfPage":108,"image":null,"charts":[{"canvas":"canvas-fig23138j","series":[{"label":"-1.00","data":[{"x":1122.0,"y":65.11},{"x":2330.0,"y":56.91},{"x":4841.0,"y":50.64},{"x":11119.0,"y":44.86},{"x":25540.0,"y":40.16},{"x":61242.0,"y":36.33},{"x":160042.0,"y":32.96},{"x":469065.0,"y":30.06},{"x":1519911.0,"y":27.81},{"x":4454684.0,"y":25.72},{"x":10529699.0,"y":24.92}],"interp":"log","ppd":20},{"label":"0.00","data":[{"x":3634.0,"y":75.08},{"x":6542.0,"y":68.33},{"x":11946.0,"y":63.18},{"x":26663.0,"y":56.43},{"x":50828.0,"y":52.25},{"x":113447.0,"y":48.07},{"x":239100.0,"y":45.02},{"x":518584.0,"y":42.12},{"x":1298151.0,"y":39.55},{"x":3157747.0,"y":37.14},{"x":6751337.0,"y":36.01},{"x":10379807.0,"y":35.53}],"interp":"log","ppd":20}],"opts":{"xLog":true,"xLabel":"Fatigue Life, Cycles","yLabel":"Maximum Stress, ksi"}}]},{"id":"2.3.1.3.8k","caption":"Figure 2.3.1.3.8(k). Best-fit S/N curves for unnotched AISI 4340 alloy steel bar and die forging, Ftu = 200 ksi, longitudinal direction.","page":"Chapter2.3(steel).html","anchor":"fig-2.3.1.3.8k","pdfPage":109,"image":null,"charts":[{"canvas":"canvas-fig23138k","series":[{"label":"-1.00","data":[{"x":7852.0,"y":125.23},{"x":12700.0,"y":115.27},{"x":23246.0,"y":104.39},{"x":89346.0,"y":88.21},{"x":221243.0,"y":80.44},{"x":989069.0,"y":72.66},{"x":2048594.0,"y":69.86},{"x":7452724.0,"y":67.37},{"x":16762689.0,"y":65.82}],"interp":"log","ppd":20},{"label":"0.00","data":[{"x":8886.0,"y":184.63},{"x":13792.0,"y":170.95},{"x":21703.0,"y":158.82},{"x":39723.0,"y":146.38},{"x":71714.0,"y":136.42},{"x":138677.0,"y":127.09},{"x":338714.0,"y":117.14},{"x":751441.0,"y":110.92},{"x":1599769.0,"y":106.56},{"x":4301813.0,"y":102.83},{"x":9809498.0,"y":100.03},{"x":19231340.0,"y":98.48}],"interp":"log","ppd":20},{"label":"0.43","data":[{"x":45573.0,"y":200.19},{"x":75766.0,"y":188.06},{"x":138677.0,"y":176.24},{"x":275635.0,"y":165.97},{"x":547853.0,"y":158.51},{"x":1249277.0,"y":150.73},{"x":2888155.0,"y":145.44},{"x":6496047.0,"y":141.09},{"x":13454832.0,"y":138.6}],"interp":"log","ppd":20}],"opts":{"xLog":true,"xLabel":"Fatigue Life, Cycles","yLabel":"Maximum Stress, ksi"}}]},{"id":"2.3.1.3.8l","caption":"Figure 2.3.1.3.8(l). Best-fit S/N curves for notched, Kt = 3.3, AISI 4340 alloy steel bar, Ftu = 200 ksi, longitudinal direction.","page":"Chapter2.3(steel).html","anchor":"fig-2.3.1.3.8l","pdfPage":110,"image":null,"charts":[{"canvas":"canvas-fig23138l","series":[{"label":"-1.00","data":[{"x":3779.0,"y":84.76},{"x":5777.0,"y":72.38},{"x":8463.0,"y":63.37},{"x":12398.0,"y":55.56},{"x":25147.0,"y":44.44},{"x":41843.0,"y":38.41},{"x":86077.0,"y":32.38},{"x":182155.0,"y":28.63},{"x":369460.0,"y":25.97},{"x":1008522.0,"y":23.49},{"x":2638614.0,"y":22.22},{"x":5992959.0,"y":21.59},{"x":9971753.0,"y":21.27}],"interp":"log","ppd":20},{"label":"0.00","data":[{"x":5615.0,"y":114.6},{"x":6943.0,"y":105.71},{"x":9344.0,"y":95.24},{"x":13496.0,"y":84.13},{"x":23101.0,"y":72.38},{"x":35311.0,"y":63.49},{"x":68645.0,"y":54.29},{"x":127903.0,"y":47.94},{"x":266864.0,"y":42.54},{"x":580935.0,"y":38.73},{"x":1416138.0,"y":36.19},{"x":3757843.0,"y":34.6},{"x":10113792.0,"y":32.7}],"interp":"log","ppd":20},{"label":"0.43","data":[{"x":6378.0,"y":158.73},{"x":7451.0,"y":149.33},{"x":11422.0,"y":128.89},{"x":15113.0,"y":117.46},{"x":24446.0,"y":101.65},{"x":39541.0,"y":89.21},{"x":75789.0,"y":76.51},{"x":145265.0,"y":67.3},{"x":266864.0,"y":61.52},{"x":688395.0,"y":54.98},{"x":1436310.0,"y":52.06},{"x":3551146.0,"y":49.52},{"x":9971753.0,"y":47.37}],"interp":"log","ppd":20},{"label":"0.00","data":[{"x":8583.0,"y":179.68},{"x":10114.0,"y":169.21},{"x":13120.0,"y":154.6},{"x":20924.0,"y":133.97},{"x":28968.0,"y":122.22},{"x":48200.0,"y":106.98},{"x":79074.0,"y":95.81},{"x":133446.0,"y":86.67},{"x":320732.0,"y":75.68},{"x":804277.0,"y":68.57},{"x":2134216.0,"y":63.49},{"x":5743991.0,"y":61.27},{"x":16129344.0,"y":59.05}],"interp":"log","ppd":20},{"label":"0.75","data":[{"x":14282.0,"y":199.37},{"x":17409.0,"y":187.62},{"x":26237.0,"y":166.35},{"x":35311.0,"y":152.06},{"x":51732.0,"y":139.68},{"x":69623.0,"y":129.84},{"x":135347.0,"y":114.29},{"x":225206.0,"y":105.08},{"x":463284.0,"y":96.19},{"x":913457.0,"y":89.52},{"x":1905892.0,"y":84.44},{"x":5505367.0,"y":80.63},{"x":16359093.0,"y":78.1}],"interp":"log","ppd":20}],"opts":{"xLog":true,"xLabel":"Fatigue Life, Cycles","yLabel":"Maximum Stress, ksi"}}]},{"id":"2.3.1.3.8m","caption":"Figure 2.3.1.3.8(m). Best-fit S/N curves for unnotched AISI 4340 alloy steel bar and billet, Ftu = 260 ksi, longitudinal direction.","page":"Chapter2.3(steel).html","anchor":"fig-2.3.1.3.8m","pdfPage":111,"image":null,"charts":[{"canvas":"canvas-fig23138m","series":[{"label":"-1.00","data":[{"x":48572.0,"y":110.08},{"x":88460.0,"y":103.34},{"x":174825.0,"y":95.63},{"x":406881.0,"y":87.61},{"x":921504.0,"y":81.83},{"x":2174093.0,"y":77.01},{"x":5720006.0,"y":73.16},{"x":11000695.0,"y":71.24}],"interp":"log","ppd":20},{"label":"0.20","data":[{"x":10560.0,"y":204.78},{"x":14251.0,"y":194.51},{"x":24244.0,"y":181.35},{"x":42967.0,"y":167.87},{"x":75117.0,"y":156.95},{"x":179654.0,"y":142.83},{"x":459962.0,"y":130.3},{"x":946959.0,"y":122.92},{"x":2740753.0,"y":114.25},{"x":9864676.0,"y":106.55}],"interp":"log","ppd":20},{"label":"0.54","data":[{"x":17483.0,"y":242.34},{"x":33167.0,"y":220.83},{"x":73098.0,"y":201.57},{"x":187150.0,"y":181.03},{"x":556624.0,"y":163.37},{"x":1444652.0,"y":151.81},{"x":4475974.0,"y":141.54},{"x":8041285.0,"y":137.37}],"interp":"log","ppd":20}],"opts":{"xLog":true,"xLabel":"Fatigue Life, Cycles","yLabel":"Maximum Stress, ksi"}}]},{"id":"2.3.1.3.8n","caption":"Figure 2.3.1.3.8(n). Best-fit S/N curves for notched, Kt = 2.0, AISI 4340 alloy steel bar, Ftu = 260 ksi, longitudinal direction.","page":"Chapter2.3(steel).html","anchor":"fig-2.3.1.3.8n","pdfPage":112,"image":null,"charts":[{"canvas":"canvas-fig23138n","series":[{"label":"-1.00","data":[{"x":41496.0,"y":74.91},{"x":83587.0,"y":65.55},{"x":196421.0,"y":56.19},{"x":538448.0,"y":48.71},{"x":1395625.0,"y":43.71},{"x":3279556.0,"y":41.22},{"x":8037287.0,"y":38.1}],"interp":"log","ppd":20},{"label":"0.20","data":[{"x":30068.0,"y":124.84},{"x":53394.0,"y":110.8},{"x":115357.0,"y":96.76},{"x":455146.0,"y":77.1},{"x":1247691.0,"y":68.67},{"x":3015218.0,"y":63.99},{"x":7925502.0,"y":59.63}],"interp":"log","ppd":20},{"label":"0.54","data":[{"x":23368.0,"y":219.38},{"x":32249.0,"y":201.59},{"x":51919.0,"y":184.43},{"x":93498.0,"y":163.21},{"x":188339.0,"y":144.49},{"x":442574.0,"y":127.96},{"x":983333.0,"y":114.85},{"x":1980783.0,"y":108.61},{"x":4279439.0,"y":101.75},{"x":8037287.0,"y":97.38}],"interp":"log","ppd":20}],"opts":{"xLog":true,"xLabel":"Fatigue Life, Cycles","yLabel":"Maximum Stress, ksi"}}]},{"id":"2.3.1.3.8o","caption":"Figure 2.3.1.3.8(o). Best-fit S/N curves for notched, Kt = 3.0, AISI 4340 alloy steel bar, Ftu = 260 ksi, longitudinal direction.","page":"Chapter2.3(steel).html","anchor":"fig-2.3.1.3.8o","pdfPage":113,"image":null,"charts":[{"canvas":"canvas-fig23138o","series":[{"label":"-1.00","data":[{"x":43878.0,"y":59.45},{"x":87376.0,"y":53.15},{"x":237054.0,"y":46.85},{"x":446244.0,"y":44.88},{"x":1128504.0,"y":42.52},{"x":2479610.0,"y":41.34},{"x":5525464.0,"y":40.94},{"x":9971925.0,"y":40.55}],"interp":"log","ppd":20},{"label":"0.20","data":[{"x":7786.0,"y":131.1},{"x":13098.0,"y":111.42},{"x":23309.0,"y":95.98},{"x":39211.0,"y":85.67},{"x":80309.0,"y":75.59},{"x":186665.0,"y":68.11},{"x":499359.0,"y":63.39},{"x":1672797.0,"y":60.63},{"x":3727594.0,"y":58.66},{"x":8306421.0,"y":57.87}],"interp":"log","ppd":20},{"label":"0.54","data":[{"x":5107.0,"y":225.2},{"x":6218.0,"y":207.48},{"x":8353.0,"y":187.4},{"x":11222.0,"y":173.23},{"x":16402.0,"y":154.72},{"x":27207.0,"y":137.4},{"x":45768.0,"y":123.62},{"x":83768.0,"y":112.2},{"x":186665.0,"y":101.18},{"x":404425.0,"y":94.88},{"x":1210676.0,"y":89.76},{"x":3624253.0,"y":87.4}],"interp":"log","ppd":20}],"opts":{"xLog":true,"xLabel":"Fatigue Life, Cycles","yLabel":"Maximum Stress, ksi"}}]}],"tables":[{"id":"2.3.1.0a","caption":"Table 2.3.1.0(a). Material Specifications for Low-Alloy Steels","page":"Chapter2.3(steel).html","anchor":"table-2.3.1.0a","pdfPage":70,"html":"<table class=\"hdbk-table\">\n<caption>Table 2.3.1.0(a). Material Specifications for Low-Alloy Steels</caption>\n<thead>\n<tr>\n<th rowspan=\"2\" style=\"width:5rem;\">Alloy</th>\n<th colspan=\"3\">Form</th>\n</tr>\n<tr class=\"subhead\">\n<th>Sheet, Strip, and Plate</th>\n<th>Bars and Forgings</th>\n<th>Tubing</th>\n</tr>\n</thead>\n<tbody>\n<tr>\n<td>4130</td>\n<td class=\"td-left\">AMS-S-18729, AMS 6350<sup>a</sup>, AMS 6351<sup>a</sup></td>\n<td class=\"td-left\">AMS-S-6758<sup>a</sup>, AMS 6348<sup>a</sup>, AMS 6370<sup>a</sup>, AMS 6528<sup>a</sup></td>\n<td class=\"td-left\">AMS-T-6736, AMS 6371<sup>a</sup>, AMS 6360, AMS 6361, AMS 6362, AMS 6373, AMS 6374</td>\n</tr>\n<tr>\n<td>8630</td>\n<td class=\"td-left\">AMS-S-18728<sup>b</sup>, AMS 6350<sup>a</sup></td>\n<td class=\"td-left\">AMS-S-6050, AMS 6280<sup>a</sup></td>\n<td class=\"td-left\">AMS 6281<sup>a</sup></td>\n</tr>\n<tr>\n<td>4135</td>\n<td class=\"td-left\">AMS 6352<sup>a</sup></td>\n<td class=\"td-left\">···</td>\n<td class=\"td-left\">AMS 6372<sup>a</sup>, AMS 6365, AMS-T-6735<sup>b</sup></td>\n</tr>\n<tr>\n<td>8735</td>\n<td class=\"td-left\">AMS 6357<sup>a</sup></td>\n<td class=\"td-left\">AMS 6320<sup>a</sup></td>\n<td class=\"td-left\">AMS 6282<sup>a</sup></td>\n</tr>\n<tr>\n<td>4140</td>\n<td class=\"td-left\">AMS 6395<sup>a</sup></td>\n<td class=\"td-left\">AMS-S-5626<sup>a</sup>, AMS 6382<sup>a</sup>, AMS 6349<sup>a</sup>, AMS 6529<sup>a</sup></td>\n<td class=\"td-left\">AMS 6381<sup>a</sup></td>\n</tr>\n<tr>\n<td>4340</td>\n<td class=\"td-left\">AMS 6359<sup>a</sup></td>\n<td class=\"td-left\">AMS-S-5000<sup>a</sup>, AMS 6415<sup>a</sup></td>\n<td class=\"td-left\">AMS 6415<sup>a</sup></td>\n</tr>\n<tr>\n<td>8740</td>\n<td class=\"td-left\">AMS 6358<sup>a</sup></td>\n<td class=\"td-left\">AMS-S-6049<sup>b</sup>, AMS 6327, AMS 6322<sup>a</sup></td>\n<td class=\"td-left\">AMS 6323<sup>a</sup></td>\n</tr>\n<tr>\n<td>4330V</td>\n<td class=\"td-left\">···</td>\n<td class=\"td-left\">AMS 6427<sup>a</sup></td>\n<td class=\"td-left\">AMS 6427<sup>a</sup></td>\n</tr>\n<tr>\n<td>4335V</td>\n<td class=\"td-left\">AMS 6433</td>\n<td class=\"td-left\">AMS 6430</td>\n<td class=\"td-left\">AMS 6430</td>\n</tr>\n</tbody>\n<tfoot>\n<tr><td colspan=\"4\"><sup>a</sup> Specification does not contain minimum mechanical properties.</td></tr>\n<tr><td colspan=\"4\"><sup>b</sup> Noncurrent specification.</td></tr>\n</tfoot>\n</table>"},{"id":"2.3.1.0b","caption":"Table 2.3.1.0(b). Material Specifications for Consumable Electrode Melted Low-Alloy Steels","page":"Chapter2.3(steel).html","anchor":"table-2.3.1.0b","pdfPage":71,"html":"<table class=\"hdbk-table\">\n<caption>Table 2.3.1.0(b). Material Specifications for Consumable Electrode Melted Low-Alloy Steels</caption>\n<thead>\n<tr>\n<th rowspan=\"2\" style=\"width:6rem;\">Alloy</th>\n<th colspan=\"3\">Form</th>\n</tr>\n<tr class=\"subhead\">\n<th>Sheet, Strip, and Plate</th>\n<th>Bar and Forgings</th>\n<th>Tubing</th>\n</tr>\n</thead>\n<tbody>\n<tr>\n<td>4340</td>\n<td class=\"td-left\">AMS 6454<sup>a</sup></td>\n<td class=\"td-left\">AMS 6414</td>\n<td class=\"td-left\">AMS 6414</td>\n</tr>\n<tr>\n<td>D6AC</td>\n<td class=\"td-left\">AMS 6439</td>\n<td class=\"td-left\">AMS 6431, AMS 6439</td>\n<td class=\"td-left\">AMS 6431</td>\n</tr>\n<tr>\n<td>4330V</td>\n<td class=\"td-left\">···</td>\n<td class=\"td-left\">AMS 6411</td>\n<td class=\"td-left\">AMS 6411</td>\n</tr>\n<tr>\n<td>Hy-Tuf</td>\n<td class=\"td-left\">···</td>\n<td class=\"td-left\">AMS 6425</td>\n<td class=\"td-left\">AMS 6425</td>\n</tr>\n<tr>\n<td>4335V</td>\n<td class=\"td-left\">AMS 6435</td>\n<td class=\"td-left\">AMS 6429</td>\n<td class=\"td-left\">AMS 6429</td>\n</tr>\n<tr>\n<td>300M (0.40C)</td>\n<td class=\"td-left\">···</td>\n<td class=\"td-left\">AMS 6417</td>\n<td class=\"td-left\">AMS 6417</td>\n</tr>\n<tr>\n<td>300M (0.42C)</td>\n<td class=\"td-left\">···</td>\n<td class=\"td-left\">AMS 6419, AMS 6257</td>\n<td class=\"td-left\">AMS 6419, AMS 6257</td>\n</tr>\n</tbody>\n<tfoot>\n<tr><td colspan=\"4\"><sup>a</sup> Specification does not contain minimum mechanical properties.</td></tr>\n</tfoot>\n</table>"},{"id":"2.3.1.0d","caption":"Table 2.3.1.0(d). Minimum Elongation Values for Low-Alloy Steels in Condition N","page":"Chapter2.3(steel).html","anchor":"table-2.3.1.0d","pdfPage":75,"html":"<table class=\"hdbk-table\">\n<caption>Table 2.3.1.0(d). Minimum Elongation Values for Low-Alloy Steels in Condition N</caption>\n<thead>\n<tr>\n<th rowspan=\"2\" style=\"width:14rem; text-align:left; vertical-align:bottom;\">Form</th>\n<th rowspan=\"2\" style=\"text-align:left; vertical-align:bottom;\">Thickness, in.</th>\n<th colspan=\"2\">Elongation, percent</th>\n</tr>\n<tr class=\"subhead\">\n<th>Full tube</th>\n<th>Strip</th>\n</tr>\n</thead>\n<tbody>\n<tr>\n<td class=\"td-left\" rowspan=\"6\">Sheet, strip, and plate (T)</td>\n<td class=\"td-left\">Less than 0.062</td>\n<td>––</td>\n<td>8</td>\n</tr>\n<tr>\n<td class=\"td-left\">Over 0.062 to 0.125 incl.</td>\n<td>––</td>\n<td>10</td>\n</tr>\n<tr>\n<td class=\"td-left\">Over 0.125 to 0.187 incl.</td>\n<td>––</td>\n<td>12</td>\n</tr>\n<tr>\n<td class=\"td-left\">Over 0.187 to 0.249 incl.</td>\n<td>––</td>\n<td>15</td>\n</tr>\n<tr>\n<td class=\"td-left\">Over 0.249 to 0.749 incl.</td>\n<td>––</td>\n<td>16</td>\n</tr>\n<tr>\n<td class=\"td-left\">Over 0.749 to 1.500 incl.</td>\n<td>––</td>\n<td>18</td>\n</tr>\n<tr>\n<td class=\"td-left\" rowspan=\"3\">Tubing (L)</td>\n<td class=\"td-left\">Up to 0.035 incl. (wall)</td>\n<td>10</td>\n<td>5</td>\n</tr>\n<tr>\n<td class=\"td-left\">Over 0.035 to 0.188 incl.</td>\n<td>12</td>\n<td>7</td>\n</tr>\n<tr>\n<td class=\"td-left\">Over 0.188</td>\n<td>15</td>\n<td>10</td>\n</tr>\n</tbody>\n</table>"},{"id":"2.3.1.0e","caption":"Table 2.3.1.0(e). Minimum Elongation Values for Heat-Treated Low-Alloy Steels","page":"Chapter2.3(steel).html","anchor":"table-2.3.1.0e","pdfPage":76,"html":"<table class=\"hdbk-table\">\n<caption>Table 2.3.1.0(e). Minimum Elongation Values for Heat-Treated Low-Alloy Steels</caption>\n<thead>\n<tr>\n<th colspan=\"3\"></th>\n<th colspan=\"5\">Elongation in 2 in., percent</th>\n</tr>\n<tr>\n<th></th>\n<th colspan=\"2\">Round specimens (L)</th>\n<th colspan=\"3\">Sheet specimens</th>\n<th colspan=\"2\">Tubing (L)</th>\n</tr>\n<tr class=\"subhead\">\n<th><em>F<sub>tu</sub></em>, ksi</th>\n<th>Elongation in 4D, percent</th>\n<th>Reduction of area, percent</th>\n<th>Less than 0.032 in. thick</th>\n<th>0.032 to 0.060 in. thick</th>\n<th>Over 0.060 in. thick</th>\n<th>Full tube</th>\n<th>Strip</th>\n</tr>\n</thead>\n<tbody>\n<tr>\n<td>125</td>\n<td>17</td><td>55</td>\n<td>5</td><td>7</td><td>10</td>\n<td>12</td><td>7</td>\n</tr>\n<tr>\n<td>140</td>\n<td>15</td><td>53</td>\n<td>4</td><td>6</td><td>9</td>\n<td>10</td><td>6</td>\n</tr>\n<tr>\n<td>150</td>\n<td>14</td><td>52</td>\n<td>4</td><td>6</td><td>9</td>\n<td>10</td><td>6</td>\n</tr>\n<tr>\n<td>160</td>\n<td>13</td><td>50</td>\n<td>3</td><td>5</td><td>8</td>\n<td>9</td><td>6</td>\n</tr>\n<tr>\n<td>180</td>\n<td>12</td><td>47</td>\n<td>3</td><td>5</td><td>7</td>\n<td>8</td><td>5</td>\n</tr>\n<tr>\n<td>200</td>\n<td>10</td><td>43</td>\n<td>3</td><td>4</td><td>6</td>\n<td>6</td><td>5</td>\n</tr>\n</tbody>\n</table>"},{"id":"2.3.1.0c1","caption":"Table 2.3.1.0(c1). Design Mechanical and Physical Properties of AISI Low-Alloy Steels (Air Melted) — AISI 4130, 4135, 8630","page":"Chapter2.3(steel).html","anchor":"table-2.3.1.0c1","pdfPage":72,"html":"<table class=\"hdbk-table\">\n<caption>Table 2.3.1.0(c1). Design Mechanical and Physical Properties of AISI Low-Alloy Steels (Air Melted) — AISI 4130, 4135, 8630</caption>\n<thead>\n<tr>\n<th style=\"width:12rem; text-align:left;\">Alloy</th>\n<th colspan=\"2\">AISI 4130</th>\n<th colspan=\"2\">AISI 4135</th>\n<th colspan=\"2\">AISI 8630</th>\n</tr>\n<tr class=\"subhead\">\n<th style=\"text-align:left;\">Thickness or diameter, in.</th>\n<th>≤0.188</th>\n<th>&gt;0.188</th>\n<th>≤0.188</th>\n<th>≤0.188</th>\n<th>≤0.188</th>\n<th>≤0.188</th>\n</tr>\n</thead>\n<tbody>\n<tr>\n<td class=\"td-left\">Specification [see Tables 2.3.1.0(a) and (b)]</td>\n<td class=\"td-left\" colspan=\"2\">AMS 6360, AMS 6373, AMS 6374, AMS-T-6736, AMS-S-18729</td>\n<td class=\"td-left\">AMS 6365</td>\n<td class=\"td-left\">AMS-T-6735<sup>a</sup></td>\n<td class=\"td-left\" colspan=\"2\">AMS-S-18728<sup>a</sup></td>\n</tr>\n<tr>\n<td class=\"td-left\">Form</td>\n<td colspan=\"2\">Sheet, strip, plate, and tubing</td>\n<td colspan=\"2\">Tubing</td>\n<td colspan=\"2\">Sheet, strip, and plate</td>\n</tr>\n<tr>\n<td class=\"td-left\">Condition</td>\n<td colspan=\"6\">Normalized and tempered, stress relieved<sup>b</sup></td>\n</tr>\n<tr>\n<td class=\"td-left\">Basis</td>\n<td>S</td><td>S</td><td>S</td><td>S</td><td>S</td><td>S</td>\n</tr>\n<!-- Mechanical Properties -->\n<tr class=\"prop-section\">\n<td class=\"td-left\" colspan=\"7\">Mechanical Properties:</td>\n</tr>\n<tr>\n<td class=\"td-left\"><em>F<sub>tu</sub></em>, ksi</td>\n<td>95</td><td>90</td><td>100</td><td>95</td><td>95</td><td>90</td>\n</tr>\n<tr>\n<td class=\"td-left\"><em>F<sub>ty</sub></em>, ksi</td>\n<td>75</td><td>70</td><td>85</td><td>80</td><td>75</td><td>70</td>\n</tr>\n<tr>\n<td class=\"td-left\"><em>F<sub>cy</sub></em>, ksi</td>\n<td>75</td><td>70</td><td>89</td><td>84</td><td>75</td><td>70</td>\n</tr>\n<tr>\n<td class=\"td-left\"><em>F<sub>su</sub></em>, ksi</td>\n<td>57</td><td>54</td><td>60</td><td>57</td><td>57</td><td>54</td>\n</tr>\n<tr class=\"prop-group\">\n<td class=\"td-left\" colspan=\"7\"><em>F<sub>bru</sub></em>, ksi:</td>\n</tr>\n<tr>\n<td class=\"td-indent\">(e/D = 1.5)</td>\n<td>···</td><td>···</td><td>···</td><td>···</td><td>···</td><td>···</td>\n</tr>\n<tr>\n<td class=\"td-indent\">(e/D = 2.0)</td>\n<td>200</td><td>190</td><td>190</td><td>180</td><td>200</td><td>190</td>\n</tr>\n<tr class=\"prop-group\">\n<td class=\"td-left\" colspan=\"7\"><em>F<sub>bry</sub></em>, ksi:</td>\n</tr>\n<tr>\n<td class=\"td-indent\">(e/D = 1.5)</td>\n<td>···</td><td>···</td><td>···</td><td>···</td><td>···</td><td>···</td>\n</tr>\n<tr>\n<td class=\"td-indent\">(e/D = 2.0)</td>\n<td>129</td><td>120</td><td>146</td><td>137</td><td>129</td><td>120</td>\n</tr>\n<tr>\n<td class=\"td-left\"><em>e</em>, percent</td>\n<td colspan=\"6\">See Table 2.3.1.0(d)</td>\n</tr>\n<tr>\n<td class=\"td-left\"><em>E</em>, 10<sup>3</sup> ksi</td>\n<td colspan=\"6\">29.0</td>\n</tr>\n<tr>\n<td class=\"td-left\"><em>E<sub>c</sub></em>, 10<sup>3</sup> ksi</td>\n<td colspan=\"6\">29.0</td>\n</tr>\n<tr>\n<td class=\"td-left\"><em>G</em>, 10<sup>3</sup> ksi</td>\n<td colspan=\"6\">11.0</td>\n</tr>\n<tr>\n<td class=\"td-left\"><em>μ</em></td>\n<td colspan=\"6\">0.32</td>\n</tr>\n<!-- Physical Properties -->\n<tr class=\"prop-section\">\n<td class=\"td-left\" colspan=\"7\">Physical Properties:</td>\n</tr>\n<tr>\n<td class=\"td-left\"><em>ω</em>, lb/in.<sup>3</sup></td>\n<td colspan=\"6\">0.283</td>\n</tr>\n<tr>\n<td class=\"td-left\"><em>C</em>, <em>K</em>, and <em>α</em></td>\n<td colspan=\"6\">See Figure 2.3.1.0</td>\n</tr>\n</tbody>\n<tfoot>\n<tr><td colspan=\"7\"><sup>a</sup> Noncurrent specification.</td></tr>\n<tr><td colspan=\"7\"><sup>b</sup> Design values are applicable only to parts for which the indicated <em>F<sub>tu</sub></em> has been substantiated by adequate quality control testing.</td></tr>\n</tfoot>\n</table>"},{"id":"2.3.1.0f1","caption":"Table 2.3.1.0(f1). Design Mechanical and Physical Properties of Low-Alloy Steels — Hy-Tuf, 4330V, 4335V, D6AC, AISI 4340, 300M (Bars, Forgings, and Tubing)","page":"Chapter2.3(steel).html","anchor":"table-2.3.1.0f1","pdfPage":77,"html":"<table class=\"hdbk-table\">\n<caption>Table 2.3.1.0(f1). Design Mechanical and Physical Properties of Low-Alloy Steels — Hy-Tuf, 4330V, 4335V, D6AC, AISI 4340, 300M (Bars, Forgings, and Tubing)</caption>\n<thead>\n<tr>\n<th style=\"width:11rem; text-align:left;\">Alloy</th>\n<th>Hy-Tuf</th>\n<th>4330V</th>\n<th>4335V</th>\n<th>4335V</th>\n<th>D6AC</th>\n<th>AISI 4340<sup>a</sup></th>\n<th>0.40C<br/>300M</th>\n<th>0.42C<br/>300M</th>\n</tr>\n<tr class=\"subhead\">\n<th style=\"text-align:left;\">Specification</th>\n<th>AMS 6425</th>\n<th>AMS 6411</th>\n<th>AMS 6430</th>\n<th>AMS 6429</th>\n<th>AMS 6431</th>\n<th>AMS 6414</th>\n<th>AMS 6417</th>\n<th>AMS 6257<br/>AMS 6419</th>\n</tr>\n</thead>\n<tbody>\n<tr>\n<td class=\"td-left\">Form</td>\n<td colspan=\"8\">Bar, forging, tubing</td>\n</tr>\n<tr>\n<td class=\"td-left\">Condition</td>\n<td colspan=\"8\">Quenched and tempered<sup>b</sup></td>\n</tr>\n<tr>\n<td class=\"td-left\">Thickness or diameter, in.</td>\n<td><sup>c</sup></td>\n<td></td>\n<td></td>\n<td></td>\n<td><sup>d</sup></td>\n<td><sup>c</sup></td>\n<td></td>\n<td><sup>f</sup></td>\n</tr>\n<tr>\n<td class=\"td-left\">Basis</td>\n<td>S</td><td>S</td><td>S</td><td>S</td><td>S</td><td>S</td><td>S</td><td>S</td>\n</tr>\n<!-- Mechanical Properties -->\n<tr class=\"prop-section\">\n<td class=\"td-left\" colspan=\"9\">Mechanical Properties:</td>\n</tr>\n<tr>\n<td class=\"td-left\"><em>F<sub>tu</sub></em>, ksi</td>\n<td>220</td><td>220</td><td>205</td><td>240</td><td>220</td><td>260</td><td>270</td><td>280</td>\n</tr>\n<tr>\n<td class=\"td-left\"><em>F<sub>ty</sub></em>, ksi</td>\n<td>185</td><td>185</td><td>190</td><td>210</td><td>190</td><td>217</td><td>220</td><td>230</td>\n</tr>\n<tr>\n<td class=\"td-left\"><em>F<sub>cy</sub></em>, ksi</td>\n<td>193</td><td>193</td><td>199</td><td>220</td><td>198</td><td>235</td><td>236</td><td>247</td>\n</tr>\n<tr>\n<td class=\"td-left\"><em>F<sub>su</sub></em>, ksi</td>\n<td>132</td><td>132</td><td>123</td><td>144</td><td>132</td><td>156</td><td>162</td><td>168</td>\n</tr>\n<tr class=\"prop-group\">\n<td class=\"td-left\" colspan=\"9\"><em>F<sub>bru</sub></em>, ksi:</td>\n</tr>\n<tr>\n<td class=\"td-indent\">(e/D = 1.5)</td>\n<td>297</td><td>297</td><td>315</td><td>369</td><td>297</td><td>347</td><td>414<sup>g</sup></td><td>430<sup>g</sup></td>\n</tr>\n<tr>\n<td class=\"td-indent\">(e/D = 2.0)</td>\n<td>385</td><td>385</td><td>389</td><td>465</td><td>385</td><td>440</td><td>506<sup>g</sup></td><td>525<sup>g</sup></td>\n</tr>\n<tr class=\"prop-group\">\n<td class=\"td-left\" colspan=\"9\"><em>F<sub>bry</sub></em>, ksi:</td>\n</tr>\n<tr>\n<td class=\"td-indent\">(e/D = 1.5)</td>\n<td>267</td><td>267</td><td>296</td><td>327</td><td>274</td><td>312</td><td>344<sup>g</sup></td><td>360<sup>g</sup></td>\n</tr>\n<tr>\n<td class=\"td-indent\">(e/D = 2.0)</td>\n<td>294</td><td>294</td><td>327</td><td>361</td><td>302</td><td>346</td><td>379<sup>g</sup></td><td>396<sup>g</sup></td>\n</tr>\n<tr class=\"prop-group\">\n<td class=\"td-left\" colspan=\"9\"><em>e</em>, percent:</td>\n</tr>\n<tr>\n<td class=\"td-indent\">L</td>\n<td>10</td><td>10</td><td>10</td><td>10</td><td>12</td><td>10</td><td>8</td><td>7</td>\n</tr>\n<tr>\n<td class=\"td-indent\">LT</td>\n<td>5<sup>a</sup></td><td>5<sup>a</sup></td><td>7</td><td>7</td><td>9</td><td>…</td><td>…</td><td>…</td>\n</tr>\n<tr>\n<td class=\"td-left\"><em>E</em>, 10<sup>3</sup> ksi</td>\n<td colspan=\"8\">29.0</td>\n</tr>\n<tr>\n<td class=\"td-left\"><em>E<sub>c</sub></em>, 10<sup>3</sup> ksi</td>\n<td colspan=\"8\">29.0</td>\n</tr>\n<tr>\n<td class=\"td-left\"><em>G</em>, 10<sup>3</sup> ksi</td>\n<td colspan=\"8\">11.0</td>\n</tr>\n<tr>\n<td class=\"td-left\"><em>μ</em></td>\n<td colspan=\"8\">0.32</td>\n</tr>\n<!-- Physical Properties -->\n<tr class=\"prop-section\">\n<td class=\"td-left\" colspan=\"9\">Physical Properties:</td>\n</tr>\n<tr>\n<td class=\"td-left\"><em>ω</em>, lb/in.<sup>3</sup></td>\n<td colspan=\"8\">0.283</td>\n</tr>\n<tr>\n<td class=\"td-left\"><em>C</em>, <em>K</em>, and <em>α</em></td>\n<td colspan=\"8\">See Figure 2.3.1.0</td>\n</tr>\n</tbody>\n<tfoot>\n<tr><td colspan=\"9\"><sup>a</sup> Applicable to consumable-electrode vacuum-melted material only.</td></tr>\n<tr><td colspan=\"9\"><sup>b</sup> Design values are applicable only to parts for which the indicated <em>F<sub>tu</sub></em> has been substantiated by adequate quality control testing.</td></tr>\n<tr><td colspan=\"9\"><sup>c</sup> Thickness ≤ 1.70 in. for quenching in molten salt at desired tempering temperature (martempering); ≤2.50 in. for quenching in oil at flow rate of 200 feet/min.</td></tr>\n<tr><td colspan=\"9\"><sup>d</sup> Thickness ≤ 3.50 in. for quenching in molten salt at desired tempering temperature (martempering); ≤5.00 in. for quenching in oil at flow rate of 200 feet/min.</td></tr>\n<tr><td colspan=\"9\"><sup>e</sup> Thickness ≤ 1.70 in. for quenching in molten salt at desired tempering temperature (martempering); ≤2.50 in. for quenching in oil at flow rate of 200 feet/min.; ≤3.50 in. for quenching in water at a flow rate of 200 feet/min.</td></tr>\n<tr><td colspan=\"9\"><sup>f</sup> Thickness ≤5.00 in. for quenching in oil at a flow rate of 200 feet/min.</td></tr>\n<tr><td colspan=\"9\"><sup>g</sup> Bearing values are “dry pin” values per Section 1.4.7.1.</td></tr>\n</tfoot>\n</table>"},{"id":"2.3.1.0g1","caption":"Table 2.3.1.0(g1). Design Mechanical and Physical Properties of Low-Alloy Steels — AISI 4130, AISI 4135, AISI 8630, and AISI 8735 (Normalized and Tempered)","page":"Chapter2.3(steel).html","anchor":"table-2.3.1.0g1","pdfPage":79,"html":"<table class=\"hdbk-table\">\n<caption>Table 2.3.1.0(g1). Design Mechanical and Physical Properties of Low-Alloy Steels — AISI 4130, AISI 4135, AISI 8630, and AISI 8735 (Normalized and Tempered)</caption>\n<thead>\n<tr>\n<th style=\"width:12rem; text-align:left;\">Alloy</th>\n<th colspan=\"2\">AISI 4130</th>\n<th colspan=\"2\">AISI 4135</th>\n<th colspan=\"2\">AISI 8630</th>\n<th colspan=\"2\">AISI 8735</th>\n</tr>\n<tr class=\"subhead\">\n<th style=\"text-align:left;\">Specification [see Tables 2.3.1.0(a) and (b)]</th>\n<th colspan=\"2\">AMS 6350<br/>AMS 6528<br/>AMS-S-6758</th>\n<th colspan=\"2\">AMS 6352<br/>AMS 6372</th>\n<th colspan=\"2\">AMS 6281</th>\n<th colspan=\"2\">AMS 6357</th>\n</tr>\n<tr class=\"subhead\">\n<th style=\"text-align:left;\">Form</th>\n<th colspan=\"2\">Sheet, strip, plate, bars, and forgings</th>\n<th colspan=\"2\">Sheet, strip, plate, and tubing</th>\n<th colspan=\"2\">Tubing</th>\n<th colspan=\"2\">Sheet, strip, and plate</th>\n</tr>\n<tr class=\"subhead\">\n<th style=\"text-align:left;\">Condition</th>\n<th colspan=\"8\">Normalized and tempered, stress relieved<sup>a</sup></th>\n</tr>\n<tr class=\"subhead\">\n<th style=\"text-align:left;\">Thickness or diameter, in.</th>\n<th>≤0.188</th>\n<th>&gt;0.188</th>\n<th>≤0.188</th>\n<th>&gt;0.188</th>\n<th>≤0.188</th>\n<th>&gt;0.188</th>\n<th>≤0.188</th>\n<th>&gt;0.188</th>\n</tr>\n<tr class=\"subhead\">\n<th style=\"text-align:left;\">Basis</th>\n<th colspan=\"8\"><sup>b</sup></th>\n</tr>\n</thead>\n<tbody>\n<tr class=\"prop-section\"><td class=\"td-left\" colspan=\"9\">Mechanical Properties:</td></tr>\n<tr>\n<td class=\"td-left\"><em>F<sub>tu</sub></em>, ksi</td>\n<td>95</td><td>90</td><td>95</td><td>90</td><td>95</td><td>90</td><td>95</td><td>90</td>\n</tr>\n<tr>\n<td class=\"td-left\"><em>F<sub>ty</sub></em>, ksi</td>\n<td>75</td><td>70</td><td>75</td><td>70</td><td>75</td><td>70</td><td>75</td><td>70</td>\n</tr>\n<tr>\n<td class=\"td-left\"><em>F<sub>cy</sub></em>, ksi</td>\n<td>75</td><td>70</td><td>75</td><td>70</td><td>75</td><td>70</td><td>75</td><td>70</td>\n</tr>\n<tr>\n<td class=\"td-left\"><em>F<sub>su</sub></em>, ksi</td>\n<td>57</td><td>54</td><td>57</td><td>54</td><td>57</td><td>54</td><td>57</td><td>54</td>\n</tr>\n<tr class=\"prop-group\"><td class=\"td-left\" colspan=\"9\"><em>F<sub>bru</sub></em>, ksi:</td></tr>\n<tr>\n<td class=\"td-indent\">(e/D = 1.5)</td>\n<td>…</td><td>…</td><td>…</td><td>…</td>\n<td>…</td><td>…</td><td>…</td><td>…</td>\n</tr>\n<tr>\n<td class=\"td-indent\">(e/D = 2.0)</td>\n<td>200</td><td>190</td><td>200</td><td>190</td><td>200</td><td>190</td><td>200</td><td>190</td>\n</tr>\n<tr class=\"prop-group\"><td class=\"td-left\" colspan=\"9\"><em>F<sub>bry</sub></em>, ksi:</td></tr>\n<tr>\n<td class=\"td-indent\">(e/D = 1.5)</td>\n<td>…</td><td>…</td><td>…</td><td>…</td>\n<td>…</td><td>…</td><td>…</td><td>…</td>\n</tr>\n<tr>\n<td class=\"td-indent\">(e/D = 2.0)</td>\n<td>129</td><td>120</td><td>129</td><td>120</td><td>129</td><td>120</td><td>129</td><td>120</td>\n</tr>\n<tr>\n<td class=\"td-left\"><em>e</em>, percent</td>\n<td colspan=\"8\">See Table 2.3.1.0(d)</td>\n</tr>\n<tr>\n<td class=\"td-left\"><em>E</em>, 10<sup>3</sup> ksi</td>\n<td colspan=\"8\">29.0</td>\n</tr>\n<tr>\n<td class=\"td-left\"><em>E<sub>c</sub></em>, 10<sup>3</sup> ksi</td>\n<td colspan=\"8\">29.0</td>\n</tr>\n<tr>\n<td class=\"td-left\"><em>G</em>, 10<sup>3</sup> ksi</td>\n<td colspan=\"8\">11.0</td>\n</tr>\n<tr>\n<td class=\"td-left\"><em>μ</em></td>\n<td colspan=\"8\">0.32</td>\n</tr>\n<tr class=\"prop-section\"><td class=\"td-left\" colspan=\"9\">Physical Properties:</td></tr>\n<tr>\n<td class=\"td-left\"><em>ω</em>, lb/in.<sup>3</sup></td>\n<td colspan=\"8\">0.283</td>\n</tr>\n<tr>\n<td class=\"td-left\"><em>C</em>, <em>K</em>, and <em>α</em></td>\n<td colspan=\"8\">See Figure 2.3.1.0</td>\n</tr>\n</tbody>\n<tfoot>\n<tr><td colspan=\"9\"><sup>a</sup> Design values are applicable only to parts for which the indicated <em>F<sub>tu</sub></em> has been substantiated by adequate quality control testing.</td></tr>\n<tr><td colspan=\"9\"><sup>b</sup> There is no statistical basis (<em>T</em><sub>99</sub> or <em>T</em><sub>90</sub>) or specification basis (S) to support the mechanical property values in this table. See Heat Treatment in Section 2.3.0.2.</td></tr>\n</tfoot>\n</table>"},{"id":"2.3.1.0c2","caption":"Table 2.3.1.0(c2). Design Mechanical and Physical Properties of AISI Low-Alloy Steels (Air Melted) — AISI 4130 Tubing (Quenched and Tempered)","page":"Chapter2.3(steel).html","anchor":"table-2.3.1.0c2","pdfPage":73,"html":"<table class=\"hdbk-table\">\n<caption>Table 2.3.1.0(c2). Design Mechanical and Physical Properties of AISI Low-Alloy Steels (Air Melted) — AISI 4130 Tubing (Quenched and Tempered)</caption>\n<thead>\n<tr>\n<th style=\"width:12rem; text-align:left;\">Alloy</th>\n<th colspan=\"3\">AISI 4130</th>\n</tr>\n<tr class=\"subhead\">\n<th style=\"text-align:left;\">Thickness or diameter, in.</th>\n<th>≤0.188</th>\n<th>≤0.188</th>\n<th>All Walls</th>\n</tr>\n</thead>\n<tbody>\n<tr>\n<td class=\"td-left\">Specification [see Tables 2.3.1.0(a) and (b)]</td>\n<td>AMS 6361<br/>AMS-T-6736</td>\n<td>AMS 6362<br/>AMS-T-6736</td>\n<td>AMS-T-6736</td>\n</tr>\n<tr>\n<td class=\"td-left\">Form</td>\n<td colspan=\"3\">Tubing</td>\n</tr>\n<tr>\n<td class=\"td-left\">Condition</td>\n<td colspan=\"3\">Quenched and tempered<sup>a</sup></td>\n</tr>\n<tr>\n<td class=\"td-left\">Basis</td>\n<td>S</td><td>S</td><td>S</td>\n</tr>\n<!-- Mechanical Properties -->\n<tr class=\"prop-section\">\n<td class=\"td-left\" colspan=\"4\">Mechanical Properties:</td>\n</tr>\n<tr>\n<td class=\"td-left\"><em>F<sub>tu</sub></em>, ksi</td>\n<td>125</td><td>150</td><td>180</td>\n</tr>\n<tr>\n<td class=\"td-left\"><em>F<sub>ty</sub></em>, ksi</td>\n<td>100</td><td>135</td><td>165</td>\n</tr>\n<tr>\n<td class=\"td-left\"><em>F<sub>cy</sub></em>, ksi</td>\n<td>109</td><td>141</td><td>173</td>\n</tr>\n<tr>\n<td class=\"td-left\"><em>F<sub>su</sub></em>, ksi</td>\n<td>75</td><td>90</td><td>108</td>\n</tr>\n<tr class=\"prop-group\">\n<td class=\"td-left\" colspan=\"4\"><em>F<sub>bru</sub></em>, ksi:</td>\n</tr>\n<tr>\n<td class=\"td-indent\">(e/D = 1.5)</td>\n<td>194</td><td>231</td><td>277</td>\n</tr>\n<tr>\n<td class=\"td-indent\">(e/D = 2.0)</td>\n<td>251</td><td>285</td><td>342</td>\n</tr>\n<tr class=\"prop-group\">\n<td class=\"td-left\" colspan=\"4\"><em>F<sub>bry</sub></em>, ksi:</td>\n</tr>\n<tr>\n<td class=\"td-indent\">(e/D = 1.5)</td>\n<td>146</td><td>210</td><td>257</td>\n</tr>\n<tr>\n<td class=\"td-indent\">(e/D = 2.0)</td>\n<td>175</td><td>232</td><td>284</td>\n</tr>\n<tr>\n<td class=\"td-left\"><em>e</em>, percent</td>\n<td colspan=\"3\">See Table 2.3.1.0(e)</td>\n</tr>\n<tr>\n<td class=\"td-left\"><em>E</em>, 10<sup>3</sup> ksi</td>\n<td colspan=\"3\">29.0</td>\n</tr>\n<tr>\n<td class=\"td-left\"><em>E<sub>c</sub></em>, 10<sup>3</sup> ksi</td>\n<td colspan=\"3\">29.0</td>\n</tr>\n<tr>\n<td class=\"td-left\"><em>G</em>, 10<sup>3</sup> ksi</td>\n<td colspan=\"3\">11.0</td>\n</tr>\n<tr>\n<td class=\"td-left\"><em>μ</em></td>\n<td colspan=\"3\">0.32</td>\n</tr>\n<!-- Physical Properties -->\n<tr class=\"prop-section\">\n<td class=\"td-left\" colspan=\"4\">Physical Properties:</td>\n</tr>\n<tr>\n<td class=\"td-left\"><em>ω</em>, lb/in.<sup>3</sup></td>\n<td colspan=\"3\">0.283</td>\n</tr>\n<tr>\n<td class=\"td-left\"><em>C</em>, <em>K</em>, and <em>α</em></td>\n<td colspan=\"3\">See Figure 2.3.1.0</td>\n</tr>\n</tbody>\n<tfoot>\n<tr><td colspan=\"4\"><sup>a</sup> Design values are applicable only to parts for which the indicated <em>F<sub>tu</sub></em> has been substantiated by adequate quality control testing.</td></tr>\n</tfoot>\n</table>"},{"id":"2.3.1.0f2","caption":"Table 2.3.1.0(f2). Design Mechanical and Physical Properties of Low-Alloy Steels — 4335V and D6AC (Sheet, Strip, and Plate)","page":"Chapter2.3(steel).html","anchor":"table-2.3.1.0f2","pdfPage":78,"html":"<table class=\"hdbk-table\">\n<caption>Table 2.3.1.0(f2). Design Mechanical and Physical Properties of Low-Alloy Steels — 4335V and D6AC (Sheet, Strip, and Plate)</caption>\n<thead>\n<tr>\n<th style=\"width:12rem; text-align:left;\">Alloy</th>\n<th>4335V</th>\n<th colspan=\"2\">D6AC</th>\n</tr>\n<tr class=\"subhead\">\n<th style=\"text-align:left;\">Specification [see Tables 2.3.1.0(a) and (b)]</th>\n<th>AMS 6435</th>\n<th colspan=\"2\">AMS 6439</th>\n</tr>\n<tr class=\"subhead\">\n<th style=\"text-align:left;\">Form</th>\n<th colspan=\"3\">Sheet, strip, and plate</th>\n</tr>\n<tr class=\"subhead\">\n<th style=\"text-align:left;\">Condition</th>\n<th colspan=\"3\">Quenched and tempered<sup>a</sup></th>\n</tr>\n<tr class=\"subhead\">\n<th style=\"text-align:left;\">Thickness or diameter, in.</th>\n<th><sup>b</sup></th>\n<th>≤0.250</th>\n<th>≥0.251</th>\n</tr>\n<tr class=\"subhead\">\n<th style=\"text-align:left;\">Basis</th>\n<th>S</th>\n<th>S</th>\n<th>S</th>\n</tr>\n</thead>\n<tbody>\n<tr class=\"prop-section\"><td class=\"td-left\" colspan=\"4\">Mechanical Properties:</td></tr>\n<tr>\n<td class=\"td-left\"><em>F<sub>tu</sub></em>, ksi</td>\n<td>220</td><td>215</td><td>224</td>\n</tr>\n<tr>\n<td class=\"td-left\"><em>F<sub>ty</sub></em>, ksi</td>\n<td>190</td><td>190</td><td>195</td>\n</tr>\n<tr>\n<td class=\"td-left\"><em>F<sub>cy</sub></em>, ksi</td>\n<td>198</td><td>198</td><td>203</td>\n</tr>\n<tr>\n<td class=\"td-left\"><em>F<sub>su</sub></em>, ksi</td>\n<td>132</td><td>129</td><td>134</td>\n</tr>\n<tr class=\"prop-group\"><td class=\"td-left\" colspan=\"4\"><em>F<sub>bru</sub></em>, ksi:<sup>c</sup></td></tr>\n<tr>\n<td class=\"td-indent\">(e/D = 1.5)</td>\n<td>297</td><td>290</td><td>302</td>\n</tr>\n<tr>\n<td class=\"td-indent\">(e/D = 2.0)</td>\n<td>385</td><td>376</td><td>392</td>\n</tr>\n<tr class=\"prop-group\"><td class=\"td-left\" colspan=\"4\"><em>F<sub>bry</sub></em>, ksi:<sup>c</sup></td></tr>\n<tr>\n<td class=\"td-indent\">(e/D = 1.5)</td>\n<td>274</td><td>274</td><td>281</td>\n</tr>\n<tr>\n<td class=\"td-indent\">(e/D = 2.0)</td>\n<td>302</td><td>302</td><td>310</td>\n</tr>\n<tr class=\"prop-group\"><td class=\"td-left\" colspan=\"4\"><em>e</em>, percent:</td></tr>\n<tr>\n<td class=\"td-indent\">L</td>\n<td>10</td><td>…</td><td>…</td>\n</tr>\n<tr>\n<td class=\"td-indent\">LT</td>\n<td>7</td><td>7</td><td>7</td>\n</tr>\n<tr>\n<td class=\"td-left\"><em>E</em>, 10<sup>3</sup> ksi</td>\n<td colspan=\"3\">29.0</td>\n</tr>\n<tr>\n<td class=\"td-left\"><em>E<sub>c</sub></em>, 10<sup>3</sup> ksi</td>\n<td colspan=\"3\">29.0</td>\n</tr>\n<tr>\n<td class=\"td-left\"><em>G</em>, 10<sup>3</sup> ksi</td>\n<td colspan=\"3\">11.0</td>\n</tr>\n<tr>\n<td class=\"td-left\"><em>μ</em></td>\n<td colspan=\"3\">0.32</td>\n</tr>\n<tr class=\"prop-section\"><td class=\"td-left\" colspan=\"4\">Physical Properties:</td></tr>\n<tr>\n<td class=\"td-left\"><em>ω</em>, lb/in.<sup>3</sup></td>\n<td colspan=\"3\">0.283</td>\n</tr>\n<tr>\n<td class=\"td-left\"><em>C</em>, <em>K</em>, and <em>α</em></td>\n<td colspan=\"3\">See Figure 2.3.1.0</td>\n</tr>\n</tbody>\n<tfoot>\n<tr><td colspan=\"4\"><sup>a</sup> Design values are applicable only to parts for which the indicated <em>F<sub>tu</sub></em> has been substantiated by adequate quality control testing.</td></tr>\n<tr><td colspan=\"4\"><sup>b</sup> Thickness ≤1.70 in. for quenching in molten salt at desired tempering temperature (martempering); ≤2.50 in. for quenching in oil at a flow rate of 200 feet/min.</td></tr>\n<tr><td colspan=\"4\"><sup>c</sup> Bearing values are “dry pin” values per Section 1.4.7.1.</td></tr>\n</tfoot>\n</table>"},{"id":"2.3.1.0g2","caption":"Table 2.3.1.0(g2). Design Mechanical and Physical Properties of Low-Alloy Steels — 4330V and Steels Listed in Table 2.3.0.2 (All Wrought Forms, Quenched and Tempered)","page":"Chapter2.3(steel).html","anchor":"table-2.3.1.0g2","pdfPage":80,"html":"<table class=\"hdbk-table\">\n<caption>Table 2.3.1.0(g2). Design Mechanical and Physical Properties of Low-Alloy Steels — 4330V and Steels Listed in Table 2.3.0.2 (All Wrought Forms, Quenched and Tempered)</caption>\n<thead>\n<tr>\n<th style=\"width:12rem; text-align:left;\">Alloy</th>\n<th>4330V</th>\n<th colspan=\"6\">See steels listed in Table 2.3.0.2 for the applicable strength levels</th>\n</tr>\n<tr class=\"subhead\">\n<th style=\"text-align:left;\">Specification [see Tables 2.3.1.0(a) and (b)]</th>\n<th>AMS 6427</th>\n<th colspan=\"6\">See Tables 2.3.1.0(a) and (b)</th>\n</tr>\n<tr class=\"subhead\">\n<th style=\"text-align:left;\">Form</th>\n<th colspan=\"7\">All wrought forms</th>\n</tr>\n<tr class=\"subhead\">\n<th style=\"text-align:left;\">Condition</th>\n<th colspan=\"7\">Quenched and tempered<sup>a</sup></th>\n</tr>\n<tr class=\"subhead\">\n<th style=\"text-align:left;\">Thickness or diameter, in.</th>\n<th>≤ 2.5</th>\n<th colspan=\"4\"><sup>b</sup></th>\n<th></th>\n<th><sup>c</sup></th>\n</tr>\n<tr class=\"subhead\">\n<th style=\"text-align:left;\">Basis</th>\n<th colspan=\"7\"><sup>d</sup></th>\n</tr>\n</thead>\n<tbody>\n<tr class=\"prop-section\"><td class=\"td-left\" colspan=\"8\">Mechanical Properties:</td></tr>\n<tr>\n<td class=\"td-left\"><em>F<sub>tu</sub></em>, ksi</td>\n<td>220</td><td>125</td><td>140</td><td>150</td><td>160</td><td>180</td><td>200</td>\n</tr>\n<tr>\n<td class=\"td-left\"><em>F<sub>ty</sub></em>, ksi</td>\n<td>185</td><td>100</td><td>120</td><td>132</td><td>142</td><td>163</td><td>176</td>\n</tr>\n<tr>\n<td class=\"td-left\"><em>F<sub>cy</sub></em>, ksi</td>\n<td>193</td><td>109</td><td>131</td><td>145</td><td>154</td><td>173</td><td>181</td>\n</tr>\n<tr>\n<td class=\"td-left\"><em>F<sub>su</sub></em>, ksi</td>\n<td>132</td><td>75</td><td>84</td><td>90</td><td>96</td><td>108</td><td>120</td>\n</tr>\n<tr class=\"prop-group\"><td class=\"td-left\" colspan=\"8\"><em>F<sub>bru</sub>
