Repository: bckasper3/KasperCalc

This is the home of KasperCalc. The location of the infrequently used aerospace calculator. 
Go to KasperCalc.com

KasperCalc is not liable for any error or mistakes in the entirity of the website.

File: js/data/figures/3.2.3.json (part 2 of 2)
<td>80</td><td>80</td><td>80<sup>c</sup></td><td>···</td><td>95</td><td>95</td><td>95<sup>c</sup></td><td>···</td><td>···</td></tr>\n<tr class=\"prop-group\"><td class=\"td-left\" colspan=\"13\"><em>e</em>, percent (S-basis):</td></tr>\n<tr><td class=\"td-indent\">LT</td><td><sup>d</sup></td><td>···</td><td><sup>d</sup></td><td>12</td><td>8</td><td><sup>d</sup></td><td>4</td><td>5</td><td>5</td><td>5</td><td>5</td><td>5</td></tr>\n<tr><td class=\"td-left\"><em>E</em>, 10<sup>3</sup> ksi</td><td colspan=\"12\">See Table 3.2.3.0(d)</td></tr>\n<tr><td class=\"td-left\"><em>E<sub>c</sub></em>, 10<sup>3</sup> ksi</td><td colspan=\"12\">See Table 3.2.3.0(d)</td></tr>\n<tr><td class=\"td-left\"><em>G</em>, 10<sup>3</sup> ksi</td><td colspan=\"12\">See Table 3.2.3.0(d)</td></tr>\n<tr><td class=\"td-left\"><em>μ</em></td><td colspan=\"12\">See Table 3.2.3.0(d)</td></tr>\n<tr class=\"prop-section\"><td class=\"td-left\" colspan=\"13\">Physical Properties:</td></tr>\n<tr><td class=\"td-left\"><em>ω</em>, lb/in.<sup>3</sup></td><td colspan=\"12\">0.100</td></tr>\n<tr><td class=\"td-left\"><em>C</em>, Btu/(lb)(°F)</td><td colspan=\"12\">See Figure 3.2.3.0</td></tr>\n<tr><td class=\"td-left\"><em>K</em>, Btu/[(hr)(ft<sup>2</sup>)(°F)/ft]</td><td colspan=\"12\">71 (at 77°F) for T4X and 87 (at 77°F) for T6X, T7X, See Figure 3.2.3.0</td></tr>\n<tr><td class=\"td-left\"><em>α</em>, 10<sup>-6</sup> in./in./°F</td><td colspan=\"12\">See Figure 3.2.3.0</td></tr>\n</tbody>\n<tfoot>\n<tr><td colspan=\"13\"><sup>a</sup> Design allowables in some cases were based upon data obtained from testing samples of material, supplied in the O or F temper, which were heat treated to demonstrate response to heat treatment by suppliers. Properties obtained by the user may be different than those listed if the material has been formed or otherwise cold or hot worked, particularly in the annealed temper, prior to solution heat treatment.</td></tr>\n<tr><td colspan=\"13\"><sup>b</sup> Bearing values are “dry pin” values per Section 1.4.7.1.</td></tr>\n<tr><td colspan=\"13\"><sup>c</sup> See Table 3.1.2.1.1.</td></tr>\n<tr><td colspan=\"13\"><sup>d</sup> See Table 3.2.3.0(c).</td></tr>\n</tfoot>\n</table>"},{"id":"3.2.3.0e2","caption":"Table 3.2.3.0(e2). Design Mechanical and Physical Properties of Clad 2024 Aluminum Alloy Sheet and Plate—Continued","page":"Chapter3.2(aluminum).html","anchor":"table-3.2.3.0e2","pdfPage":379,"html":"<table class=\"hdbk-table\">\n<caption>Table 3.2.3.0(e<sub>2</sub>). Design Mechanical and Physical Properties of Clad 2024 Aluminum Alloy Sheet and Plate—Continued</caption>\n<thead>\n<tr>\n<th style=\"width:12rem; text-align:left;\">Specification</th>\n<th colspan=\"8\">AMS-QQ-A-250/5</th>\n</tr>\n<tr>\n<th style=\"text-align:left;\">Form</th>\n<th colspan=\"4\">Flat sheet and plate</th>\n<th colspan=\"4\">Coiled sheet</th>\n</tr>\n<tr>\n<th style=\"text-align:left;\">Temper</th>\n<th colspan=\"4\">T361</th>\n<th colspan=\"4\">T4</th>\n</tr>\n<tr class=\"subhead\">\n<th style=\"text-align:left;\">Thickness, in.</th>\n<th>0.020-0.062</th><th>0.063-0.249</th><th>0.250-0.499</th><th>0.500<sup>a</sup></th>\n<th colspan=\"2\">0.010-0.062</th><th colspan=\"2\">0.063-0.128</th>\n</tr>\n<tr class=\"subhead\">\n<th style=\"text-align:left;\">Basis</th>\n<th>S</th><th>S</th><th>S</th><th>S</th><th>A</th><th>B</th><th>A</th><th>B</th>\n</tr>\n</thead>\n<tbody>\n<tr class=\"prop-section\"><td class=\"td-left\" colspan=\"9\">Mechanical Properties:</td></tr>\n<tr class=\"prop-group\"><td class=\"td-left\" colspan=\"9\"><em>F<sub>tu</sub></em>, ksi:</td></tr>\n<tr><td class=\"td-indent\">L</td><td>62</td><td>65</td><td>65</td><td>64</td><td>58</td><td>59</td><td>61</td><td>62</td></tr>\n<tr><td class=\"td-indent\">LT</td><td>61</td><td>64</td><td>64</td><td>63</td><td>58</td><td>59</td><td>61</td><td>62</td></tr>\n<tr class=\"prop-group\"><td class=\"td-left\" colspan=\"9\"><em>F<sub>ty</sub></em>, ksi:</td></tr>\n<tr><td class=\"td-indent\">L</td><td>53</td><td>53</td><td>53</td><td>52</td><td>36</td><td>38</td><td>38</td><td>39</td></tr>\n<tr><td class=\"td-indent\">LT</td><td>47</td><td>48</td><td>48</td><td>47</td><td>36</td><td>38</td><td>38</td><td>39</td></tr>\n<tr class=\"prop-group\"><td class=\"td-left\" colspan=\"9\"><em>F<sub>cy</sub></em>, ksi:</td></tr>\n<tr><td class=\"td-indent\">L</td><td>44</td><td>45</td><td>45</td><td>44</td><td>36</td><td>38</td><td>38</td><td>39</td></tr>\n<tr><td class=\"td-indent\">LT</td><td>50</td><td>51</td><td>51</td><td>50</td><td>36</td><td>38</td><td>38</td><td>39</td></tr>\n<tr><td class=\"td-left\"><em>F<sub>su</sub></em>, ksi</td><td>38</td><td>40</td><td>40</td><td>39</td><td>37</td><td>37</td><td>38</td><td>39</td></tr>\n<tr class=\"prop-group\"><td class=\"td-left\" colspan=\"9\"><em>F<sub>bru</sub></em><sup>b</sup>, ksi:</td></tr>\n<tr><td class=\"td-indent\">(e/D = 1.5)</td><td>101</td><td>105</td><td>105</td><td>104</td><td>96</td><td>97</td><td>101</td><td>102</td></tr>\n<tr><td class=\"td-indent\">(e/D = 2.0)</td><td>125</td><td>131</td><td>131</td><td>129</td><td>119</td><td>121</td><td>125</td><td>127</td></tr>\n<tr class=\"prop-group\"><td class=\"td-left\" colspan=\"9\"><em>F<sub>bry</sub></em><sup>b</sup>, ksi:</td></tr>\n<tr><td class=\"td-indent\">(e/D = 1.5)</td><td>78</td><td>79</td><td>79</td><td>78</td><td>63</td><td>66</td><td>66</td><td>68</td></tr>\n<tr><td class=\"td-indent\">(e/D = 2.0)</td><td>92</td><td>94</td><td>94</td><td>92</td><td>76</td><td>80</td><td>80</td><td>82</td></tr>\n<tr class=\"prop-group\"><td class=\"td-left\" colspan=\"9\"><em>e</em>, percent (S-basis):</td></tr>\n<tr><td class=\"td-indent\">LT</td><td>8</td><td>9</td><td>9</td><td>10</td><td><sup>c</sup></td><td>···</td><td>15</td><td>···</td></tr>\n<tr><td class=\"td-left\"><em>E</em>, 10<sup>3</sup> ksi:</td><td colspan=\"8\"> </td></tr>\n<tr><td class=\"td-indent\">Primary</td><td>10.5</td><td>10.5</td><td colspan=\"2\">10.7</td><td colspan=\"2\">10.5</td><td colspan=\"2\">10.5</td></tr>\n<tr><td class=\"td-indent\">Secondary</td><td>9.5</td><td>10.0</td><td colspan=\"2\">10.2</td><td colspan=\"2\">9.5</td><td colspan=\"2\">10.0</td></tr>\n<tr><td class=\"td-left\"><em>E<sub>c</sub></em>, 10<sup>3</sup> ksi:</td><td colspan=\"8\"> </td></tr>\n<tr><td class=\"td-indent\">Primary</td><td>10.7</td><td>10.7</td><td colspan=\"2\">10.9</td><td colspan=\"2\">10.7</td><td colspan=\"2\">10.7</td></tr>\n<tr><td class=\"td-indent\">Secondary</td><td>9.7</td><td>10.2</td><td colspan=\"2\">10.4</td><td colspan=\"2\">9.7</td><td colspan=\"2\">10.2</td></tr>\n<tr><td class=\"td-left\"><em>G</em>, 10<sup>3</sup> ksi</td><td colspan=\"8\">···</td></tr>\n<tr><td class=\"td-left\"><em>μ</em></td><td colspan=\"8\">0.33</td></tr>\n<tr class=\"prop-section\"><td class=\"td-left\" colspan=\"9\">Physical Properties:</td></tr>\n<tr><td class=\"td-left\"><em>ω</em>, lb/in.<sup>3</sup></td><td colspan=\"8\">0.100</td></tr>\n<tr><td class=\"td-left\"><em>C</em>, <em>K</em>, and <em>α</em></td><td colspan=\"8\">···</td></tr>\n</tbody>\n<tfoot>\n<tr><td colspan=\"9\"><sup>a</sup> These values have been adjusted to represent the average properties across the whole section, including the 2-½ percent nominal cladding thickness.</td></tr>\n<tr><td colspan=\"9\"><sup>b</sup> Bearing values are “dry pin” values per Section 1.4.7.1.</td></tr>\n<tr><td colspan=\"9\"><sup>c</sup> See Table 3.2.3.0(f).</td></tr>\n</tfoot>\n</table>"},{"id":"3.2.3.0i2","caption":"Table 3.2.3.0(i2). Design Mechanical and Physical Properties of 2024 Aluminum Alloy Bar and Rod; Rolled, Drawn, or Cold-Finished—Continued","page":"Chapter3.2(aluminum).html","anchor":"table-3.2.3.0i2","pdfPage":386,"html":"<table class=\"hdbk-table\">\n<caption>Table 3.2.3.0(i<sub>2</sub>). Design Mechanical and Physical Properties of 2024 Aluminum Alloy Bar and Rod; Rolled, Drawn, or Cold-Finished—Continued</caption>\n<thead>\n<tr>\n<th style=\"width:12rem; text-align:left;\">Specification</th>\n<th colspan=\"10\">AMS 4120 and AMS-QQ-A-225/6</th>\n<th>AMS-QQ-A-225/6</th>\n</tr>\n<tr>\n<th style=\"text-align:left;\">Form</th>\n<th colspan=\"11\">Bar and rod; rolled, drawn, or cold-finished</th>\n</tr>\n<tr>\n<th style=\"text-align:left;\">Temper</th>\n<th colspan=\"10\">T4<sup>a</sup></th>\n<th>T42<sup>b</sup></th>\n</tr>\n<tr class=\"subhead\">\n<th style=\"text-align:left;\">Thickness, in.</th>\n<th>0.125-0.499</th><th>0.500-1.000</th><th>1.001-2.000</th><th>2.001-3.000</th><th>3.001-4.000</th><th>4.001-4.500<sup>c</sup></th><th>4.501-5.000<sup>d</sup></th><th>5.001-6.000<sup>c</sup></th><th>6.001-6.500<sup>d</sup></th><th>6.501-8.000<sup>d</sup></th>\n<th>≤6.500<sup>c</sup></th>\n</tr>\n<tr class=\"subhead\">\n<th style=\"text-align:left;\">Basis</th>\n<th>S</th><th>S</th><th>S</th><th>S</th><th>S</th><th>S</th><th>S</th><th>S</th><th>S</th><th>S</th><th>S</th>\n</tr>\n</thead>\n<tbody>\n<tr class=\"prop-section\"><td class=\"td-left\" colspan=\"12\">Mechanical Properties:</td></tr>\n<tr class=\"prop-group\"><td class=\"td-left\" colspan=\"12\"><em>F<sub>tu</sub></em>, ksi:</td></tr>\n<tr><td class=\"td-indent\">L</td><td>62</td><td>62</td><td>62</td><td>62</td><td>62</td><td>62</td><td>62</td><td>62</td><td>62</td><td>58</td><td>62</td></tr>\n<tr><td class=\"td-indent\">LT</td><td>61<sup>e</sup></td><td>61<sup>e</sup></td><td>59<sup>e</sup></td><td>57<sup>e</sup></td><td>55<sup>e</sup></td><td>54<sup>e</sup></td><td>54<sup>e</sup></td><td>52<sup>e</sup></td><td>···</td><td>···</td><td>···</td></tr>\n<tr class=\"prop-group\"><td class=\"td-left\" colspan=\"12\"><em>F<sub>ty</sub></em>, ksi:</td></tr>\n<tr><td class=\"td-indent\">L</td><td>45</td><td>42</td><td>42</td><td>42</td><td>42</td><td>42</td><td>40</td><td>40</td><td>40</td><td>38</td><td>40</td></tr>\n<tr><td class=\"td-indent\">LT</td><td>45<sup>e</sup></td><td>42<sup>e</sup></td><td>41<sup>e</sup></td><td>40<sup>e</sup></td><td>39<sup>e</sup></td><td>39<sup>e</sup></td><td>37<sup>e</sup></td><td>36<sup>e</sup></td><td>···</td><td>···</td><td>···</td></tr>\n<tr class=\"prop-group\"><td class=\"td-left\" colspan=\"12\"><em>F<sub>cy</sub></em>, ksi:</td></tr>\n<tr><td class=\"td-indent\">L</td><td>36</td><td>33</td><td>33</td><td>33</td><td>33</td><td>33</td><td>32</td><td>32</td><td>···</td><td>···</td><td>···</td></tr>\n<tr><td class=\"td-indent\">LT</td><td>···</td><td>···</td><td>···</td><td>···</td><td>···</td><td>···</td><td>···</td><td>···</td><td>···</td><td>···</td><td>···</td></tr>\n<tr><td class=\"td-left\"><em>F<sub>su</sub></em>, ksi</td><td>37</td><td>37</td><td>37</td><td>37</td><td>37</td><td>37</td><td>37</td><td>37</td><td>37</td><td>···</td><td>···</td></tr>\n<tr class=\"prop-group\"><td class=\"td-left\" colspan=\"12\"><em>F<sub>bru</sub></em>, ksi:</td></tr>\n<tr><td class=\"td-indent\">(e/D = 1.5)</td><td>93</td><td>93</td><td>93</td><td>93</td><td>93</td><td>93</td><td>93</td><td>93</td><td>···</td><td>···</td><td>···</td></tr>\n<tr><td class=\"td-indent\">(e/D = 2.0)</td><td>118</td><td>118</td><td>118</td><td>118</td><td>118</td><td>118</td><td>118</td><td>118</td><td>···</td><td>···</td><td>···</td></tr>\n<tr class=\"prop-group\"><td class=\"td-left\" colspan=\"12\"><em>F<sub>bry</sub></em>, ksi:</td></tr>\n<tr><td class=\"td-indent\">(e/D = 1.5)</td><td>63</td><td>59</td><td>59</td><td>59</td><td>59</td><td>59</td><td>56</td><td>56</td><td>···</td><td>···</td><td>···</td></tr>\n<tr><td class=\"td-indent\">(e/D = 2.0)</td><td>72</td><td>67</td><td>67</td><td>67</td><td>67</td><td>67</td><td>64</td><td>64</td><td>···</td><td>···</td><td>···</td></tr>\n<tr class=\"prop-group\"><td class=\"td-left\" colspan=\"12\"><em>e</em>, percent:</td></tr>\n<tr><td class=\"td-indent\">L</td><td>10</td><td>10</td><td>10</td><td>10</td><td>10</td><td>10</td><td>10</td><td>10</td><td>10</td><td>10</td><td>10</td></tr>\n<tr><td class=\"td-left\"><em>E</em>, 10<sup>3</sup> ksi</td><td colspan=\"11\">10.5</td></tr>\n<tr><td class=\"td-left\"><em>E<sub>c</sub></em>, 10<sup>3</sup> ksi</td><td colspan=\"11\">10.7</td></tr>\n<tr><td class=\"td-left\"><em>G</em>, 10<sup>3</sup> ksi</td><td colspan=\"11\">4.0</td></tr>\n<tr><td class=\"td-left\"><em>μ</em></td><td colspan=\"11\">0.33</td></tr>\n<tr class=\"prop-section\"><td class=\"td-left\" colspan=\"12\">Physical Properties:</td></tr>\n<tr><td class=\"td-left\"><em>ω</em>, lb/in.<sup>3</sup></td><td colspan=\"11\">0.100</td></tr>\n<tr><td class=\"td-left\"><em>C</em> and <em>α</em></td><td colspan=\"11\">See Figure 3.2.3.0</td></tr>\n<tr><td class=\"td-left\"><em>K</em>, Btu/[(hr)(ft<sup>2</sup>)(°F)/ft]</td><td colspan=\"11\">71 (at 77°F) for T4X (See Figure 3.2.3.0)</td></tr>\n</tbody>\n<tfoot>\n<tr><td colspan=\"12\"><sup>a</sup> The T4 temper is obsolete and should not be specified for new designs.</td></tr>\n<tr><td colspan=\"12\"><sup>b</sup> These properties apply when samples of material supplied in the O or F temper are heat treated to demonstrate response to heat treatment. Properties obtained by the user, however, may be lower than those listed if the material has been formed or otherwise cold or hot worked, particularly in the annealed temper, prior to solution heat treatment.</td></tr>\n<tr><td colspan=\"12\"><sup>c</sup> For square, rectangular, hexagonal, or octagonal bar, maximum thickness is 4 inches, and maximum cross-sectional area is 36 square inches.</td></tr>\n<tr><td colspan=\"12\"><sup>d</sup> Applies to rod only.</td></tr>\n<tr><td colspan=\"12\"><sup>e</sup> Caution: This specific alloy, temper, and product form exhibits poor stress-corrosion cracking resistance in this grain direction. It corresponds to an SCC resistance rating of D, as indicated in Table 3.1.2.3.1(a).</td></tr>\n</tfoot>\n</table>"},{"id":"3.2.3.0j2","caption":"Table 3.2.3.0(j2). Design Mechanical and Physical Properties of 2024 Aluminum Alloy Extrusion—Concluded","page":"Chapter3.2(aluminum).html","anchor":"table-3.2.3.0j2","pdfPage":371,"html":"<table class=\"hdbk-table\">\n<caption>Table 3.2.3.0(j<sub>2</sub>). Design Mechanical and Physical Properties of 2024 Aluminum Alloy Extrusion—Concluded</caption>\n<thead>\n<tr>\n<th style=\"width:12rem; text-align:left;\">Specification</th>\n<th colspan=\"10\">AMS-QQ-A-200/3</th>\n</tr>\n<tr>\n<th style=\"text-align:left;\">Form</th>\n<th colspan=\"10\">Extruded bar, rod, and shapes</th>\n</tr>\n<tr>\n<th style=\"text-align:left;\">Temper</th>\n<th colspan=\"10\">T42<sup>a</sup></th>\n</tr>\n<tr class=\"subhead\">\n<th style=\"text-align:left;\">Cross-Sectional Area, in.<sup>2</sup></th>\n<th colspan=\"10\">≤25</th>\n</tr>\n<tr class=\"subhead\">\n<th style=\"text-align:left;\">Thickness or Diameter,<sup>b</sup> in.</th>\n<th>≤0.249</th><th>0.250-0.499</th><th>0.500-0.749</th><th>0.750-0.999</th><th>1.000-1.249</th><th>1.250-1.499</th><th>1.500-1.749</th><th>1.750-1.999</th><th>2.000-2.249</th><th>2.250-2.499</th>\n</tr>\n<tr class=\"subhead\">\n<th style=\"text-align:left;\">Basis</th>\n<th>S</th><th>S</th><th>S</th><th>S</th><th>S</th><th>S</th><th>S</th><th>S</th><th>S</th><th>S</th>\n</tr>\n</thead>\n<tbody>\n<tr class=\"prop-section\"><td class=\"td-left\" colspan=\"11\">Mechanical Properties:</td></tr>\n<tr class=\"prop-group\"><td class=\"td-left\" colspan=\"11\"><em>F<sub>tu</sub></em>, ksi:</td></tr>\n<tr><td class=\"td-indent\">L</td><td>57</td><td>57</td><td>57</td><td>57</td><td>57</td><td>57</td><td>57</td><td>57</td><td>57</td><td>57</td></tr>\n<tr><td class=\"td-indent\">LT</td><td>55</td><td>54</td><td>52</td><td>51</td><td>49</td><td>47</td><td>45</td><td>43</td><td>41</td><td>39</td></tr>\n<tr class=\"prop-group\"><td class=\"td-left\" colspan=\"11\"><em>F<sub>ty</sub></em>, ksi:</td></tr>\n<tr><td class=\"td-indent\">L</td><td>38</td><td>38</td><td>38</td><td>38</td><td>38</td><td>38</td><td>38</td><td>38</td><td>38</td><td>38</td></tr>\n<tr><td class=\"td-indent\">LT</td><td>36</td><td>35</td><td>34</td><td>33</td><td>32</td><td>31</td><td>30</td><td>29</td><td>28</td><td>27</td></tr>\n<tr class=\"prop-group\"><td class=\"td-left\" colspan=\"11\"><em>F<sub>cy</sub></em>, ksi:</td></tr>\n<tr><td class=\"td-indent\">L</td><td>38</td><td>38</td><td>38</td><td>38</td><td>38</td><td>38</td><td>38</td><td>38</td><td>38</td><td>38</td></tr>\n<tr><td class=\"td-indent\">LT</td><td>39</td><td>38</td><td>37</td><td>36</td><td>35</td><td>34</td><td>33</td><td>31</td><td>30</td><td>29</td></tr>\n<tr><td class=\"td-left\"><em>F<sub>su</sub></em>, ksi</td><td>29</td><td>29</td><td>29</td><td>29</td><td>29</td><td>29</td><td>28</td><td>27</td><td>26</td><td>24</td></tr>\n<tr class=\"prop-group\"><td class=\"td-left\" colspan=\"11\"><em>F<sub>bru</sub></em><sup>c</sup>, ksi:</td></tr>\n<tr><td class=\"td-indent\">(e/D = 1.5)</td><td>81</td><td>80</td><td>79</td><td>77</td><td>75</td><td>74</td><td>71</td><td>69</td><td>67</td><td>64</td></tr>\n<tr><td class=\"td-indent\">(e/D = 2.0)</td><td>99</td><td>98</td><td>97</td><td>95</td><td>93</td><td>91</td><td>89</td><td>86</td><td>83</td><td>81</td></tr>\n<tr class=\"prop-group\"><td class=\"td-left\" colspan=\"11\"><em>F<sub>bry</sub></em><sup>c</sup>, ksi:</td></tr>\n<tr><td class=\"td-indent\">(e/D = 1.5)</td><td>56</td><td>55</td><td>53</td><td>51</td><td>49</td><td>47</td><td>44</td><td>41</td><td>39</td><td>36</td></tr>\n<tr><td class=\"td-indent\">(e/D = 2.0)</td><td>69</td><td>67</td><td>65</td><td>63</td><td>61</td><td>59</td><td>56</td><td>53</td><td>50</td><td>47</td></tr>\n<tr class=\"prop-group\"><td class=\"td-left\" colspan=\"11\"><em>e</em>, percent:</td></tr>\n<tr><td class=\"td-indent\">L</td><td>12</td><td>12</td><td>12</td><td>10</td><td>10</td><td>10</td><td>10</td><td>10</td><td>10</td><td>10</td></tr>\n<tr><td class=\"td-left\"><em>E</em>, 10<sup>3</sup> ksi</td><td colspan=\"10\">10.8</td></tr>\n<tr><td class=\"td-left\"><em>E<sub>c</sub></em>, 10<sup>3</sup> ksi</td><td colspan=\"10\">11.0</td></tr>\n<tr><td class=\"td-left\"><em>G</em>, 10<sup>3</sup> ksi</td><td colspan=\"10\">4.1</td></tr>\n<tr><td class=\"td-left\"><em>μ</em></td><td colspan=\"10\">0.33</td></tr>\n<tr class=\"prop-section\"><td class=\"td-left\" colspan=\"11\">Physical Properties:</td></tr>\n<tr><td class=\"td-left\"><em>ω</em>, lb/in.<sup>3</sup></td><td colspan=\"10\">0.100</td></tr>\n<tr><td class=\"td-left\"><em>C</em>, <em>K</em>, and <em>α</em></td><td colspan=\"10\">See Figure 3.2.3.0</td></tr>\n</tbody>\n<tfoot>\n<tr><td colspan=\"11\"><sup>a</sup> Design allowables were based upon data obtained from testing samples of material supplied in the O or F temper, which were heat treated to demonstrate response to heat treatment by suppliers. Properties obtained by the user, however, may be lower than those listed if the material has been formed or otherwise cold or hot worked, particularly in the annealed temper, prior to solution heat treatment.</td></tr>\n<tr><td colspan=\"11\"><sup>b</sup> The mechanical properties are to be based upon the thickness at the time of quench.</td></tr>\n<tr><td colspan=\"11\"><sup>c</sup> Bearing values are “dry pin” values per Section 1.4.7.1.</td></tr>\n</tfoot>\n</table>"},{"id":"3.2.3.0b3","caption":"Table 3.2.3.0(b3). Design Mechanical and Physical Properties of 2024 Aluminum Alloy Sheet and Plate—Concluded","page":"Chapter3.2(aluminum).html","anchor":"table-3.2.3.0b3","pdfPage":376,"html":"<table class=\"hdbk-table\">\n<caption>Table 3.2.3.0(b<sub>3</sub>). Design Mechanical and Physical Properties of 2024 Aluminum Alloy Sheet and Plate—Concluded</caption>\n<thead>\n<tr>\n<th style=\"width:12rem; text-align:left;\">Specification</th>\n<th colspan=\"9\">AMS-QQ-A-250/4</th>\n</tr>\n<tr>\n<th style=\"text-align:left;\">Form</th>\n<th colspan=\"2\">Sheet</th>\n<th colspan=\"4\">Plate</th>\n<th colspan=\"2\">Sheet</th>\n<th>Plate</th>\n</tr>\n<tr>\n<th style=\"text-align:left;\">Temper</th>\n<th colspan=\"2\">T81</th>\n<th colspan=\"4\">T851</th>\n<th colspan=\"3\">T861</th>\n</tr>\n<tr class=\"subhead\">\n<th style=\"text-align:left;\">Thickness, in.</th>\n<th colspan=\"2\">0.010-0.249</th>\n<th colspan=\"2\">0.250-0.499</th>\n<th>0.500-1.000</th><th>1.001-1.499</th>\n<th>0.020-0.062</th><th>0.063-0.249</th><th>0.250-0.500</th>\n</tr>\n<tr class=\"subhead\">\n<th style=\"text-align:left;\">Basis</th>\n<th>A</th><th>B</th><th>A</th><th>B</th><th>S</th><th>S</th><th>S</th><th>S</th><th>S</th>\n</tr>\n</thead>\n<tbody>\n<tr class=\"prop-section\"><td class=\"td-left\" colspan=\"10\">Mechanical Properties:</td></tr>\n<tr class=\"prop-group\"><td class=\"td-left\" colspan=\"10\"><em>F<sub>tu</sub></em>, ksi:</td></tr>\n<tr><td class=\"td-indent\">L</td><td>67</td><td>68</td><td>67</td><td>68</td><td>66</td><td>66</td><td>71</td><td>72</td><td>70</td></tr>\n<tr><td class=\"td-indent\">LT</td><td>67</td><td>68</td><td>67</td><td>68</td><td>66</td><td>66</td><td>70</td><td>71</td><td>70</td></tr>\n<tr class=\"prop-group\"><td class=\"td-left\" colspan=\"10\"><em>F<sub>ty</sub></em>, ksi:</td></tr>\n<tr><td class=\"td-indent\">L</td><td>59</td><td>61</td><td>58</td><td>60</td><td>58</td><td>57</td><td>63</td><td>67</td><td>64</td></tr>\n<tr><td class=\"td-indent\">LT</td><td>58</td><td>60</td><td>58</td><td>60</td><td>58</td><td>57</td><td>62</td><td>66</td><td>64</td></tr>\n<tr class=\"prop-group\"><td class=\"td-left\" colspan=\"10\"><em>F<sub>cy</sub></em>, ksi:</td></tr>\n<tr><td class=\"td-indent\">L</td><td>59</td><td>61</td><td>58</td><td>60</td><td>58</td><td>56</td><td>63</td><td>67</td><td>64</td></tr>\n<tr><td class=\"td-indent\">LT</td><td>58</td><td>60</td><td>59</td><td>61</td><td>58</td><td>57</td><td>65</td><td>69</td><td>67</td></tr>\n<tr><td class=\"td-left\"><em>F<sub>su</sub></em>, ksi</td><td>40</td><td>41</td><td>38</td><td>39</td><td>37</td><td>37</td><td>40</td><td>40</td><td>40</td></tr>\n<tr class=\"prop-group\"><td class=\"td-left\" colspan=\"10\"><em>F<sub>bru</sub></em><sup>a</sup>, ksi:</td></tr>\n<tr><td class=\"td-indent\">(e/D = 1.5)</td><td>100</td><td>102</td><td>102</td><td>103</td><td>100</td><td>100<sup>b</sup></td><td>108</td><td>110</td><td>108</td></tr>\n<tr><td class=\"td-indent\">(e/D = 2.0)</td><td>127</td><td>129</td><td>131</td><td>133</td><td>129</td><td>129<sup>b</sup></td><td>140</td><td>142</td><td>140</td></tr>\n<tr class=\"prop-group\"><td class=\"td-left\" colspan=\"10\"><em>F<sub>bry</sub></em><sup>a</sup>, ksi:</td></tr>\n<tr><td class=\"td-indent\">(e/D = 1.5)</td><td>83</td><td>86</td><td>86</td><td>89</td><td>86</td><td>85<sup>b</sup></td><td>90</td><td>96</td><td>93</td></tr>\n<tr><td class=\"td-indent\">(e/D = 2.0)</td><td>94</td><td>97</td><td>101</td><td>105</td><td>101</td><td>99<sup>b</sup></td><td>105</td><td>112</td><td>109</td></tr>\n<tr class=\"prop-group\"><td class=\"td-left\" colspan=\"10\"><em>e</em>, percent (S-basis):</td></tr>\n<tr><td class=\"td-indent\">LT</td><td>5</td><td>···</td><td>5</td><td>···</td><td>5</td><td>5</td><td>3</td><td>4</td><td>4</td></tr>\n<tr><td class=\"td-left\"><em>E</em>, 10<sup>3</sup> ksi</td><td colspan=\"9\">See Table 3.2.3.0(d)</td></tr>\n<tr><td class=\"td-left\"><em>E<sub>c</sub></em>, 10<sup>3</sup> ksi</td><td colspan=\"9\">See Table 3.2.3.0(d)</td></tr>\n<tr><td class=\"td-left\"><em>G</em>, 10<sup>3</sup> ksi</td><td colspan=\"9\">See Table 3.2.3.0(d)</td></tr>\n<tr><td class=\"td-left\"><em>μ</em></td><td colspan=\"9\">See Table 3.2.3.0(d)</td></tr>\n<tr class=\"prop-section\"><td class=\"td-left\" colspan=\"10\">Physical Properties:</td></tr>\n<tr><td class=\"td-left\"><em>ω</em>, lb/in.<sup>3</sup></td><td colspan=\"9\">0.100</td></tr>\n<tr><td class=\"td-left\"><em>C</em>, Btu/(lb)(°F)</td><td colspan=\"9\">See Figure 3.2.3.0</td></tr>\n<tr><td class=\"td-left\"><em>K</em>, Btu/[(hr)(ft<sup>2</sup>)(°F)/ft]</td><td colspan=\"9\">87 (at 77°F)</td></tr>\n<tr><td class=\"td-left\"><em>α</em>, 10<sup>-6</sup> in./in./°F</td><td colspan=\"9\">See Figure 3.2.3.0</td></tr>\n</tbody>\n<tfoot>\n<tr><td colspan=\"10\"><sup>a</sup> Bearing values are “dry pin” values per Section 1.4.7.1.</td></tr>\n<tr><td colspan=\"10\"><sup>b</sup> See Table 3.1.2.1.1.</td></tr>\n</tfoot>\n</table>"},{"id":"3.2.3.0e3","caption":"Table 3.2.3.0(e3). Design Mechanical and Physical Properties of Clad 2024 Aluminum Alloy Sheet and Plate—Continued","page":"Chapter3.2(aluminum).html","anchor":"table-3.2.3.0e3","pdfPage":380,"html":"<table class=\"hdbk-table\">\n<caption>Table 3.2.3.0(e<sub>3</sub>). Design Mechanical and Physical Properties of Clad 2024 Aluminum Alloy Sheet and Plate—Continued</caption>\n<thead>\n<tr>\n<th style=\"width:12rem; text-align:left;\">Specification</th>\n<th colspan=\"15\">AMS-QQ-A-250/5</th>\n</tr>\n<tr>\n<th style=\"text-align:left;\">Form</th>\n<th colspan=\"15\">Flat sheet and plate</th>\n</tr>\n<tr>\n<th style=\"text-align:left;\">Temper</th>\n<th colspan=\"10\">T42<sup>a</sup></th>\n<th colspan=\"3\">T62<sup>a</sup></th>\n<th colspan=\"2\">T72<sup>a</sup></th>\n</tr>\n<tr class=\"subhead\">\n<th style=\"text-align:left;\">Thickness, in.</th>\n<th colspan=\"2\">0.008-0.009</th><th colspan=\"2\">0.010-0.062</th><th colspan=\"2\">0.063-0.249</th>\n<th>0.250-0.499</th><th>0.500-1.000<sup>b</sup></th><th>1.001-2.000<sup>b</sup></th><th>2.001-3.000<sup>b</sup></th>\n<th>0.010-0.062</th><th>0.063-0.249</th><th>0.250-0.499</th>\n<th>0.010-0.062</th><th>0.063-0.249</th>\n</tr>\n<tr class=\"subhead\">\n<th style=\"text-align:left;\">Basis</th>\n<th>A</th><th>B</th><th>A</th><th>B</th><th>A<sup>c</sup></th><th>B<sup>c</sup></th><th>S<sup>c</sup></th><th>S<sup>c</sup></th><th>S<sup>c,d</sup></th><th>S</th>\n<th>S</th><th>S<sup>c</sup></th><th>S<sup>c</sup></th>\n<th>S</th><th>S</th>\n</tr>\n</thead>\n<tbody>\n<tr class=\"prop-section\"><td class=\"td-left\" colspan=\"16\">Mechanical Properties:</td></tr>\n<tr class=\"prop-group\"><td class=\"td-left\" colspan=\"16\"><em>F<sub>tu</sub></em>, ksi:</td></tr>\n<tr><td class=\"td-indent\">L</td><td>55</td><td>57</td><td>57</td><td>59</td><td>60</td><td>62</td><td>60</td><td>59</td><td>58</td><td>···</td><td>60</td><td>62</td><td>62</td><td>···</td><td>···</td></tr>\n<tr><td class=\"td-indent\">LT</td><td>55</td><td>57</td><td>57</td><td>59</td><td>60</td><td>62</td><td>60</td><td>59</td><td>58</td><td>56</td><td>60</td><td>62</td><td>62</td><td>56</td><td>58</td></tr>\n<tr class=\"prop-group\"><td class=\"td-left\" colspan=\"16\"><em>F<sub>ty</sub></em>, ksi:</td></tr>\n<tr><td class=\"td-indent\">L</td><td>34</td><td>35</td><td>34</td><td>35</td><td>36</td><td>38</td><td>36</td><td>36</td><td>36</td><td>···</td><td>47</td><td>49</td><td>49</td><td>···</td><td>···</td></tr>\n<tr><td class=\"td-indent\">LT</td><td>34</td><td>35</td><td>34</td><td>35</td><td>36</td><td>38</td><td>36</td><td>36</td><td>36</td><td>36</td><td>47</td><td>49</td><td>49</td><td>43</td><td>45</td></tr>\n<tr class=\"prop-group\"><td class=\"td-left\" colspan=\"16\"><em>F<sub>cy</sub></em>, ksi:</td></tr>\n<tr><td class=\"td-indent\">L</td><td>38</td><td>39</td><td>38</td><td>39</td><td>40</td><td>42</td><td>39</td><td>38</td><td>35</td><td>···</td><td>49</td><td>51</td><td>51</td><td>···</td><td>···</td></tr>\n<tr><td class=\"td-indent\">LT</td><td>37</td><td>38</td><td>37</td><td>38</td><td>39</td><td>41</td><td>39</td><td>39</td><td>39</td><td>···</td><td>49</td><td>52</td><td>51</td><td>···</td><td>···</td></tr>\n<tr><td class=\"td-left\"><em>F<sub>su</sub></em>, ksi</td><td>33</td><td>34</td><td>34</td><td>35</td><td>36</td><td>37</td><td>36</td><td>35</td><td>35</td><td>···</td><td>35</td><td>36</td><td>36</td><td>···</td><td>···</td></tr>\n<tr class=\"prop-group\"><td class=\"td-left\" colspan=\"16\"><em>F<sub>bru</sub></em>, ksi:</td></tr>\n<tr><td class=\"td-indent\">(e/D = 1.5)</td><td>88</td><td>91</td><td>91</td><td>94</td><td>96</td><td>99</td><td>95</td><td>90</td><td>83</td><td>···</td><td>97</td><td>100</td><td>100</td><td>···</td><td>···</td></tr>\n<tr><td class=\"td-indent\">(e/D = 2.0)</td><td>109</td><td>113</td><td>113</td><td>117</td><td>119</td><td>123</td><td>119</td><td>117</td><td>115</td><td>···</td><td>126</td><td>130</td><td>130</td><td>···</td><td>···</td></tr>\n<tr class=\"prop-group\"><td class=\"td-left\" colspan=\"16\"><em>F<sub>bry</sub></em>, ksi:</td></tr>\n<tr><td class=\"td-indent\">(e/D = 1.5)</td><td>60</td><td>61</td><td>60</td><td>61</td><td>63</td><td>67</td><td>63</td><td>63</td><td>63</td><td>···</td><td>75</td><td>79</td><td>79</td><td>···</td><td>···</td></tr>\n<tr><td class=\"td-indent\">(e/D = 2.0)</td><td>72</td><td>74</td><td>72</td><td>74</td><td>76</td><td>80</td><td>76</td><td>76</td><td>76</td><td>···</td><td>89</td><td>93</td><td>93</td><td>···</td><td>···</td></tr>\n<tr class=\"prop-group\"><td class=\"td-left\" colspan=\"16\"><em>e</em>, percent (S-basis):</td></tr>\n<tr><td class=\"td-indent\">LT</td><td>10</td><td>···</td><td colspan=\"2\"><sup>e</sup></td><td>15</td><td>···</td><td>12</td><td>8</td><td><sup>e</sup></td><td>4</td><td>5</td><td>5</td><td>5</td><td>5</td><td>5</td></tr>\n<tr><td class=\"td-left\"><em>E</em>, 10<sup>3</sup> ksi:</td><td colspan=\"15\"> </td></tr>\n<tr><td class=\"td-indent\">Primary</td><td colspan=\"4\">10.5</td><td colspan=\"2\">10.5</td><td colspan=\"4\">10.7</td><td>10.5</td><td colspan=\"2\">10.7</td><td>10.5</td><td>10.5</td></tr>\n<tr><td class=\"td-indent\">Secondary</td><td colspan=\"4\">9.5</td><td colspan=\"2\">10.0</td><td colspan=\"4\">10.2</td><td>10.0</td><td colspan=\"2\">10.2</td><td>9.5</td><td>10.0</td></tr>\n<tr><td class=\"td-left\"><em>E<sub>c</sub></em>, 10<sup>3</sup> ksi:</td><td colspan=\"15\"> </td></tr>\n<tr><td class=\"td-indent\">Primary</td><td colspan=\"4\">10.7</td><td colspan=\"2\">10.7</td><td colspan=\"4\">10.9</td><td>10.7</td><td colspan=\"2\">10.9</td><td>10.7</td><td>10.7</td></tr>\n<tr><td class=\"td-indent\">Secondary</td><td colspan=\"4\">9.7</td><td colspan=\"2\">10.2</td><td colspan=\"4\">10.4</td><td>10.2</td><td colspan=\"2\">10.4</td><td>9.7</td><td>10.2</td></tr>\n<tr><td class=\"td-left\"><em>G</em>, 10<sup>3</sup> ksi</td><td colspan=\"15\">···</td></tr>\n<tr><td class=\"td-left\"><em>μ</em></td><td colspan=\"15\">0.33</td></tr>\n<tr class=\"prop-section\"><td class=\"td-left\" colspan=\"16\">Physical Properties:</td></tr>\n<tr><td class=\"td-left\"><em>ω</em>, lb/in.<sup>3</sup></td><td colspan=\"15\">0.100</td></tr>\n<tr><td class=\"td-left\"><em>C</em>, <em>K</em>, and <em>α</em></td><td colspan=\"15\">···</td></tr>\n</tbody>\n<tfoot>\n<tr><td colspan=\"16\"><sup>a</sup> Design allowables in some cases were based upon data obtained from testing samples of material, supplied in the O or F temper, which were heat treated to demonstrate response to heat treatment by suppliers. Properties obtained by the user may be different than those listed if the material has been formed or otherwise cold or hot worked, particularly in the annealed temper, prior to solution heat treatment.</td></tr>\n<tr><td colspan=\"16\"><sup>b</sup> These values have been adjusted to represent the average properties across the whole section, including 2½ percent per side nominal cladding thickness.</td></tr>\n<tr><td colspan=\"16\"><sup>c</sup> Bearing values are “dry pin” values per Section 1.4.7.1.</td></tr>\n<tr><td colspan=\"16\"><sup>d</sup> See Table 3.1.2.1.1.</td></tr>\n<tr><td colspan=\"16\"><sup>e</sup> See Table 3.2.3.0(f).</td></tr>\n</tfoot>\n</table>"},{"id":"3.2.3.0i3","caption":"Table 3.2.3.0(i3). Design Mechanical and Physical Properties of 2024 Aluminum Alloy Bar and Rod; Rolled, Drawn, or Cold-Finished—Concluded","page":"Chapter3.2(aluminum).html","anchor":"table-3.2.3.0i3","pdfPage":387,"html":"<table class=\"hdbk-table\">\n<caption>Table 3.2.3.0(i<sub>3</sub>). Design Mechanical and Physical Properties of 2024 Aluminum Alloy Bar and Rod; Rolled, Drawn, or Cold-Finished—Concluded</caption>\n<thead>\n<tr>\n<th style=\"width:12rem; text-align:left;\">Specification</th>\n<th colspan=\"3\">AMS-QQ-A-225/6</th>\n</tr>\n<tr>\n<th style=\"text-align:left;\">Form</th>\n<th colspan=\"3\">Bar and rod; rolled, drawn, or cold finished</th>\n</tr>\n<tr>\n<th style=\"text-align:left;\">Temper</th>\n<th>T6<sup>a</sup></th><th>T62<sup>b</sup></th><th>T851</th>\n</tr>\n<tr class=\"subhead\">\n<th style=\"text-align:left;\">Thickness,<sup>c</sup> in.</th>\n<th>≤6.500</th><th>≤6.500</th><th>0.500-6.500</th>\n</tr>\n<tr class=\"subhead\">\n<th style=\"text-align:left;\">Basis</th>\n<th>S</th><th>S</th><th>S</th>\n</tr>\n</thead>\n<tbody>\n<tr class=\"prop-section\"><td class=\"td-left\" colspan=\"4\">Mechanical Properties:</td></tr>\n<tr class=\"prop-group\"><td class=\"td-left\" colspan=\"4\"><em>F<sub>tu</sub></em>, ksi:</td></tr>\n<tr><td class=\"td-indent\">L</td><td>62</td><td>60</td><td>66</td></tr>\n<tr><td class=\"td-indent\">LT</td><td>···</td><td>···</td><td>···</td></tr>\n<tr class=\"prop-group\"><td class=\"td-left\" colspan=\"4\"><em>F<sub>ty</sub></em>, ksi:</td></tr>\n<tr><td class=\"td-indent\">L</td><td>50</td><td>46</td><td>58</td></tr>\n<tr><td class=\"td-indent\">LT</td><td>···</td><td>···</td><td>···</td></tr>\n<tr class=\"prop-group\"><td class=\"td-left\" colspan=\"4\"><em>F<sub>cy</sub></em>, ksi:</td></tr>\n<tr><td class=\"td-indent\">L</td><td>···</td><td>···</td><td>···</td></tr>\n<tr><td class=\"td-indent\">LT</td><td>···</td><td>···</td><td>···</td></tr>\n<tr><td class=\"td-left\"><em>F<sub>su</sub></em>, ksi</td><td>···</td><td>···</td><td>···</td></tr>\n<tr class=\"prop-group\"><td class=\"td-left\" colspan=\"4\"><em>F<sub>bru</sub></em>, ksi:</td></tr>\n<tr><td class=\"td-indent\">(e/D = 1.5)</td><td>···</td><td>···</td><td>···</td></tr>\n<tr><td class=\"td-indent\">(e/D = 2.0)</td><td>···</td><td>···</td><td>···</td></tr>\n<tr class=\"prop-group\"><td class=\"td-left\" colspan=\"4\"><em>F<sub>bry</sub></em>, ksi:</td></tr>\n<tr><td class=\"td-indent\">(e/D = 1.5)</td><td>···</td><td>···</td><td>···</td></tr>\n<tr><td class=\"td-indent\">(e/D = 2.0)</td><td>···</td><td>···</td><td>···</td></tr>\n<tr class=\"prop-group\"><td class=\"td-left\" colspan=\"4\"><em>e</em>, percent:</td></tr>\n<tr><td class=\"td-indent\">L</td><td>5</td><td>5</td><td>5</td></tr>\n<tr><td class=\"td-left\"><em>E</em>, 10<sup>3</sup> ksi</td><td colspan=\"3\">10.5</td></tr>\n<tr><td class=\"td-left\"><em>E<sub>c</sub></em>, 10<sup>3</sup> ksi</td><td colspan=\"3\">10.7</td></tr>\n<tr><td class=\"td-left\"><em>G</em>, 10<sup>3</sup> ksi</td><td colspan=\"3\">4.0</td></tr>\n<tr><td class=\"td-left\"><em>μ</em></td><td colspan=\"3\">0.33</td></tr>\n<tr class=\"prop-section\"><td class=\"td-left\" colspan=\"4\">Physical Properties:</td></tr>\n<tr><td class=\"td-left\"><em>ω</em>, lb/in.<sup>3</sup></td><td colspan=\"3\">0.100</td></tr>\n<tr><td class=\"td-left\"><em>C</em> and <em>α</em></td><td colspan=\"3\">See Figure 3.2.3.0</td></tr>\n<tr><td class=\"td-left\"><em>K</em>, Btu/[(hr)(ft<sup>2</sup>)(°F)/ft]</td><td colspan=\"3\">87 (at 77°F) for T6X and T8XX</td></tr>\n</tbody>\n<tfoot>\n<tr><td colspan=\"4\"><sup>a</sup> The T6 temper is obsolete and should not be specified for new designs.</td></tr>\n<tr><td colspan=\"4\"><sup>b</sup> These properties apply when samples of material supplied in the O or F temper are heat treated to demonstrate response to heat treatment. Properties obtained by the user, however, may be lower than those listed if the material has been formed or otherwise cold or hot worked, particularly in the annealed temper, prior to solution heat treatment.</td></tr>\n<tr><td colspan=\"4\"><sup>c</sup> For square, rectangular, hexagonal, or octagonal bar, maximum thickness is 4 inches, and maximum cross-sectional area is 36 square inches.</td></tr>\n</tfoot>\n</table>"},{"id":"3.2.3.0e4","caption":"Table 3.2.3.0(e4). Design Mechanical and Physical Properties of Clad 2024 Aluminum Alloy Sheet and Plate—Concluded","page":"Chapter3.2(aluminum).html","anchor":"table-3.2.3.0e4","pdfPage":381,"html":"<table class=\"hdbk-table\">\n<caption>Table 3.2.3.0(e<sub>4</sub>). Design Mechanical and Physical Properties of Clad 2024 Aluminum Alloy Sheet and Plate—Concluded</caption>\n<thead>\n<tr>\n<th style=\"width:12rem; text-align:left;\">Specification</th>\n<th colspan=\"9\">AMS-QQ-A-250/5</th>\n</tr>\n<tr>\n<th style=\"text-align:left;\">Form</th>\n<th colspan=\"9\">Flat sheet and plate</th>\n</tr>\n<tr>\n<th style=\"text-align:left;\">Temper</th>\n<th colspan=\"2\">T81</th>\n<th colspan=\"3\">T851<sup>a</sup></th>\n<th colspan=\"4\">T861<sup>a</sup></th>\n</tr>\n<tr class=\"subhead\">\n<th style=\"text-align:left;\">Thickness, in.</th>\n<th>0.010-0.062</th><th>0.063-0.249</th>\n<th colspan=\"2\">0.250-0.499</th><th>0.500-1.000<sup>b</sup></th>\n<th>0.020-0.062</th><th>0.063-0.249</th><th>0.250-0.499</th><th>0.500<sup>b</sup></th>\n</tr>\n<tr class=\"subhead\">\n<th style=\"text-align:left;\">Basis</th>\n<th>S</th><th>S</th><th>A</th><th>B</th><th>S</th><th>S</th><th>S</th><th>S</th><th>S</th>\n</tr>\n</thead>\n<tbody>\n<tr class=\"prop-section\"><td class=\"td-left\" colspan=\"10\">Mechanical Properties:</td></tr>\n<tr class=\"prop-group\"><td class=\"td-left\" colspan=\"10\"><em>F<sub>tu</sub></em>, ksi:</td></tr>\n<tr><td class=\"td-indent\">L</td><td>64</td><td>67</td><td>65</td><td>66</td><td>63</td><td>65</td><td>70</td><td>68</td><td>67</td></tr>\n<tr><td class=\"td-indent\">LT</td><td>62</td><td>65</td><td>65</td><td>66</td><td>63</td><td>64</td><td>69</td><td>68</td><td>67</td></tr>\n<tr class=\"prop-group\"><td class=\"td-left\" colspan=\"10\"><em>F<sub>ty</sub></em>, ksi:</td></tr>\n<tr><td class=\"td-indent\">L</td><td>57</td><td>59</td><td>56</td><td>58</td><td>56</td><td>59</td><td>65</td><td>62</td><td>61</td></tr>\n<tr><td class=\"td-indent\">LT</td><td>54</td><td>56</td><td>56</td><td>58</td><td>56</td><td>58</td><td>64</td><td>62</td><td>61</td></tr>\n<tr class=\"prop-group\"><td class=\"td-left\" colspan=\"10\"><em>F<sub>cy</sub></em>, ksi:</td></tr>\n<tr><td class=\"td-indent\">L</td><td>55</td><td>57</td><td>56</td><td>58</td><td>56</td><td>59</td><td>65</td><td>62</td><td>61</td></tr>\n<tr><td class=\"td-indent\">LT</td><td>55</td><td>57</td><td>57</td><td>59</td><td>56</td><td>61</td><td>67</td><td>65</td><td>64</td></tr>\n<tr><td class=\"td-left\"><em>F<sub>su</sub></em>, ksi</td><td>38</td><td>39</td><td>37</td><td>37</td><td>36</td><td>36</td><td>39</td><td>39</td><td>38</td></tr>\n<tr class=\"prop-group\"><td class=\"td-left\" colspan=\"10\"><em>F<sub>bru</sub></em>, ksi:</td></tr>\n<tr><td class=\"td-indent\">(e/D = 1.5)</td><td>96</td><td>100</td><td>99</td><td>100</td><td>96</td><td>99</td><td>107</td><td>105</td><td>104</td></tr>\n<tr><td class=\"td-indent\">(e/D = 2.0)</td><td>122</td><td>127</td><td>127</td><td>129</td><td>123</td><td>128</td><td>138</td><td>136</td><td>134</td></tr>\n<tr class=\"prop-group\"><td class=\"td-left\" colspan=\"10\"><em>F<sub>bry</sub></em>, ksi:</td></tr>\n<tr><td class=\"td-indent\">(e/D = 1.5)</td><td>78</td><td>83</td><td>83</td><td>86</td><td>83</td><td>84</td><td>93</td><td>90</td><td>88</td></tr>\n<tr><td class=\"td-indent\">(e/D = 2.0)</td><td>90</td><td>94</td><td>98</td><td>101</td><td>98</td><td>99</td><td>109</td><td>105</td><td>104</td></tr>\n<tr class=\"prop-group\"><td class=\"td-left\" colspan=\"10\"><em>e</em>, percent (S-basis):</td></tr>\n<tr><td class=\"td-indent\">LT</td><td>5</td><td>5</td><td>5</td><td>···</td><td>5</td><td>3</td><td>4</td><td>4</td><td>4</td></tr>\n<tr><td class=\"td-left\"><em>E</em>, 10<sup>3</sup> ksi:</td><td colspan=\"9\"> </td></tr>\n<tr><td class=\"td-indent\">Primary</td><td>10.5</td><td>10.5</td><td colspan=\"3\">10.7</td><td>10.5</td><td>10.5</td><td colspan=\"2\">10.5</td></tr>\n<tr><td class=\"td-indent\">Secondary</td><td>9.5</td><td>10.0</td><td colspan=\"3\">10.2</td><td>9.5</td><td>10.0</td><td colspan=\"2\">10.2</td></tr>\n<tr><td class=\"td-left\"><em>E<sub>c</sub></em>, 10<sup>3</sup> ksi:</td><td colspan=\"9\"> </td></tr>\n<tr><td class=\"td-indent\">Primary</td><td>10.7</td><td>10.7</td><td colspan=\"3\">10.9</td><td>10.7</td><td>10.7</td><td colspan=\"2\">10.9</td></tr>\n<tr><td class=\"td-indent\">Secondary</td><td>9.7</td><td>10.2</td><td colspan=\"3\">10.4</td><td>9.7</td><td>10.2</td><td colspan=\"2\">10.4</td></tr>\n<tr><td class=\"td-left\"><em>G</em>, 10<sup>3</sup> ksi</td><td colspan=\"9\">···</td></tr>\n<tr><td class=\"td-left\"><em>μ</em></td><td colspan=\"9\">0.33</td></tr>\n<tr class=\"prop-section\"><td class=\"td-left\" colspan=\"10\">Physical Properties:</td></tr>\n<tr><td class=\"td-left\"><em>ω</em>, lb/in.<sup>3</sup></td><td colspan=\"9\">0.100</td></tr>\n<tr><td class=\"td-left\"><em>C</em>, <em>K</em>, and <em>α</em></td><td colspan=\"9\">···</td></tr>\n</tbody>\n<tfoot>\n<tr><td colspan=\"10\"><sup>a</sup> Bearing values are “dry pin” values per Section 1.4.7.1.</td></tr>\n<tr><td colspan=\"10\"><sup>b</sup> These values have been adjusted to represent the average properties across the whole section, including the 2-½ percent nominal cladding thickness.</td></tr>\n</tfoot>\n</table>"}]}
