Repository: bckasper3/KasperCalc

This is the home of KasperCalc. The location of the infrequently used aerospace calculator. 
Go to KasperCalc.com

KasperCalc is not liable for any error or mistakes in the entirity of the website.

File: js/data/figures/3.6.2.json (part 2 of 2)
"y":43.712},{"x":9.229,"y":44.008}],"interp":"lin","step":0.05},{"label":"Longitudinal — Compression","data":[{"x":0.0,"y":0.0},{"x":1.566,"y":15.675},{"x":2.65,"y":26.56},{"x":3.41,"y":33.507},{"x":3.744,"y":36.187},{"x":4.128,"y":37.174},{"x":4.633,"y":37.944},{"x":5.218,"y":38.583},{"x":6.036,"y":39.148},{"x":7.066,"y":39.66},{"x":8.065,"y":39.997},{"x":9.034,"y":40.203}],"interp":"lin","step":0.05},{"label":"Long Transverse — Compression Tangent Modulus","data":[{"x":0.235,"y":44.024},{"x":0.495,"y":44.143},{"x":1.041,"y":42.173},{"x":1.808,"y":41.579},{"x":2.696,"y":40.986},{"x":3.766,"y":40.471},{"x":4.593,"y":40.129},{"x":5.521,"y":39.755},{"x":6.813,"y":39.275},{"x":7.701,"y":38.791},{"x":9.003,"y":37.874},{"x":9.588,"y":37.169},{"x":9.931,"y":36.134},{"x":10.081,"y":34.496},{"x":10.121,"y":32.147},{"x":10.106,"y":0.059}]},{"label":"Longitudinal — Compression Tangent Modulus","data":[{"x":0.274,"y":40.145},{"x":0.556,"y":39.109},{"x":1.02,"y":38.293},{"x":1.675,"y":37.534},{"x":2.876,"y":36.748},{"x":4.208,"y":36.06},{"x":5.338,"y":35.546},{"x":6.741,"y":34.892},{"x":7.528,"y":34.528},{"x":8.234,"y":34.042},{"x":8.779,"y":33.665},{"x":9.203,"y":33.166},{"x":9.628,"y":32.481},{"x":9.918,"y":31.489},{"x":10.047,"y":30.179},{"x":10.113,"y":28.431},{"x":10.108,"y":0.059}]}],"opts":{"xLabel":"Strain, percent","yLabel":"Stress, ksi","tension":0}}]},{"id":"3.6.2.2.6l","caption":"Figure 3.6.2.2.6(l). Typical tensile stress-strain curve (full range) for 6061-T6 aluminum alloy sheet at room temperature.","page":"Chapter3.6(aluminum).html","anchor":"fig-3.6.2.2.6l","pdfPage":587,"image":null,"charts":[{"canvas":"canvas-36226l","series":[{"label":"Dataset 1","data":[{"x":0.0,"y":0.0},{"x":0.002,"y":19.337},{"x":0.003,"y":26.314},{"x":0.003,"y":32.884},{"x":0.004,"y":38.035},{"x":0.004,"y":39.628},{"x":0.006,"y":40.442},{"x":0.008,"y":41.198},{"x":0.011,"y":41.779},{"x":0.016,"y":42.372},{"x":0.027,"y":43.349},{"x":0.039,"y":44.081},{"x":0.049,"y":44.57},{"x":0.062,"y":44.988},{"x":0.072,"y":45.035},{"x":0.082,"y":44.837},{"x":0.094,"y":44.279},{"x":0.102,"y":43.465},{"x":0.108,"y":42.791},{"x":0.113,"y":41.488},{"x":0.117,"y":39.977},{"x":0.119,"y":38.814},{"x":0.12,"y":37.884}],"interp":"lin","step":0.001}],"opts":{"xLabel":"Strain, in./in.","yLabel":"Stress, ksi"}}]},{"id":"3.6.2.2.6m","caption":"Figure 3.6.2.2.6(m). Typical tensile stress-strain curves (full range) for 6061-T62 aluminum alloy extrusion at room temperature. All thicknesses.","page":"Chapter3.6(aluminum).html","anchor":"fig-3.6.2.2.6m","pdfPage":588,"image":null,"charts":[{"canvas":"canvas-36226m","series":[{"label":"Long Transverse","data":[{"x":0.0,"y":0.0},{"x":0.002,"y":25.468},{"x":0.003,"y":31.246},{"x":0.004,"y":37.354},{"x":0.004,"y":39.39},{"x":0.005,"y":40.612},{"x":0.007,"y":41.426},{"x":0.011,"y":42.252},{"x":0.018,"y":43.132},{"x":0.028,"y":43.903},{"x":0.038,"y":44.563},{"x":0.049,"y":45.168},{"x":0.061,"y":45.554},{"x":0.076,"y":45.884},{"x":0.089,"y":45.884},{"x":0.096,"y":45.554},{"x":0.104,"y":45.058},{"x":0.11,"y":44.563},{"x":0.116,"y":43.517},{"x":0.122,"y":42.362},{"x":0.128,"y":40.766},{"x":0.133,"y":39.06},{"x":0.14,"y":36.133}],"interp":"lin","step":0.001},{"label":"Longitudinal","data":[{"x":0.0,"y":0.0},{"x":0.002,"y":21.12},{"x":0.003,"y":32.346},{"x":0.004,"y":39.005},{"x":0.004,"y":40.777},{"x":0.005,"y":41.977},{"x":0.006,"y":42.692},{"x":0.008,"y":43.198},{"x":0.011,"y":43.892},{"x":0.016,"y":44.398},{"x":0.026,"y":45.179},{"x":0.035,"y":45.884},{"x":0.046,"y":46.698},{"x":0.056,"y":47.282},{"x":0.069,"y":47.821},{"x":0.078,"y":48.085},{"x":0.085,"y":48.041},{"x":0.091,"y":47.975},{"x":0.098,"y":47.645},{"x":0.106,"y":47.094},{"x":0.116,"y":46.137},{"x":0.128,"y":44.288},{"x":0.136,"y":42.142},{"x":0.142,"y":40.436},{"x":0.15,"y":37.112}],"interp":"lin","step":0.001}],"opts":{"xLabel":"Strain, in./in.","yLabel":"Stress, ksi"}}]},{"id":"3.6.2.2.6n","caption":"Figure 3.6.2.2.6(n). Typical tensile stress-strain curves (full range) for 6061-T651X aluminum alloy extrusion at room temperature. Thickness ≤ 0.499 in.","page":"Chapter3.6(aluminum).html","anchor":"fig-3.6.2.2.6n","pdfPage":589,"image":null,"charts":[{"canvas":"canvas-36226n","series":[{"label":"Long Transverse","data":[{"x":0.0,"y":0.0},{"x":0.002,"y":21.571},{"x":0.003,"y":27.945},{"x":0.004,"y":34.868},{"x":0.005,"y":37.505},{"x":0.006,"y":38.659},{"x":0.009,"y":39.604},{"x":0.014,"y":40.33},{"x":0.023,"y":40.967},{"x":0.034,"y":41.495},{"x":0.044,"y":41.901},{"x":0.055,"y":42.242},{"x":0.068,"y":42.604},{"x":0.079,"y":42.846},{"x":0.09,"y":42.901},{"x":0.101,"y":42.769},{"x":0.111,"y":42.593},{"x":0.121,"y":41.956},{"x":0.13,"y":41.242},{"x":0.139,"y":39.978},{"x":0.146,"y":38.165},{"x":0.15,"y":36.747}],"interp":"lin","step":0.001},{"label":"Longitudinal","data":[{"x":0.0,"y":0.0},{"x":0.003,"y":23.989},{"x":0.004,"y":33.615},{"x":0.004,"y":37.725},{"x":0.004,"y":39.154},{"x":0.005,"y":40.363},{"x":0.008,"y":41.011},{"x":0.012,"y":41.341},{"x":0.019,"y":41.824},{"x":0.028,"y":42.286},{"x":0.04,"y":42.846},{"x":0.052,"y":43.275},{"x":0.064,"y":43.615},{"x":0.076,"y":43.846},{"x":0.088,"y":43.824},{"x":0.101,"y":43.747},{"x":0.112,"y":43.604},{"x":0.121,"y":43.066},{"x":0.132,"y":42.253},{"x":0.142,"y":40.571},{"x":0.147,"y":39.495},{"x":0.15,"y":38.407}],"interp":"lin","step":0.001}],"opts":{"xLabel":"Strain, in./in.","yLabel":"Stress, ksi"}}]},{"id":"3.6.2.2.6o","caption":"Figure 3.6.2.2.6(o). Typical tensile stress-strain curves (full range) for 6061-T651X aluminum alloy extrusion at room temperature. Thickness = 3.000 in.","page":"Chapter3.6(aluminum).html","anchor":"fig-3.6.2.2.6o","pdfPage":590,"image":null,"charts":[{"canvas":"canvas-36226o","series":[{"label":"Long Transverse","data":[{"x":0.0,"y":0.0},{"x":0.002,"y":24.305},{"x":0.003,"y":31.143},{"x":0.003,"y":34.731},{"x":0.004,"y":35.852},{"x":0.005,"y":36.917},{"x":0.007,"y":37.646},{"x":0.011,"y":38.554},{"x":0.019,"y":39.664},{"x":0.03,"y":40.628},{"x":0.044,"y":41.368},{"x":0.058,"y":41.928},{"x":0.076,"y":41.962},{"x":0.092,"y":41.85},{"x":0.108,"y":41.648},{"x":0.126,"y":41.065},{"x":0.135,"y":40.56},{"x":0.142,"y":39.787},{"x":0.15,"y":38.621}],"interp":"lin","step":0.001},{"label":"Longitudinal","data":[{"x":0.0,"y":0.0},{"x":0.002,"y":25.314},{"x":0.004,"y":38.991},{"x":0.004,"y":41.121},{"x":0.004,"y":42.074},{"x":0.006,"y":42.691},{"x":0.009,"y":43.475},{"x":0.014,"y":44.148},{"x":0.022,"y":45.101},{"x":0.034,"y":46.166},{"x":0.048,"y":47.175},{"x":0.058,"y":47.691},{"x":0.066,"y":47.735},{"x":0.075,"y":47.847},{"x":0.086,"y":47.847},{"x":0.097,"y":47.791},{"x":0.109,"y":47.522},{"x":0.121,"y":47.321},{"x":0.132,"y":46.962},{"x":0.141,"y":46.278},{"x":0.147,"y":45.46},{"x":0.153,"y":44.372},{"x":0.159,"y":42.578},{"x":0.17,"y":38.61}],"interp":"lin","step":0.001}],"opts":{"xLabel":"Strain, in./in.","yLabel":"Stress, ksi"}}]},{"id":"3.6.2.2.8","caption":"Figure 3.6.2.2.8. Best-fit S/N curves for unnotched 6061-T6 aluminum alloy, various wrought products, longitudinal direction.","page":"Chapter3.6(aluminum).html","anchor":"fig-3.6.2.2.8","pdfPage":591,"image":null,"charts":[{"canvas":"canvas-36228","series":[{"label":"Dataset 1","data":[{"x":1462.413,"y":39.992},{"x":3220.61,"y":36.465},{"x":8408.647,"y":33.162},{"x":23971.56,"y":29.749},{"x":72282.552,"y":26.545},{"x":230536.034,"y":23.482},{"x":735263.523,"y":20.488},{"x":2434355.307,"y":18.123},{"x":12865381.451,"y":15.091},{"x":76781478.057,"y":12.52}],"interp":"log","ppd":20},{"label":"Dataset 2","data":[{"x":49711.427,"y":33.175},{"x":272762.274,"y":27.532},{"x":1908576.648,"y":22.38},{"x":16405295.46,"y":17.787},{"x":98829713.036,"y":14.728}],"interp":"log","ppd":20},{"label":"Dataset 3","data":[{"x":12563.901,"y":48.943},{"x":82506.395,"y":40.243},{"x":325716.874,"y":34.738},{"x":1240910.284,"y":30.335},{"x":4147285.528,"y":26.686},{"x":17676482.019,"y":22.842}],"interp":"log","ppd":20},{"label":"Dataset 4","data":[{"x":829444.575,"y":48.693},{"x":1495289.015,"y":45.723},{"x":3393048.339,"y":42.239},{"x":8204979.251,"y":38.587},{"x":15212336.87,"y":35.896}],"interp":"log","ppd":20}],"opts":{"xLabel":"Fatigue Life, Cycles","yLabel":"Maximum Stress, ksi","xLog":true}}]}],"tables":[{"id":"3.6.2.0a","caption":"Table 3.6.2.0(a). Material Specifications for 6061 Aluminum Alloy","page":"Chapter3.6(aluminum).html","anchor":"table-3.6.2.0a","pdfPage":565,"html":"<table class=\"hdbk-table\">\n<caption>Table 3.6.2.0(a). Material Specifications for 6061 Aluminum Alloy</caption>\n<thead><tr><th>Specification</th><th>Form</th></tr></thead>\n<tbody>\n<tr><td>AMS 4025</td><td class=\"td-left\">Sheet and plate</td></tr>\n<tr><td>AMS 4026</td><td class=\"td-left\">Sheet and plate</td></tr>\n<tr><td>AMS 4027</td><td class=\"td-left\">Sheet and plate</td></tr>\n<tr><td>AMS-QQ-A-250/11</td><td class=\"td-left\">Sheet and plate</td></tr>\n<tr><td>AMS 4115</td><td class=\"td-left\">Bar and rod, rolled or cold-finished</td></tr>\n<tr><td>AMS 4116</td><td class=\"td-left\">Bar and rod, cold-finished</td></tr>\n<tr><td>AMS 4117</td><td class=\"td-left\">Bar and rod, rolled or cold-finished</td></tr>\n<tr><td>AMS-QQ-A-225/8</td><td class=\"td-left\">Rolled bar, rod, and shapes</td></tr>\n<tr><td>AMS 4150</td><td class=\"td-left\">Extruded rod, bar, and shapes</td></tr>\n<tr><td>AMS 4160</td><td class=\"td-left\">Extrusion</td></tr>\n<tr><td>AMS 4161</td><td class=\"td-left\">Extrusion</td></tr>\n<tr><td>AMS 4172</td><td class=\"td-left\">Extrusion</td></tr>\n<tr><td>AMS 4173</td><td class=\"td-left\">Extruded rod, bar, and shapes</td></tr>\n<tr><td>AMS-QQ-A-200/8</td><td class=\"td-left\">Extruded rod, bar, shapes, and tubing</td></tr>\n<tr><td>AMS-A-22771</td><td class=\"td-left\">Forging</td></tr>\n<tr><td>AMS 4080</td><td class=\"td-left\">Tubing, seamless, drawn</td></tr>\n<tr><td>AMS 4082</td><td class=\"td-left\">Tubing, seamless, drawn</td></tr>\n<tr><td>AMS-WW-T-700/6</td><td class=\"td-left\">Seamless drawn tubing</td></tr>\n<tr><td>AMS 4127</td><td class=\"td-left\">Forging</td></tr>\n<tr><td>AMS 4248</td><td class=\"td-left\">Hand forging</td></tr>\n<tr><td>AMS-QQ-A-367</td><td class=\"td-left\">Forging</td></tr>\n</tbody>\n</table>"},{"id":"3.6.2.0d","caption":"Table 3.6.2.0(d). Design Mechanical and Physical Properties of 6061 Aluminum Alloy Rolled, Drawn, or Cold-Finished Bar, Rod, and Shapes","page":"Chapter3.6(aluminum).html","anchor":"table-3.6.2.0d","pdfPage":572,"html":"<table class=\"hdbk-table\">\n<caption>Table 3.6.2.0(d). Design Mechanical and Physical Properties of 6061 Aluminum Alloy Rolled, Drawn, or Cold-Finished Bar, Rod, and Shapes</caption>\n<thead>\n<tr>\n<th style=\"width:12rem; text-align:left;\">Specification</th>\n<th>AMS 4116 &amp; AMS-QQ-A-225/8</th>\n<th>AMS 4128 &amp; AMS-QQ-A-225/8</th>\n<th>AMS-QQ-A-225/8</th>\n<th>AMS 4117 &amp; AMS-QQ-A-225/8</th>\n<th>AMS 4128 &amp; AMS-QQ-A-225/8</th>\n<th>AMS 4115, AMS 4116, &amp; AMS-QQ-A-225/8</th>\n</tr>\n<tr>\n<th style=\"text-align:left;\">Form</th>\n<th colspan=\"6\">Rolled, drawn, or cold-finished rod and special shapes</th>\n</tr>\n<tr>\n<th style=\"text-align:left;\">Temper</th>\n<th>T4</th><th>T451</th><th>T42<sup>a</sup></th><th>T6</th><th>T651</th><th>T62<sup>a</sup></th>\n</tr>\n<tr>\n<th style=\"text-align:left;\">Cross-Sectional Area, in.<sup>2</sup></th>\n<th colspan=\"6\">≤50</th>\n</tr>\n<tr class=\"subhead\">\n<th style=\"text-align:left;\">Thickness, in.</th>\n<th>≤8.000</th><th>0.500-8.000</th><th>≤8.000</th><th>≤8.000</th><th>0.500-8.000</th><th>≤8.000</th>\n</tr>\n<tr class=\"subhead\">\n<th style=\"text-align:left;\">Basis</th>\n<th>S</th><th>S</th><th>S</th><th>S</th><th>S</th><th>S</th>\n</tr>\n</thead>\n<tbody>\n<tr class=\"prop-section\"><td class=\"td-left\" colspan=\"7\">Mechanical Properties:</td></tr>\n<tr class=\"prop-group\"><td class=\"td-left\" colspan=\"7\"><em>F<sub>tu</sub></em>, ksi:</td></tr>\n<tr><td class=\"td-indent\">L</td><td>30</td><td>30</td><td>30</td><td>42</td><td>42</td><td>42</td></tr>\n<tr class=\"prop-group\"><td class=\"td-left\" colspan=\"7\"><em>F<sub>ty</sub></em>, ksi:</td></tr>\n<tr><td class=\"td-indent\">L</td><td>16</td><td>16</td><td>14</td><td>35</td><td>35</td><td>35</td></tr>\n<tr class=\"prop-group\"><td class=\"td-left\" colspan=\"7\"><em>F<sub>cy</sub></em>, ksi:</td></tr>\n<tr><td class=\"td-indent\">L</td><td>14</td><td>14</td><td>···</td><td>34</td><td>34</td><td>···</td></tr>\n<tr><td class=\"td-left\"><em>F<sub>su</sub></em>, ksi</td><td>20</td><td>20</td><td>···</td><td>27</td><td>27</td><td>···</td></tr>\n<tr class=\"prop-group\"><td class=\"td-left\" colspan=\"7\"><em>F<sub>bru</sub></em>, ksi:</td></tr>\n<tr><td class=\"td-indent\">(e/D = 1.5)</td><td>48</td><td>48</td><td>···</td><td>67</td><td>67</td><td>···</td></tr>\n<tr><td class=\"td-indent\">(e/D = 2.0)</td><td>63</td><td>63</td><td>···</td><td>88</td><td>88</td><td>···</td></tr>\n<tr class=\"prop-group\"><td class=\"td-left\" colspan=\"7\"><em>F<sub>bry</sub></em>, ksi:</td></tr>\n<tr><td class=\"td-indent\">(e/D = 1.5)</td><td>22</td><td>22</td><td>···</td><td>49</td><td>49</td><td>···</td></tr>\n<tr><td class=\"td-indent\">(e/D = 2.0)</td><td>26</td><td>26</td><td>···</td><td>56</td><td>56</td><td>···</td></tr>\n<tr class=\"prop-group\"><td class=\"td-left\" colspan=\"7\"><em>e</em>, percent:</td></tr>\n<tr><td class=\"td-indent\">L</td><td>18</td><td>18</td><td>18</td><td>10</td><td>10</td><td>10</td></tr>\n<tr><td class=\"td-left\"><em>E</em>, 10<sup>3</sup> ksi</td><td colspan=\"6\">9.9</td></tr>\n<tr><td class=\"td-left\"><em>E<sub>c</sub></em>, 10<sup>3</sup> ksi</td><td colspan=\"6\">10.1</td></tr>\n<tr><td class=\"td-left\"><em>G</em>, 10<sup>3</sup> ksi</td><td colspan=\"6\">3.8</td></tr>\n<tr><td class=\"td-left\"><em>μ</em></td><td colspan=\"6\">0.33</td></tr>\n<tr class=\"prop-section\"><td class=\"td-left\" colspan=\"7\">Physical Properties:</td></tr>\n<tr><td class=\"td-left\"><em>ω</em>, lb/in.<sup>3</sup></td><td colspan=\"6\">0.098</td></tr>\n<tr><td class=\"td-left\"><em>C</em>, <em>K</em>, and <em>α</em></td><td colspan=\"6\">See Figure 3.6.2.0</td></tr>\n</tbody>\n<tfoot>\n<tr><td colspan=\"7\"><sup>a</sup> Design allowables were based upon data obtained from testing samples of material, supplied in the O or F temper, which were heat treated to demonstrate response to heat treatment by suppliers.</td></tr>\n</tfoot>\n</table>"},{"id":"3.6.2.0e","caption":"Table 3.6.2.0(e). Design Mechanical and Physical Properties of 6061 Aluminum Alloy Die Forging","page":"Chapter3.6(aluminum).html","anchor":"table-3.6.2.0e","pdfPage":573,"html":"<table class=\"hdbk-table\">\n<caption>Table 3.6.2.0(e). Design Mechanical and Physical Properties of 6061 Aluminum Alloy Die Forging</caption>\n<thead>\n<tr><th style=\"width:12rem; text-align:left;\">Specification</th><th>AMS 4127, MIL-A-22771, and QQ-A-367</th></tr>\n</thead>\n<tbody>\n<tr><td class=\"td-left\">Form</td><td>Die forging</td></tr>\n<tr><td class=\"td-left\">Temper</td><td>T6 and T652</td></tr>\n<tr><td class=\"td-left\">Thickness, in.</td><td>≤4.000<sup>a</sup></td></tr>\n<tr><td class=\"td-left\">Basis</td><td>S</td></tr>\n<tr class=\"prop-section\"><td class=\"td-left\" colspan=\"2\">Mechanical Properties:</td></tr>\n<tr class=\"prop-group\"><td class=\"td-left\" colspan=\"2\"><em>F<sub>tu</sub></em>, ksi:</td></tr>\n<tr><td class=\"td-indent\">L</td><td>38</td></tr>\n<tr><td class=\"td-indent\">T<sup>b</sup></td><td>38</td></tr>\n<tr class=\"prop-group\"><td class=\"td-left\" colspan=\"2\"><em>F<sub>ty</sub></em>, ksi:</td></tr>\n<tr><td class=\"td-indent\">L</td><td>35</td></tr>\n<tr><td class=\"td-indent\">T<sup>b</sup></td><td>35</td></tr>\n<tr class=\"prop-group\"><td class=\"td-left\" colspan=\"2\"><em>F<sub>cy</sub></em>, ksi:</td></tr>\n<tr><td class=\"td-indent\">L</td><td>36</td></tr>\n<tr><td class=\"td-indent\">T<sup>b</sup></td><td>36</td></tr>\n<tr><td class=\"td-left\"><em>F<sub>su</sub></em>, ksi</td><td>25</td></tr>\n<tr class=\"prop-group\"><td class=\"td-left\" colspan=\"2\"><em>F<sub>bru</sub></em>, ksi:</td></tr>\n<tr><td class=\"td-indent\">(e/D = 1.5)</td><td>61</td></tr>\n<tr><td class=\"td-indent\">(e/D = 2.0)</td><td>76</td></tr>\n<tr class=\"prop-group\"><td class=\"td-left\" colspan=\"2\"><em>F<sub>bry</sub></em>, ksi:</td></tr>\n<tr><td class=\"td-indent\">(e/D = 1.5)</td><td>54</td></tr>\n<tr><td class=\"td-indent\">(e/D = 2.0)</td><td>61</td></tr>\n<tr class=\"prop-group\"><td class=\"td-left\" colspan=\"2\"><em>e</em>, percent:</td></tr>\n<tr><td class=\"td-indent\">L</td><td>7</td></tr>\n<tr><td class=\"td-indent\">T<sup>b</sup></td><td>5</td></tr>\n<tr><td class=\"td-left\"><em>E</em>, 10<sup>3</sup> ksi</td><td>9.9</td></tr>\n<tr><td class=\"td-left\"><em>E<sub>c</sub></em>, 10<sup>3</sup> ksi</td><td>10.1</td></tr>\n<tr><td class=\"td-left\"><em>G</em>, 10<sup>3</sup> ksi</td><td>3.8</td></tr>\n<tr><td class=\"td-left\"><em>μ</em></td><td>0.33</td></tr>\n<tr class=\"prop-section\"><td class=\"td-left\" colspan=\"2\">Physical Properties:</td></tr>\n<tr><td class=\"td-left\"><em>ω</em>, lb/in.<sup>3</sup></td><td>0.098</td></tr>\n<tr><td class=\"td-left\"><em>C</em>, <em>K</em>, and <em>α</em></td><td>See Figure 3.6.2.0</td></tr>\n</tbody>\n<tfoot>\n<tr><td colspan=\"2\"><sup>a</sup> Thickness at the time of heat treatment. When die forgings are machined before heat treatment, the mechanical properties are applicable provided the as-forged thickness is not greater than twice the thickness at the time of heat treatment.</td></tr>\n<tr><td colspan=\"2\"><sup>b</sup> T indicates any grain direction not within ±15° of being parallel to the forging flow lines. F<sub>cy</sub>(T) values are based upon short transverse (ST) test data.</td></tr>\n</tfoot>\n</table>"},{"id":"3.6.2.0f","caption":"Table 3.6.2.0(f). Design Mechanical and Physical Properties of 6061 Aluminum Alloy Hand Forging","page":"Chapter3.6(aluminum).html","anchor":"table-3.6.2.0f","pdfPage":574,"html":"<table class=\"hdbk-table\">\n<caption>Table 3.6.2.0(f). Design Mechanical and Physical Properties of 6061 Aluminum Alloy Hand Forging</caption>\n<thead>\n<tr>\n<th style=\"width:12rem; text-align:left;\">Specification</th>\n<th colspan=\"3\">AMS 4127, AMS 4248, AMS-A-22771, and AMS-QQ-A-367</th>\n</tr>\n<tr>\n<th style=\"text-align:left;\">Form</th>\n<th colspan=\"3\">Hand forging</th>\n</tr>\n<tr>\n<th style=\"text-align:left;\">Temper</th>\n<th colspan=\"3\">T6<sup>a</sup> and T652</th>\n</tr>\n<tr>\n<th style=\"text-align:left;\">Cross-Sectional Area, in.<sup>2</sup></th>\n<th colspan=\"3\">≤256</th>\n</tr>\n<tr class=\"subhead\">\n<th style=\"text-align:left;\">Thickness, in.</th>\n<th>≤2.000</th><th>2.001-4.000</th><th>4.001-8.000</th>\n</tr>\n<tr class=\"subhead\">\n<th style=\"text-align:left;\">Basis</th>\n<th>S</th><th>S</th><th>S</th>\n</tr>\n</thead>\n<tbody>\n<tr class=\"prop-section\"><td class=\"td-left\" colspan=\"4\">Mechanical Properties:</td></tr>\n<tr class=\"prop-group\"><td class=\"td-left\" colspan=\"4\"><em>F<sub>tu</sub></em>, ksi:</td></tr>\n<tr><td class=\"td-indent\">L</td><td>38</td><td>38</td><td>37</td></tr>\n<tr><td class=\"td-indent\">LT</td><td>38</td><td>38</td><td>37</td></tr>\n<tr><td class=\"td-indent\">ST</td><td>···</td><td>37</td><td>35</td></tr>\n<tr class=\"prop-group\"><td class=\"td-left\" colspan=\"4\"><em>F<sub>ty</sub></em>, ksi:</td></tr>\n<tr><td class=\"td-indent\">L</td><td>35</td><td>35</td><td>34</td></tr>\n<tr><td class=\"td-indent\">LT</td><td>35</td><td>35</td><td>34</td></tr>\n<tr><td class=\"td-indent\">ST</td><td>···</td><td>33</td><td>32</td></tr>\n<tr class=\"prop-group\"><td class=\"td-left\" colspan=\"4\"><em>F<sub>cy</sub></em>, ksi:</td></tr>\n<tr><td class=\"td-indent\">L</td><td>36</td><td>36</td><td>35</td></tr>\n<tr><td class=\"td-indent\">LT</td><td>36</td><td>36</td><td>35</td></tr>\n<tr><td class=\"td-indent\">ST</td><td>···</td><td>34</td><td>33</td></tr>\n<tr><td class=\"td-left\"><em>F<sub>su</sub></em>, ksi</td><td>25</td><td>25</td><td>24</td></tr>\n<tr class=\"prop-group\"><td class=\"td-left\" colspan=\"4\"><em>F<sub>bru</sub></em>, ksi:</td></tr>\n<tr><td class=\"td-indent\">(e/D = 1.5)</td><td>61</td><td>61</td><td>59</td></tr>\n<tr><td class=\"td-indent\">(e/D = 2.0)</td><td>76</td><td>76</td><td>74</td></tr>\n<tr class=\"prop-group\"><td class=\"td-left\" colspan=\"4\"><em>F<sub>bry</sub></em>, ksi:</td></tr>\n<tr><td class=\"td-indent\">(e/D = 1.5)</td><td>54</td><td>54</td><td>53</td></tr>\n<tr><td class=\"td-indent\">(e/D = 2.0)</td><td>61</td><td>61</td><td>59</td></tr>\n<tr class=\"prop-group\"><td class=\"td-left\" colspan=\"4\"><em>e</em>, percent:</td></tr>\n<tr><td class=\"td-indent\">L</td><td>10</td><td>10</td><td>8</td></tr>\n<tr><td class=\"td-indent\">LT</td><td>8</td><td>8</td><td>6</td></tr>\n<tr><td class=\"td-indent\">ST</td><td>···</td><td>5</td><td>4</td></tr>\n<tr><td class=\"td-left\"><em>E</em>, 10<sup>3</sup> ksi</td><td colspan=\"3\">9.9</td></tr>\n<tr><td class=\"td-left\"><em>E<sub>c</sub></em>, 10<sup>3</sup> ksi</td><td colspan=\"3\">10.1</td></tr>\n<tr><td class=\"td-left\"><em>G</em>, 10<sup>3</sup> ksi</td><td colspan=\"3\">3.8</td></tr>\n<tr><td class=\"td-left\"><em>μ</em></td><td colspan=\"3\">0.33</td></tr>\n<tr class=\"prop-section\"><td class=\"td-left\" colspan=\"4\">Physical Properties:</td></tr>\n<tr><td class=\"td-left\"><em>ω</em>, lb/in.<sup>3</sup></td><td colspan=\"3\">0.098</td></tr>\n<tr><td class=\"td-left\"><em>C</em>, <em>K</em>, and <em>α</em></td><td colspan=\"3\">See Figure 3.6.2.0</td></tr>\n</tbody>\n<tfoot>\n<tr><td colspan=\"4\"><sup>a</sup> When hand forgings are machined before heat treatment, the section thickness at time of heat treatment will determine the minimum mechanical properties as long as the original (as-forged) thickness does not exceed the maximum thickness for the alloy as shown in the table.</td></tr>\n</tfoot>\n</table>"},{"id":"3.6.2.0g","caption":"Table 3.6.2.0(g). Design Mechanical and Physical Properties of 6061 Aluminum Alloy Extruded Rod, Bar, and Shapes","page":"Chapter3.6(aluminum).html","anchor":"table-3.6.2.0g","pdfPage":575,"html":"<table class=\"hdbk-table\">\n<caption>Table 3.6.2.0(g). Design Mechanical and Physical Properties of 6061 Aluminum Alloy Extruded Rod, Bar, and Shapes</caption>\n<thead>\n<tr>\n<th style=\"width:12rem; text-align:left;\">Specification</th>\n<th>AMS 4161, AMS 4172, &amp; AMS-QQ-A-200/8</th>\n<th>AMS-QQ-A-200/8</th>\n<th>AMS 4160 &amp; AMS-QQ-A-200/8</th>\n<th colspan=\"2\">AMS 4150, AMS 4173 &amp; AMS-QQ-A-200/8</th>\n<th colspan=\"2\">AMS 4150, AMS 4173 &amp; AMS-QQ-A-200/8</th>\n</tr>\n<tr>\n<th style=\"text-align:left;\">Form</th>\n<th colspan=\"7\">Extruded rod, bar, and shapes</th>\n</tr>\n<tr>\n<th style=\"text-align:left;\">Temper</th>\n<th>T4, T4510, and T4511</th>\n<th>T42<sup>a</sup></th>\n<th>T62<sup>a</sup></th>\n<th colspan=\"4\">T6, T6510, and T6511</th>\n</tr>\n<tr>\n<th style=\"text-align:left;\">Cross-Sectional Area, in.<sup>2</sup></th>\n<th>···</th><th>···</th><th>···</th><th colspan=\"4\">≤32</th>\n</tr>\n<tr class=\"subhead\">\n<th style=\"text-align:left;\">Thickness,<sup>b</sup> in.</th>\n<th>≤3.000</th><th>All</th><th>All</th><th colspan=\"2\">≤1.000</th><th colspan=\"2\">1.001-6.500</th>\n</tr>\n<tr class=\"subhead\">\n<th style=\"text-align:left;\">Basis</th>\n<th>S</th><th>S</th><th>S</th><th>A</th><th>B</th><th>A</th><th>B</th>\n</tr>\n</thead>\n<tbody>\n<tr class=\"prop-section\"><td class=\"td-left\" colspan=\"8\">Mechanical Properties:</td></tr>\n<tr class=\"prop-group\"><td class=\"td-left\" colspan=\"8\"><em>F<sub>tu</sub></em>, ksi:</td></tr>\n<tr><td class=\"td-indent\">L</td><td>26</td><td>26</td><td>38</td><td>38</td><td>41</td><td>38</td><td>41</td></tr>\n<tr><td class=\"td-indent\">LT</td><td>···</td><td>···</td><td>···</td><td>37</td><td>40</td><td>33</td><td>35</td></tr>\n<tr class=\"prop-group\"><td class=\"td-left\" colspan=\"8\"><em>F<sub>ty</sub></em>, ksi:</td></tr>\n<tr><td class=\"td-indent\">L</td><td>16</td><td>12</td><td>35</td><td>35</td><td>38</td><td>35</td><td>38</td></tr>\n<tr><td class=\"td-indent\">LT</td><td>···</td><td>···</td><td>···</td><td>33</td><td>36</td><td>28</td><td>31</td></tr>\n<tr class=\"prop-group\"><td class=\"td-left\" colspan=\"8\"><em>F<sub>cy</sub></em>, ksi:</td></tr>\n<tr><td class=\"td-indent\">L</td><td>14</td><td>···</td><td>···</td><td>34</td><td>37</td><td>34</td><td>37</td></tr>\n<tr><td class=\"td-indent\">LT</td><td>···</td><td>···</td><td>···</td><td>35</td><td>38</td><td>30</td><td>33</td></tr>\n<tr><td class=\"td-left\"><em>F<sub>su</sub></em>, ksi</td><td>16</td><td>···</td><td>···</td><td>26</td><td>28</td><td>19</td><td>21</td></tr>\n<tr class=\"prop-group\"><td class=\"td-left\" colspan=\"8\"><em>F<sub>bru</sub></em><sup>c</sup>, ksi:</td></tr>\n<tr><td class=\"td-indent\">(e/D = 1.5)</td><td>42</td><td>···</td><td>···</td><td>64</td><td>69</td><td>52</td><td>57</td></tr>\n<tr><td class=\"td-indent\">(e/D = 2.0)</td><td>55</td><td>···</td><td>···</td><td>82</td><td>88</td><td>69</td><td>74</td></tr>\n<tr class=\"prop-group\"><td class=\"td-left\" colspan=\"8\"><em>F<sub>bry</sub></em><sup>c</sup>, ksi:</td></tr>\n<tr><td class=\"td-indent\">(e/D = 1.5)</td><td>22</td><td>···</td><td>···</td><td>54</td><td>58</td><td>42</td><td>46</td></tr>\n<tr><td class=\"td-indent\">(e/D = 2.0)</td><td>26</td><td>···</td><td>···</td><td>60</td><td>65</td><td>50</td><td>55</td></tr>\n<tr class=\"prop-group\"><td class=\"td-left\" colspan=\"8\"><em>e</em>, percent (S-basis):</td></tr>\n<tr><td class=\"td-indent\">L</td><td>16</td><td>16</td><td>10<sup>d</sup></td><td>10<sup>d</sup></td><td>···</td><td>10</td><td>···</td></tr>\n<tr><td class=\"td-left\"><em>E</em>, 10<sup>3</sup> ksi</td><td colspan=\"7\">9.9</td></tr>\n<tr><td class=\"td-left\"><em>E<sub>c</sub></em>, 10<sup>3</sup> ksi</td><td colspan=\"7\">10.1</td></tr>\n<tr><td class=\"td-left\"><em>G</em>, 10<sup>3</sup> ksi</td><td colspan=\"7\">3.8</td></tr>\n<tr><td class=\"td-left\"><em>μ</em></td><td colspan=\"7\">0.33</td></tr>\n<tr class=\"prop-section\"><td class=\"td-left\" colspan=\"8\">Physical Properties:</td></tr>\n<tr><td class=\"td-left\"><em>ω</em>, lb/in.<sup>3</sup></td><td colspan=\"7\">0.098</td></tr>\n<tr><td class=\"td-left\"><em>C</em>, <em>K</em>, and <em>α</em></td><td colspan=\"7\">See Figure 3.6.2.0</td></tr>\n</tbody>\n<tfoot>\n<tr><td colspan=\"8\"><sup>a</sup> Design allowables were based upon data obtained from testing samples of material, supplied in the O to F temper which were heat treated to demonstrate response to heat treatment by suppliers. Properties obtained by the user, however, may be lower than those listed if the material has been formed or otherwise cold or hot worked, particularly in the annealed temper, prior to solution heat treatment.</td></tr>\n<tr><td colspan=\"8\"><sup>b</sup> The mechanical properties are to be based upon the thickness at the time of quench.</td></tr>\n<tr><td colspan=\"8\"><sup>c</sup> Bearing values are “dry pin” values per Section 1.4.7.1.</td></tr>\n<tr><td colspan=\"8\"><sup>d</sup> For thicknesses ≤0.249 inch, <em>e</em> = 8%.</td></tr>\n</tfoot>\n</table>"},{"id":"3.6.2.0b1","caption":"Table 3.6.2.0(b1). Design Mechanical and Physical Properties of 6061 Aluminum Alloy Sheet","page":"Chapter3.6(aluminum).html","anchor":"table-3.6.2.0b1","pdfPage":567,"html":"<table class=\"hdbk-table\">\n<caption>Table 3.6.2.0(b<sub>1</sub>). Design Mechanical and Physical Properties of 6061 Aluminum Alloy Sheet</caption>\n<thead>\n<tr>\n<th style=\"width:12rem; text-align:left;\">Specification</th>\n<th colspan=\"2\">AMS 4026 and AMS-QQ-A-250/11</th>\n<th>AMS-QQ-A-250/11</th>\n<th colspan=\"2\">AMS 4025, AMS 4027 and AMS-QQ-A-250/11</th>\n</tr>\n<tr>\n<th style=\"text-align:left;\">Form</th>\n<th colspan=\"5\">Sheet</th>\n</tr>\n<tr>\n<th style=\"text-align:left;\">Temper</th>\n<th colspan=\"2\">T4</th>\n<th>T42<sup>a</sup></th>\n<th colspan=\"2\">T6 and T62<sup>b</sup></th>\n</tr>\n<tr class=\"subhead\">\n<th style=\"text-align:left;\">Thickness, in.</th>\n<th colspan=\"2\">0.010-0.249</th><th>0.010-0.249</th><th colspan=\"2\">0.010-0.249</th>\n</tr>\n<tr class=\"subhead\">\n<th style=\"text-align:left;\">Basis</th>\n<th>A</th><th>B</th><th>S</th><th>A</th><th>B</th>\n</tr>\n</thead>\n<tbody>\n<tr class=\"prop-section\"><td class=\"td-left\" colspan=\"6\">Mechanical Properties:</td></tr>\n<tr class=\"prop-group\"><td class=\"td-left\" colspan=\"6\"><em>F<sub>tu</sub></em>, ksi:</td></tr>\n<tr><td class=\"td-indent\">L</td><td>···</td><td>···</td><td>···</td><td>42</td><td>43</td></tr>\n<tr><td class=\"td-indent\">LT</td><td>30</td><td>32</td><td>30</td><td>42</td><td>43</td></tr>\n<tr class=\"prop-group\"><td class=\"td-left\" colspan=\"6\"><em>F<sub>ty</sub></em>, ksi:</td></tr>\n<tr><td class=\"td-indent\">L</td><td>···</td><td>···</td><td>···</td><td>36</td><td>38</td></tr>\n<tr><td class=\"td-indent\">LT</td><td>16</td><td>18</td><td>14</td><td>35</td><td>37</td></tr>\n<tr class=\"prop-group\"><td class=\"td-left\" colspan=\"6\"><em>F<sub>cy</sub></em>, ksi:</td></tr>\n<tr><td class=\"td-indent\">L</td><td>···</td><td>···</td><td>···</td><td>35</td><td>37</td></tr>\n<tr><td class=\"td-indent\">LT</td><td>16</td><td>18</td><td>···</td><td>36</td><td>38</td></tr>\n<tr><td class=\"td-left\"><em>F<sub>su</sub></em>, ksi</td><td>20</td><td>21</td><td>···</td><td>27</td><td>28</td></tr>\n<tr class=\"prop-group\"><td class=\"td-left\" colspan=\"6\"><em>F<sub>bru</sub></em>, ksi:</td></tr>\n<tr><td class=\"td-indent\">(e/D = 1.5)</td><td>48</td><td>51</td><td>···</td><td>67</td><td>69</td></tr>\n<tr><td class=\"td-indent\">(e/D = 2.0)</td><td>63</td><td>67</td><td>···</td><td>88</td><td>90</td></tr>\n<tr class=\"prop-group\"><td class=\"td-left\" colspan=\"6\"><em>F<sub>bry</sub></em>, ksi:</td></tr>\n<tr><td class=\"td-indent\">(e/D = 1.5)</td><td>22</td><td>25</td><td>···</td><td>50</td><td>53</td></tr>\n<tr><td class=\"td-indent\">(e/D = 2.0)</td><td>26</td><td>29</td><td>···</td><td>58</td><td>61</td></tr>\n<tr class=\"prop-group\"><td class=\"td-left\" colspan=\"6\"><em>e</em>, percent (S-basis):</td></tr>\n<tr><td class=\"td-indent\">LT</td><td><sup>c</sup></td><td>···</td><td><sup>c</sup></td><td><sup>c</sup></td><td>···</td></tr>\n<tr><td class=\"td-left\"><em>E</em>, 10<sup>3</sup> ksi</td><td colspan=\"5\">9.9</td></tr>\n<tr><td class=\"td-left\"><em>E<sub>c</sub></em>, 10<sup>3</sup> ksi</td><td colspan=\"5\">10.1</td></tr>\n<tr><td class=\"td-left\"><em>G</em>, 10<sup>3</sup> ksi</td><td colspan=\"5\">3.8</td></tr>\n<tr><td class=\"td-left\"><em>μ</em></td><td colspan=\"5\">0.33</td></tr>\n<tr class=\"prop-section\"><td class=\"td-left\" colspan=\"6\">Physical Properties:</td></tr>\n<tr><td class=\"td-left\"><em>ω</em>, lb/in.<sup>3</sup></td><td colspan=\"5\">0.098</td></tr>\n<tr><td class=\"td-left\"><em>C</em>, <em>K</em>, and <em>α</em></td><td colspan=\"5\">See Figure 3.6.2.0</td></tr>\n</tbody>\n<tfoot>\n<tr><td colspan=\"6\"><sup>a</sup> Design allowables were based upon data obtained from testing samples of material, supplied in the O or F temper, which were heat treated to demonstrate response to heat treatment by suppliers. Properties obtained by the user may be lower than those listed if the material has been formed or otherwise cold or hot worked, particularly in the annealed temper, prior to solution heat treatment.</td></tr>\n<tr><td colspan=\"6\"><sup>b</sup> Design allowables were based upon data obtained from testing T6 sheet and from testing samples of sheet, supplied in the O or F temper, which were heat treated to T62 temper to demonstrate response to heat treatment by suppliers. Properties obtained may be lower than those listed if the material has been formed or otherwise cold worked, particularly in the annealed temper, prior to solution heat treatment.</td></tr>\n<tr><td colspan=\"6\"><sup>c</sup> See Table 3.6.2.0(b<sub>3</sub>).</td></tr>\n</tfoot>\n</table>"},{"id":"3.6.2.0c1","caption":"Table 3.6.2.0(c1). Design Mechanical and Physical Properties of 6061 Aluminum Alloy Tube and Pipe","page":"Chapter3.6(aluminum).html","anchor":"table-3.6.2.0c1","pdfPage":570,"html":"<table class=\"hdbk-table\">\n<caption>Table 3.6.2.0(c<sub>1</sub>). Design Mechanical and Physical Properties of 6061 Aluminum Alloy Tube and Pipe</caption>\n<thead>\n<tr>\n<th style=\"width:12rem; text-align:left;\">Specification</th>\n<th>AMS-WW-T-700/6</th><th>AMS-WW-T-700/6</th><th>AMS 4080, AMS 4082, and AMS-WW-T-700/6</th>\n</tr>\n<tr>\n<th style=\"text-align:left;\">Form</th>\n<th colspan=\"3\">Drawn tube</th>\n</tr>\n<tr>\n<th style=\"text-align:left;\">Temper</th>\n<th>T4</th><th>T42<sup>a</sup></th><th>T6<sup>b</sup> and T62</th>\n</tr>\n<tr class=\"subhead\">\n<th style=\"text-align:left;\">Wall Thickness, in.</th>\n<th>0.025-0.500</th><th>0.025-0.500</th><th>0.025-0.500</th>\n</tr>\n<tr class=\"subhead\">\n<th style=\"text-align:left;\">Basis</th>\n<th>S</th><th>S</th><th>S</th>\n</tr>\n</thead>\n<tbody>\n<tr class=\"prop-section\"><td class=\"td-left\" colspan=\"4\">Mechanical Properties:</td></tr>\n<tr class=\"prop-group\"><td class=\"td-left\" colspan=\"4\"><em>F<sub>tu</sub></em>, ksi:</td></tr>\n<tr><td class=\"td-indent\">L</td><td>30</td><td>30</td><td>42</td></tr>\n<tr class=\"prop-group\"><td class=\"td-left\" colspan=\"4\"><em>F<sub>ty</sub></em>, ksi:</td></tr>\n<tr><td class=\"td-indent\">L</td><td>16</td><td>14</td><td>35</td></tr>\n<tr class=\"prop-group\"><td class=\"td-left\" colspan=\"4\"><em>F<sub>cy</sub></em>, ksi:</td></tr>\n<tr><td class=\"td-indent\">L</td><td>14</td><td>···</td><td>34</td></tr>\n<tr><td class=\"td-left\"><em>F<sub>su</sub></em>, ksi</td><td>20</td><td>···</td><td>27</td></tr>\n<tr class=\"prop-group\"><td class=\"td-left\" colspan=\"4\"><em>F<sub>bru</sub></em>, ksi:</td></tr>\n<tr><td class=\"td-indent\">(e/D = 1.5)</td><td>48</td><td>···</td><td>67</td></tr>\n<tr><td class=\"td-indent\">(e/D = 2.0)</td><td>63</td><td>···</td><td>88</td></tr>\n<tr class=\"prop-group\"><td class=\"td-left\" colspan=\"4\"><em>F<sub>bry</sub></em>, ksi:</td></tr>\n<tr><td class=\"td-indent\">(e/D = 1.5)</td><td>22</td><td>···</td><td>49</td></tr>\n<tr><td class=\"td-indent\">(e/D = 2.0)</td><td>26</td><td>···</td><td>56</td></tr>\n<tr class=\"prop-group\"><td class=\"td-left\" colspan=\"4\"><em>e</em>, percent:</td></tr>\n<tr><td class=\"td-indent\">L</td><td><sup>c</sup></td><td><sup>c</sup></td><td><sup>c</sup></td></tr>\n<tr><td class=\"td-left\"><em>E</em>, 10<sup>3</sup> ksi</td><td colspan=\"3\">9.9</td></tr>\n<tr><td class=\"td-left\"><em>E<sub>c</sub></em>, 10<sup>3</sup> ksi</td><td colspan=\"3\">10.1</td></tr>\n<tr><td class=\"td-left\"><em>G</em>, 10<sup>3</sup> ksi</td><td colspan=\"3\">3.8</td></tr>\n<tr><td class=\"td-left\"><em>μ</em></td><td colspan=\"3\">0.33</td></tr>\n<tr class=\"prop-section\"><td class=\"td-left\" colspan=\"4\">Physical Properties:</td></tr>\n<tr><td class=\"td-left\"><em>ω</em>, lb/in.<sup>3</sup></td><td colspan=\"3\">0.098</td></tr>\n<tr><td class=\"td-left\"><em>C</em>, <em>K</em>, and <em>α</em></td><td colspan=\"3\">See Figure 3.6.2.0</td></tr>\n</tbody>\n<tfoot>\n<tr><td colspan=\"4\"><sup>a</sup> Design allowables were based upon data obtained from testing samples of material, supplied in the O temper, which were heat treated to demonstrate response to heat treatment by suppliers. Properties obtained by the user may be lower than those listed if the material has been formed or otherwise cold or hot worked, particularly in the annealed temper, prior to solution heat treatment.</td></tr>\n<tr><td colspan=\"4\"><sup>b</sup> Design allowables were based upon data obtained from testing T6 temper tube and from testing samples of tube, supplied in the O temper, which were heat treated to demonstrate response to heat treatment by suppliers. Properties obtained by the user may be lower than those listed if the material has been formed or otherwise cold worked, particularly in the annealed temper, prior to solution heat treatment.</td></tr>\n<tr><td colspan=\"4\"><sup>c</sup> See Table 3.6.2.0(c<sub>2</sub>).</td></tr>\n</tfoot>\n</table>"},{"id":"3.6.2.0b2","caption":"Table 3.6.2.0(b2). Design Mechanical and Physical Properties of 6061 Aluminum Alloy Plate","page":"Chapter3.6(aluminum).html","anchor":"table-3.6.2.0b2","pdfPage":568,"html":"<table class=\"hdbk-table\">\n<caption>Table 3.6.2.0(b<sub>2</sub>). Design Mechanical and Physical Properties of 6061 Aluminum Alloy Plate</caption>\n<thead>\n<tr>\n<th style=\"width:12rem; text-align:left;\">Specification</th>\n<th colspan=\"4\">AMS 4026 and AMS-QQ-A-250/11</th>\n<th colspan=\"2\">AMS-QQ-A-250/11</th>\n<th colspan=\"6\">AMS 4025, AMS 4027 and AMS-QQ-A-250/11</th>\n</tr>\n<tr>\n<th style=\"text-align:left;\">Form</th>\n<th colspan=\"12\">Plate</th>\n</tr>\n<tr>\n<th style=\"text-align:left;\">Temper</th>\n<th colspan=\"4\">T451</th>\n<th colspan=\"2\">T42<sup>a</sup></th>\n<th colspan=\"6\">T651 and T62<sup>b</sup></th>\n</tr>\n<tr class=\"subhead\">\n<th style=\"text-align:left;\">Thickness, in.</th>\n<th colspan=\"2\">0.250-2.000</th><th colspan=\"2\">2.001-3.000</th>\n<th>0.250-1.000</th><th>1.001-3.000</th>\n<th colspan=\"2\">0.250-2.000</th><th colspan=\"2\">2.001-3.000</th><th>3.001-4.000</th><th>4.001-6.000<sup>c</sup></th>\n</tr>\n<tr class=\"subhead\">\n<th style=\"text-align:left;\">Basis</th>\n<th>A</th><th>B</th><th>A</th><th>B</th><th>S</th><th>S</th><th>A</th><th>B</th><th>A</th><th>B</th><th>S</th><th>S</th>\n</tr>\n</thead>\n<tbody>\n<tr class=\"prop-section\"><td class=\"td-left\" colspan=\"13\">Mechanical Properties:</td></tr>\n<tr class=\"prop-group\"><td class=\"td-left\" colspan=\"13\"><em>F<sub>tu</sub></em>, ksi:</td></tr>\n<tr><td class=\"td-indent\">L</td><td>···</td><td>···</td><td>···</td><td>···</td><td>···</td><td>···</td><td>42</td><td>43</td><td>···</td><td>···</td><td>···</td><td>···</td></tr>\n<tr><td class=\"td-indent\">LT</td><td>30</td><td>32</td><td>30</td><td>32</td><td>30</td><td>30</td><td>42</td><td>43</td><td>42</td><td>43</td><td>42</td><td>40</td></tr>\n<tr class=\"prop-group\"><td class=\"td-left\" colspan=\"13\"><em>F<sub>ty</sub></em>, ksi:</td></tr>\n<tr><td class=\"td-indent\">L</td><td>···</td><td>···</td><td>···</td><td>···</td><td>···</td><td>···</td><td>36</td><td>38</td><td>···</td><td>···</td><td>···</td><td>···</td></tr>\n<tr><td class=\"td-indent\">LT</td><td>16</td><td>18</td><td>16</td><td>18</td><td>14</td><td>14</td><td>35</td><td>37</td><td>35</td><td>37</td><td>35</td><td>35</td></tr>\n<tr class=\"prop-group\"><td class=\"td-left\" colspan=\"13\"><em>F<sub>cy</sub></em>, ksi:</td></tr>\n<tr><td class=\"td-indent\">L</td><td>···</td><td>···</td><td>···</td><td>···</td><td>···</td><td>···</td><td>35</td><td>37</td><td>···</td><td>···</td><td>···</td><td>···</td></tr>\n<tr><td class=\"td-indent\">LT</td><td>16</td><td>18</td><td>···</td><td>···</td><td>···</td><td>···</td><td>36</td><td>38</td><td>···</td><td>···</td><td>···</td><td>···</td></tr>\n<tr><td class=\"td-left\"><em>F<sub>su</sub></em>, ksi</td><td>20</td><td>21</td><td>···</td><td>···</td><td>···</td><td>···</td><td>27</td><td>28</td><td>···</td><td>···</td><td>···</td><td>···</td></tr>\n<tr class=\"prop-group\"><td class=\"td-left\" colspan=\"13\"><em>F<sub>bru</sub></em>, ksi:</td></tr>\n<tr><td class=\"td-indent\">(e/D = 1.5)</td><td>48</td><td>52</td><td>···</td><td>···</td><td>···</td><td>···</td><td>67</td><td>69</td><td>···</td><td>···</td><td>···</td><td>···</td></tr>\n<tr><td class=\"td-indent\">(e/D = 2.0)</td><td>63</td><td>67</td><td>···</td><td>···</td><td>···</td><td>···</td><td>88</td><td>90</td><td>···</td><td>···</td><td>···</td><td>···</td></tr>\n<tr class=\"prop-group\"><td class=\"td-left\" colspan=\"13\"><em>F<sub>bry</sub></em>, ksi:</td></tr>\n<tr><td class=\"td-indent\">(e/D = 1.5)</td><td>22</td><td>25</td><td>···</td><td>···</td><td>···</td><td>···</td><td>50</td><td>53</td><td>···</td><td>···</td><td>···</td><td>···</td></tr>\n<tr><td class=\"td-indent\">(e/D = 2.0)</td><td>26</td><td>29</td><td>···</td><td>···</td><td>···</td><td>···</td><td>58</td><td>61</td><td>···</td><td>···</td><td>···</td><td>···</td></tr>\n<tr class=\"prop-group\"><td class=\"td-left\" colspan=\"13\"><em>e</em>, percent:</td></tr>\n<tr><td class=\"td-indent\">L</td><td><sup>d</sup></td><td>···</td><td>16</td><td>···</td><td>18</td><td>16</td><td><sup>d</sup></td><td>···</td><td>6</td><td>···</td><td>6</td><td>6</td></tr>\n<tr><td class=\"td-left\"><em>E</em>, 10<sup>3</sup> ksi</td><td colspan=\"12\">9.9</td></tr>\n<tr><td class=\"td-left\"><em>E<sub>c</sub></em>, 10<sup>3</sup> ksi</td><td colspan=\"12\">10.1</td></tr>\n<tr><td class=\"td-left\"><em>G</em>, 10<sup>3</sup> ksi</td><td colspan=\"12\">3.8</td></tr>\n<tr><td class=\"td-left\"><em>μ</em></td><td colspan=\"12\">0.33</td></tr>\n<tr class=\"prop-section\"><td class=\"td-left\" colspan=\"13\">Physical Properties:</td></tr>\n<tr><td class=\"td-left\"><em>ω</em>, lb/in.<sup>3</sup></td><td colspan=\"12\">0.098</td></tr>\n<tr><td class=\"td-left\"><em>C</em>, <em>K</em>, and <em>α</em></td><td colspan=\"12\">See Figure 3.6.2.0</td></tr>\n</tbody>\n<tfoot>\n<tr><td colspan=\"13\"><sup>a</sup> Design allowables were based upon data obtained from testing samples of material, supplied in the O temper, which were heat treated to demonstrate response to heat treatment by suppliers. Properties obtained by the user may be lower than those listed if the material has been formed or otherwise cold or hot worked, particularly in the annealed temper, prior to solution heat treatment.</td></tr>\n<tr><td colspan=\"13\"><sup>b</sup> Design allowables were based upon data obtained from testing T651 plate and from testing samples of plate, supplied in the O temper, which were heat treated to demonstrate response to heat treatment by suppliers. Properties obtained may be lower than those listed if the material has been formed or otherwise cold worked, particularly in the annealed temper, prior to solution heat treatment.</td></tr>\n<tr><td colspan=\"13\"><sup>c</sup> Properties for this thickness apply only to T651 temper.</td></tr>\n<tr><td colspan=\"13\"><sup>d</sup> See Table 3.6.2.0(b<sub>3</sub>).</td></tr>\n</tfoot>\n</table>"},{"id":"3.6.2.0c2","caption":"Table 3.6.2.0(c2). Minimum Elongation Values for 6061 Aluminum Alloy Tubing","page":"Chapter3.6(aluminum).html","anchor":"table-3.6.2.0c2","pdfPage":571,"html":"<table class=\"hdbk-table\">\n<caption>Table 3.6.2.0(c2). Minimum Elongation Values for 6061 Aluminum Alloy Tubing</caption>\n<thead><tr><th>Temper</th><th>Wall Thickness, in.</th><th>Elongation (L), Full-Section Specimen, percent</th><th>Elongation (L), Cut-Out Specimen, percent</th></tr></thead>\n<tbody>\n<tr><td>T4 or T42</td><td>0.025–0.049</td><td>16</td><td>14</td></tr>\n<tr><td>T4 or T42</td><td>0.050–0.259</td><td>18</td><td>16</td></tr>\n<tr><td>T4 or T42</td><td>0.260–0.500</td><td>20</td><td>18</td></tr>\n<tr><td>T6 or T62</td><td>0.025–0.049</td><td>10</td><td>8</td></tr>\n<tr><td>T6 or T62</td><td>0.050–0.259</td><td>12</td><td>10</td></tr>\n<tr><td>T6 or T62</td><td>0.260–0.500</td><td>14</td><td>12</td></tr>\n</tbody>\n</table>"},{"id":"3.6.2.0b3","caption":"Table 3.6.2.0(b3). Minimum Elongation Values for 6061 Aluminum Alloy Sheet and Plate","page":"Chapter3.6(aluminum).html","anchor":"table-3.6.2.0b3","pdfPage":569,"html":"<table class=\"hdbk-table\">\n<caption>Table 3.6.2.0(b3). Minimum Elongation Values for 6061 Aluminum Alloy Sheet and Plate</caption>\n<thead><tr><th>Temper and Product</th><th>Thickness, in.</th><th>Elongation (LT), percent</th></tr></thead>\n<tbody>\n<tr><td class=\"td-left\">T4 or T42 sheet</td><td>0.010–0.020</td><td>14</td></tr>\n<tr><td class=\"td-left\">T4 or T42 sheet</td><td>0.021–0.249</td><td>16</td></tr>\n<tr><td class=\"td-left\">T451 plate</td><td>0.250–1.000</td><td>18</td></tr>\n<tr><td class=\"td-left\">T451 plate</td><td>1.001–2.000</td><td>16</td></tr>\n<tr><td class=\"td-left\">T6 or T62 sheet</td><td>0.010–0.020</td><td>8</td></tr>\n<tr><td class=\"td-left\">T6 or T62 sheet</td><td>0.021–0.249</td><td>10</td></tr>\n<tr><td class=\"td-left\">T651 or T62 plate</td><td>0.250–0.499</td><td>10</td></tr>\n<tr><td class=\"td-left\">T651 or T62 plate</td><td>0.500–1.000</td><td>9</td></tr>\n<tr><td class=\"td-left\">T651 or T62 plate</td><td>1.001–2.000</td><td>8</td></tr>\n</tbody>\n</table>"}]}
