Repository: bckasper3/KasperCalc

This is the home of KasperCalc. The location of the infrequently used aerospace calculator. 
Go to KasperCalc.com

KasperCalc is not liable for any error or mistakes in the entirity of the website.

File: js/data/figures/3.7.4.json (part 2 of 3)
"charts":[{"canvas":"canvas-37429a","series":[{"label":"Dataset 1","data":[{"x":5.365,"y":0.0},{"x":7.275,"y":0.0},{"x":9.473,"y":0.0},{"x":12.111,"y":0.0},{"x":15.26,"y":0.0},{"x":22.147,"y":0.0},{"x":29.187,"y":0.0}]}],"opts":{"xLabel":"Delta K, ksi√in","yLabel":"da/dN, in./cycle","xLog":true,"yLog":true,"tension":0}}]},{"id":"3.7.4.2.9b","caption":"Figure 3.7.4.2.9(b). Fatigue-crack-propagation data for 1and 6-inch-thick 7050-T7451 aluminum plate, dry air.","page":"Chapter3.7(aluminum).html","anchor":"fig-3.7.4.2.9b","pdfPage":658,"image":null,"charts":[{"canvas":"canvas-37429b","series":[{"label":"Dataset 1","data":[{"x":4.101,"y":0.0},{"x":5.452,"y":0.0},{"x":8.157,"y":0.0},{"x":11.144,"y":0.0},{"x":14.727,"y":0.0},{"x":16.203,"y":0.0}]}],"opts":{"xLabel":"Delta K, ksi√in","yLabel":"da/dN, in./cycle","xLog":true,"yLog":true,"tension":0}}]},{"id":"3.7.4.2.9c","caption":"Figure 3.7.4.2.9(c). Fatigue-crack-propagation data for 1and 6-inch-thick 7050-T7451 aluminum plate, humid air.","page":"Chapter3.7(aluminum).html","anchor":"fig-3.7.4.2.9c","pdfPage":659,"image":null,"charts":[{"canvas":"canvas-37429c","series":[{"label":"Dataset 1","data":[{"x":4.011,"y":0.0},{"x":5.05,"y":0.0},{"x":7.2,"y":0.0},{"x":9.821,"y":0.0},{"x":13.28,"y":0.0},{"x":18.276,"y":0.0}]}],"opts":{"xLabel":"Delta K, ksi√in","yLabel":"da/dN, in./cycle","xLog":true,"yLog":true,"tension":0}}]},{"id":"3.7.4.3.6a","caption":"Figure 3.7.4.3.6(a). Typical tensile stress-strain curves for 7050-T7651X aluminum alloy extrusion at room temperature.","page":"Chapter3.7(aluminum).html","anchor":"fig-3.7.4.3.6a","pdfPage":660,"image":null,"charts":[{"canvas":"canvas-37436a","series":[{"label":"Long Transverse","data":[{"x":0.0,"y":0.0},{"x":2.208,"y":22.794},{"x":5.175,"y":53.336},{"x":6.027,"y":61.713},{"x":6.469,"y":64.971},{"x":7.0,"y":67.915},{"x":7.567,"y":70.177},{"x":8.1,"y":71.573},{"x":8.908,"y":73.261},{"x":9.866,"y":74.609},{"x":10.827,"y":75.695},{"x":11.367,"y":76.147}],"interp":"lin","step":0.05},{"label":"Longitudinal","data":[{"x":0.0,"y":0.0},{"x":3.193,"y":33.036},{"x":4.62,"y":47.637},{"x":6.011,"y":61.844},{"x":6.431,"y":65.653},{"x":6.916,"y":68.963},{"x":7.495,"y":71.357},{"x":8.468,"y":73.886},{"x":9.729,"y":75.631},{"x":11.471,"y":77.224}],"interp":"lin","step":0.05}],"opts":{"xLabel":"Strain, percent","yLabel":"Stress, ksi"}}]},{"id":"3.7.4.3.6b","caption":"Figure 3.7.4.3.6(b). Typical tensile stress-strain curves for 7050-T7651X aluminum alloy extrusion at room temperature.","page":"Chapter3.7(aluminum).html","anchor":"fig-3.7.4.3.6b","pdfPage":660,"image":null,"charts":[{"canvas":"canvas-37436b","series":[{"label":"Short Transverse","data":[{"x":0.0,"y":0.0},{"x":2.837,"y":29.31},{"x":4.386,"y":45.142},{"x":5.115,"y":51.502},{"x":5.72,"y":55.562},{"x":6.378,"y":58.836},{"x":7.186,"y":61.543},{"x":7.938,"y":63.41},{"x":9.087,"y":65.521},{"x":10.536,"y":67.47}],"interp":"lin","step":0.05},{"label":"Long Transverse","data":[{"x":0.0,"y":0.0},{"x":3.089,"y":31.773},{"x":4.653,"y":47.794},{"x":5.3,"y":53.667},{"x":5.765,"y":57.267},{"x":6.431,"y":61.11},{"x":7.175,"y":64.249},{"x":8.121,"y":66.982},{"x":9.264,"y":69.256},{"x":10.937,"y":71.719}],"interp":"lin","step":0.05},{"label":"Longitudinal","data":[{"x":0.0,"y":0.0},{"x":3.101,"y":31.989},{"x":4.65,"y":47.876},{"x":5.199,"y":53.667},{"x":5.882,"y":60.595},{"x":6.362,"y":65.061},{"x":6.875,"y":68.579},{"x":7.65,"y":71.421},{"x":8.89,"y":73.613},{"x":10.014,"y":74.885},{"x":11.348,"y":75.832}],"interp":"lin","step":0.05}],"opts":{"xLabel":"Strain, percent","yLabel":"Stress, ksi"}}]},{"id":"3.7.4.3.6c","caption":"Figure 3.7.4.3.6(c). Typical compressive stress-strain and compressive tangent-modulus curves for 7050-T7651X aluminum alloy extrusion at room temperature.","page":"Chapter3.7(aluminum).html","anchor":"fig-3.7.4.3.6c","pdfPage":661,"image":null,"charts":[{"canvas":"canvas-37436c","series":[{"label":"Longitudinal","data":[{"x":0.0,"y":-0.0},{"x":2.864,"y":30.495},{"x":5.123,"y":54.882},{"x":6.058,"y":64.797},{"x":6.381,"y":67.43},{"x":6.755,"y":69.953},{"x":7.135,"y":71.657},{"x":7.591,"y":72.985},{"x":8.421,"y":74.755},{"x":9.597,"y":76.326}],"interp":"lin","step":0.05},{"label":"Long Transverse","data":[{"x":0.0,"y":-0.0},{"x":2.626,"y":28.172},{"x":4.166,"y":44.614},{"x":5.686,"y":61.035},{"x":6.273,"y":67.032},{"x":6.517,"y":69.245},{"x":6.825,"y":71.281},{"x":7.29,"y":73.317},{"x":7.922,"y":74.977},{"x":8.566,"y":76.061},{"x":9.582,"y":77.079}],"interp":"lin","step":0.05},{"label":"Longitudinal — Tangent Modulus","data":[{"x":1.008,"y":76.26},{"x":2.224,"y":73.649},{"x":3.263,"y":72.21},{"x":4.633,"y":70.705},{"x":6.762,"y":68.625},{"x":8.341,"y":66.589},{"x":9.338,"y":64.996},{"x":9.899,"y":63.469},{"x":10.253,"y":61.986},{"x":10.486,"y":59.972},{"x":10.622,"y":57.051},{"x":10.68,"y":52.736},{"x":10.707,"y":-0.088}]},{"label":"Long Transverse — Tangent Modulus","data":[{"x":0.873,"y":77.079},{"x":1.621,"y":75.53},{"x":2.608,"y":74.135},{"x":4.394,"y":72.387},{"x":6.066,"y":70.971},{"x":7.592,"y":69.621},{"x":8.922,"y":68.028},{"x":9.659,"y":66.7},{"x":10.118,"y":65.35},{"x":10.377,"y":64.022},{"x":10.587,"y":61.721},{"x":10.663,"y":57.826},{"x":10.702,"y":-0.0}]}],"opts":{"xLabel":"Strain, percent","yLabel":"Stress, ksi","tension":0}}]},{"id":"3.7.4.3.6d","caption":"Figure 3.7.4.3.6(d). Typical compressive stress-strain and compressive tangent-modulus curves for 7050-T7651X aluminum alloy extrusion at room temperature.","page":"Chapter3.7(aluminum).html","anchor":"fig-3.7.4.3.6d","pdfPage":661,"image":null,"charts":[{"canvas":"canvas-37436d","series":[{"label":"Short Transverse","data":[{"x":-0.0,"y":0.0},{"x":2.699,"y":28.781},{"x":5.397,"y":57.51},{"x":5.936,"y":62.307},{"x":6.549,"y":66.265},{"x":7.238,"y":68.834},{"x":8.21,"y":71.009},{"x":9.255,"y":72.503},{"x":9.845,"y":73.185}],"interp":"lin","step":0.05},{"label":"Long Transverse","data":[{"x":-0.0,"y":0.0},{"x":2.812,"y":29.987},{"x":4.082,"y":43.381},{"x":5.227,"y":55.701},{"x":5.963,"y":63.198},{"x":6.407,"y":66.606},{"x":7.194,"y":69.882},{"x":7.951,"y":71.638},{"x":8.886,"y":72.923},{"x":9.808,"y":73.971}],"interp":"lin","step":0.05},{"label":"Longitudinal","data":[{"x":-0.0,"y":0.0},{"x":3.915,"y":41.625},{"x":5.274,"y":56.252},{"x":5.833,"y":61.966},{"x":6.21,"y":65.531},{"x":6.795,"y":69.41},{"x":7.337,"y":71.9},{"x":8.124,"y":74.128},{"x":8.948,"y":75.57},{"x":9.796,"y":76.802}],"interp":"lin","step":0.05},{"label":"Short Transverse — Tangent Modulus","data":[{"x":1.02,"y":73.159},{"x":1.865,"y":70.773},{"x":3.033,"y":68.703},{"x":4.877,"y":66.317},{"x":6.672,"y":64.141},{"x":8.135,"y":62.228},{"x":9.499,"y":59.554},{"x":10.04,"y":57.719},{"x":10.433,"y":55.334},{"x":10.642,"y":51.586},{"x":10.703,"y":47.392},{"x":10.709,"y":-0.131}]},{"label":"Long Transverse — Tangent Modulus","data":[{"x":0.882,"y":73.735},{"x":1.792,"y":71.586},{"x":2.873,"y":69.961},{"x":4.336,"y":68.335},{"x":6.82,"y":65.845},{"x":8.492,"y":63.958},{"x":9.45,"y":62.254},{"x":10.028,"y":60.603},{"x":10.384,"y":58.925},{"x":10.586,"y":56.487},{"x":10.679,"y":53.159},{"x":10.711,"y":-0.157}]},{"label":"Longitudinal — Tangent Modulus","data":[{"x":1.214,"y":76.75},{"x":2.038,"y":74.548},{"x":3.587,"y":71.9},{"x":5.652,"y":69.279},{"x":7.152,"y":67.235},{"x":8.701,"y":64.823},{"x":9.573,"y":62.857},{"x":10.097,"y":60.917},{"x":10.404,"y":58.742},{"x":10.635,"y":55.308},{"x":10.698,"y":50.668},{"x":10.707,"y":-0.157}]}],"opts":{"xLabel":"Strain, percent","yLabel":"Stress, ksi","tension":0}}]},{"id":"3.7.4.3.6e","caption":"Figure 3.7.4.3.6(e). Typical tensile stress-strain curves for 7050-T7651 aluminum alloy plate at room temperature.","page":"Chapter3.7(aluminum).html","anchor":"fig-3.7.4.3.6e","pdfPage":662,"image":null,"charts":[{"canvas":"canvas-37436e","series":[{"label":"Long Transverse","data":[{"x":0.0,"y":-0.0},{"x":2.371,"y":24.342},{"x":3.815,"y":39.137},{"x":4.686,"y":48.104},{"x":5.616,"y":57.07},{"x":6.19,"y":61.421},{"x":6.695,"y":64.348},{"x":7.328,"y":67.222},{"x":8.132,"y":69.937},{"x":9.988,"y":73.547},{"x":11.673,"y":75.891}],"interp":"lin","step":0.05},{"label":"Longitudinal","data":[{"x":0.0,"y":-0.0},{"x":2.579,"y":26.478},{"x":3.951,"y":40.587},{"x":5.223,"y":53.536},{"x":5.903,"y":60.13},{"x":6.383,"y":63.663},{"x":7.043,"y":67.064},{"x":7.971,"y":69.938},{"x":10.297,"y":73.678},{"x":11.473,"y":74.652}],"interp":"lin","step":0.05}],"opts":{"xLabel":"Strain, percent","yLabel":"Stress, ksi"}}]},{"id":"3.7.4.3.6f","caption":"Figure 3.7.4.3.6(f). Typical compressive stress-strain and compressive tangent-modulus curves for 7050-T7651 aluminum alloy plate at room temperature.","page":"Chapter3.7(aluminum).html","anchor":"fig-3.7.4.3.6f","pdfPage":662,"image":null,"charts":[{"canvas":"canvas-37436f","series":[{"label":"Longitudinal","data":[{"x":-0.0,"y":0.0},{"x":2.331,"y":25.086},{"x":3.77,"y":40.659},{"x":5.189,"y":55.906},{"x":5.829,"y":61.292},{"x":6.556,"y":65.489},{"x":7.52,"y":68.827},{"x":8.82,"y":71.337},{"x":10.944,"y":73.874}],"interp":"lin","step":0.05},{"label":"Long Transverse","data":[{"x":-0.0,"y":0.0},{"x":3.062,"y":32.887},{"x":4.778,"y":51.476},{"x":5.42,"y":58.515},{"x":6.108,"y":65.095},{"x":6.743,"y":69.18},{"x":8.142,"y":73.698},{"x":9.508,"y":75.993},{"x":11.185,"y":77.757}],"interp":"lin","step":0.05},{"label":"Longitudinal — Tangent Modulus","data":[{"x":0.909,"y":73.588},{"x":1.49,"y":71.088},{"x":2.598,"y":68.39},{"x":4.927,"y":64.621},{"x":6.761,"y":62.083},{"x":8.606,"y":59.138},{"x":9.46,"y":57.135},{"x":9.994,"y":55.283},{"x":10.392,"y":52.994},{"x":10.663,"y":49.508},{"x":10.765,"y":46.125},{"x":10.803,"y":0.285}]},{"label":"Long Transverse — Tangent Modulus","data":[{"x":0.852,"y":77.353},{"x":1.425,"y":75.232},{"x":2.253,"y":73.201},{"x":3.322,"y":71.34},{"x":4.646,"y":69.597},{"x":6.606,"y":67.062},{"x":8.274,"y":64.735},{"x":9.331,"y":62.657},{"x":9.866,"y":61.104},{"x":10.273,"y":59.221},{"x":10.607,"y":56.307},{"x":10.749,"y":51.977},{"x":10.8,"y":0.176}]}],"opts":{"xLabel":"Strain, percent","yLabel":"Stress, ksi","tension":0}}]},{"id":"3.7.4.3.8a","caption":"Figure 3.7.4.3.8(a). Best-fit S/N curves for unnotched 7050-T7651X extruded shape, longitudinal and long-transverse directions.","page":"Chapter3.7(aluminum).html","anchor":"fig-3.7.4.3.8a","pdfPage":663,"image":null,"charts":[{"canvas":"canvas-37438a","series":[{"label":"Dataset 1","data":[{"x":2072.463,"y":65.116},{"x":3857.973,"y":57.532},{"x":8412.526,"y":49.563},{"x":31551.401,"y":38.895},{"x":111834.818,"y":31.054},{"x":681805.423,"y":23.445},{"x":2995349.459,"y":18.972},{"x":20631178.814,"y":15.244}],"interp":"log","ppd":20},{"label":"Dataset 2","data":[{"x":8801.435,"y":75.013},{"x":19630.63,"y":64.396},{"x":56776.78,"y":53.162},{"x":173756.524,"y":44.036},{"x":567767.796,"y":36.555},{"x":2557129.36,"y":29.512},{"x":31267505.05,"y":22.082}],"interp":"log","ppd":20},{"label":"Dataset 3","data":[{"x":26333.604,"y":65.064},{"x":65167.846,"y":55.373},{"x":188481.996,"y":46.247},{"x":729627.307,"y":37.481},{"x":6605740.238,"y":27.969},{"x":34770975.845,"y":23.393}],"interp":"log","ppd":20},{"label":"Dataset 4","data":[{"x":89619.872,"y":75.013},{"x":250565.06,"y":63.239},{"x":1202210.102,"y":49.974},{"x":4203883.168,"y":42.236},{"x":16683099.574,"y":35.99}],"interp":"log","ppd":20}],"opts":{"xLabel":"Fatigue Life, Cycles","yLabel":"Maximum Stress, ksi","xLog":true}}]},{"id":"3.7.4.3.8b","caption":"Figure 3.7.4.3.8(b). Best-fit S/N curves for notched, Kt = 3.0, 7050-T7651X extruded shape, longitudinal and long-transverse directions.","page":"Chapter3.7(aluminum).html","anchor":"fig-3.7.4.3.8b","pdfPage":664,"image":null,"charts":[{"canvas":"canvas-37438b","series":[{"label":"Dataset 1","data":[{"x":2397.843,"y":29.866},{"x":6070.905,"y":24.055},{"x":20175.548,"y":18.132},{"x":94938.322,"y":12.547},{"x":632870.6,"y":8.015},{"x":2692850.379,"y":5.68},{"x":12588738.229,"y":3.875}],"interp":"log","ppd":20},{"label":"Dataset 2","data":[{"x":3677.226,"y":39.865},{"x":10206.343,"y":31.375},{"x":34186.991,"y":23.594},{"x":135736.08,"y":17.015},{"x":734321.237,"y":11.426},{"x":4163436.574,"y":7.562},{"x":16771606.932,"y":5.424}],"interp":"log","ppd":20},{"label":"Dataset 3","data":[{"x":8443.15,"y":34.901},{"x":20689.987,"y":28.17},{"x":75961.89,"y":20.801},{"x":275454.344,"y":15.368},{"x":955177.389,"y":11.417},{"x":4359379.365,"y":7.937},{"x":21822871.823,"y":5.882}],"interp":"log","ppd":20},{"label":"Dataset 4","data":[{"x":11709.181,"y":44.955},{"x":27761.237,"y":36.744},{"x":90607.033,"y":27.808},{"x":331139.814,"y":20.44},{"x":1259782.544,"y":14.927},{"x":4896966.232,"y":10.79},{"x":17992874.078,"y":7.889}],"interp":"log","ppd":20}],"opts":{"xLabel":"Fatigue Life, Cycles","yLabel":"Maximum Stress, ksi","xLog":true}}]}],"tables":[{"id":"3.7.4.0a","caption":"Table 3.7.4.0(a). Material Specifications for 7050 Aluminum Alloy","page":"Chapter3.7(aluminum).html","anchor":"table-3.7.4.0a","pdfPage":624,"html":"<table class=\"hdbk-table\">\n<caption>Table 3.7.4.0(a). Material Specifications for 7050 Aluminum Alloy</caption>\n<thead><tr><th>Specification</th><th>Form</th></tr></thead>\n<tbody>\n<tr><td>AMS 4050</td><td class=\"td-left\">Bare plate</td></tr>\n<tr><td>AMS 4108</td><td class=\"td-left\">Hand forging</td></tr>\n<tr><td>AMS 4107</td><td class=\"td-left\">Die forging</td></tr>\n<tr><td>AMS 4333</td><td class=\"td-left\">Die forging</td></tr>\n<tr><td>AMS 4340</td><td class=\"td-left\">Extruded shape</td></tr>\n<tr><td>AMS 4341</td><td class=\"td-left\">Extruded shape</td></tr>\n<tr><td>AMS 4342</td><td class=\"td-left\">Extruded shape</td></tr>\n<tr><td>AMS 4201</td><td class=\"td-left\">Bare plate</td></tr>\n<tr><td>AMS-A-22771</td><td class=\"td-left\">Forging</td></tr>\n</tbody>\n</table>"},{"id":"3.7.4.0d","caption":"Table 3.7.4.0(d). Design Mechanical and Physical Properties of 7050 Aluminum Alloy Hand Forging","page":"Chapter3.7(aluminum).html","anchor":"table-3.7.4.0d","pdfPage":631,"html":"<table class=\"hdbk-table\">\n<caption>Table 3.7.4.0(d). Design Mechanical and Physical Properties of 7050 Aluminum Alloy Hand Forging</caption>\n<thead>\n<tr>\n<th style=\"width:12rem; text-align:left;\">Specification</th>\n<th colspan=\"8\">AMS 4108 and AMS-A-22771</th>\n</tr>\n<tr>\n<th style=\"text-align:left;\">Form</th>\n<th colspan=\"8\">Hand Forging</th>\n</tr>\n<tr>\n<th style=\"text-align:left;\">Temper</th>\n<th colspan=\"8\">T7452</th>\n</tr>\n<tr class=\"subhead\">\n<th style=\"text-align:left;\">Thickness, in.</th>\n<th>≤2.000</th><th>2.001-3.000</th><th>3.001-4.000</th><th>4.001-5.000</th><th>5.001-6.000</th><th colspan=\"2\">6.001-7.000</th><th>7.001-8.000</th>\n</tr>\n<tr class=\"subhead\">\n<th style=\"text-align:left;\">Basis</th>\n<th>S</th><th>S</th><th>S</th><th>S</th><th>S</th><th>A</th><th>B</th><th>S</th>\n</tr>\n</thead>\n<tbody>\n<tr class=\"prop-section\"><td class=\"td-left\" colspan=\"9\">Mechanical Properties:</td></tr>\n<tr class=\"prop-group\"><td class=\"td-left\" colspan=\"9\"><em>F<sub>tu</sub></em>, ksi:</td></tr>\n<tr><td class=\"td-indent\">L</td><td>72</td><td>72</td><td>71</td><td>70</td><td>69</td><td>68</td><td>71</td><td>67</td></tr>\n<tr><td class=\"td-indent\">LT</td><td>71</td><td>70</td><td>70</td><td>69</td><td>68</td><td>67</td><td>70</td><td>66</td></tr>\n<tr><td class=\"td-indent\">ST</td><td>···</td><td>67</td><td>67</td><td>66</td><td>66</td><td>65</td><td>69</td><td>64</td></tr>\n<tr class=\"prop-group\"><td class=\"td-left\" colspan=\"9\"><em>F<sub>ty</sub></em>, ksi:</td></tr>\n<tr><td class=\"td-indent\">L</td><td>63</td><td>62</td><td>61</td><td>60</td><td>59</td><td>56</td><td>61</td><td>57</td></tr>\n<tr><td class=\"td-indent\">LT</td><td>61</td><td>60</td><td>59</td><td>58</td><td>56</td><td>54<sup>a</sup></td><td>59</td><td>52</td></tr>\n<tr><td class=\"td-indent\">ST</td><td>···</td><td>55</td><td>55</td><td>54</td><td>53</td><td>51<sup>a</sup></td><td>56</td><td>50</td></tr>\n<tr class=\"prop-group\"><td class=\"td-left\" colspan=\"9\"><em>F<sub>cy</sub></em>, ksi:</td></tr>\n<tr><td class=\"td-indent\">L</td><td>63</td><td>62</td><td>61</td><td>60</td><td>58</td><td>56</td><td>61</td><td>54</td></tr>\n<tr><td class=\"td-indent\">LT</td><td>64</td><td>63</td><td>62</td><td>61</td><td>59</td><td>57</td><td>62</td><td>55</td></tr>\n<tr><td class=\"td-indent\">ST</td><td>···</td><td>63</td><td>61</td><td>60</td><td>58</td><td>56</td><td>61</td><td>54</td></tr>\n<tr><td class=\"td-left\"><em>F<sub>su</sub></em>, ksi</td><td>42</td><td>41</td><td>41</td><td>41</td><td>40</td><td>40</td><td>41</td><td>39</td></tr>\n<tr class=\"prop-group\"><td class=\"td-left\" colspan=\"9\"><em>F<sub>bru</sub></em><sup>b</sup>, ksi:</td></tr>\n<tr><td class=\"td-indent\">(e/D = 1.5)</td><td>98</td><td>97</td><td>97</td><td>96</td><td>94</td><td>93</td><td>97</td><td>91</td></tr>\n<tr><td class=\"td-indent\">(e/D = 2.0)</td><td>131</td><td>129</td><td>129</td><td>127</td><td>125</td><td>123</td><td>129</td><td>121</td></tr>\n<tr class=\"prop-group\"><td class=\"td-left\" colspan=\"9\"><em>F<sub>bry</sub></em><sup>b</sup>, ksi:</td></tr>\n<tr><td class=\"td-indent\">(e/D = 1.5)</td><td>86</td><td>84</td><td>83</td><td>82</td><td>79</td><td>76</td><td>83</td><td>73</td></tr>\n<tr><td class=\"td-indent\">(e/D = 2.0)</td><td>101</td><td>100</td><td>98</td><td>96</td><td>93</td><td>90</td><td>98</td><td>86</td></tr>\n<tr class=\"prop-group\"><td class=\"td-left\" colspan=\"9\"><em>e</em>, percent (S-basis):</td></tr>\n<tr><td class=\"td-indent\">L</td><td>9</td><td>9</td><td>9</td><td>9</td><td>9</td><td>9</td><td>···</td><td>9</td></tr>\n<tr><td class=\"td-indent\">LT</td><td>5</td><td>5</td><td>5</td><td>4</td><td>4</td><td>4</td><td>···</td><td>4</td></tr>\n<tr><td class=\"td-indent\">ST</td><td>···</td><td>4</td><td>4</td><td>3</td><td>3</td><td>3</td><td>···</td><td>3</td></tr>\n<tr><td class=\"td-left\"><em>E</em>, 10<sup>3</sup> ksi</td><td colspan=\"8\">10.2</td></tr>\n<tr><td class=\"td-left\"><em>E<sub>c</sub></em>, 10<sup>3</sup> ksi</td><td colspan=\"8\">10.6</td></tr>\n<tr><td class=\"td-left\"><em>G</em>, 10<sup>3</sup> ksi</td><td colspan=\"8\">3.9</td></tr>\n<tr><td class=\"td-left\"><em>μ</em></td><td colspan=\"8\">0.33</td></tr>\n<tr class=\"prop-section\"><td class=\"td-left\" colspan=\"9\">Physical Properties:</td></tr>\n<tr><td class=\"td-left\"><em>ω</em>, lb/in.<sup>3</sup></td><td colspan=\"8\">0.102</td></tr>\n<tr><td class=\"td-left\"><em>C</em>, Btu/(lb)(°F)</td><td colspan=\"8\">0.23 (at 212°F)</td></tr>\n<tr><td class=\"td-left\"><em>K</em>, Btu/[(hr)(ft<sup>2</sup>)(°F)/ft]</td><td colspan=\"8\">91 (at 77°F)</td></tr>\n<tr><td class=\"td-left\"><em>α</em>, 10<sup>-6</sup> in./in./°F</td><td colspan=\"8\">12.8 (68 to 212°F)</td></tr>\n</tbody>\n<tfoot>\n<tr><td colspan=\"9\"><sup>a</sup> S-basis values. The rounded T<sub>99</sub> values for F<sub>ty</sub>(LT) = 56 ksi and F<sub>ty</sub>(ST) = 52 ksi.</td></tr>\n<tr><td colspan=\"9\"><sup>b</sup> Bearing values are “dry pin” values per Section 1.4.7.1.</td></tr>\n</tfoot>\n</table>"},{"id":"3.7.4.0b1","caption":"Table 3.7.4.0(b1). Design Mechanical and Physical Properties of 7050 Aluminum Alloy Plate","page":"Chapter3.7(aluminum).html","anchor":"table-3.7.4.0b1","pdfPage":627,"html":"<table class=\"hdbk-table\">\n<caption>Table 3.7.4.0(b<sub>1</sub>). Design Mechanical and Physical Properties of 7050 Aluminum Alloy Plate</caption>\n<thead>\n<tr>\n<th style=\"width:12rem; text-align:left;\">Specification</th>\n<th colspan=\"16\">AMS 4050</th>\n</tr>\n<tr>\n<th style=\"text-align:left;\">Form</th>\n<th colspan=\"16\">Plate</th>\n</tr>\n<tr>\n<th style=\"text-align:left;\">Temper</th>\n<th colspan=\"16\">T7451</th>\n</tr>\n<tr class=\"subhead\">\n<th style=\"text-align:left;\">Thickness, in.</th>\n<th colspan=\"2\">0.250-1.500</th><th colspan=\"2\">1.501-2.000</th><th colspan=\"2\">2.001-3.000</th><th colspan=\"2\">3.001-4.000</th><th colspan=\"2\">4.001-5.000</th><th colspan=\"2\">5.001-6.000</th><th colspan=\"2\">6.001-7.000</th><th colspan=\"2\">7.001-8.000</th>\n</tr>\n<tr class=\"subhead\">\n<th style=\"text-align:left;\">Basis</th>\n<th>A</th><th>B</th><th>A</th><th>B</th><th>A</th><th>B</th><th>A</th><th>B</th><th>A</th><th>B</th><th>A</th><th>B</th><th>A</th><th>B</th><th>A</th><th>B</th>\n</tr>\n</thead>\n<tbody>\n<tr class=\"prop-section\"><td class=\"td-left\" colspan=\"17\">Mechanical Properties:</td></tr>\n<tr class=\"prop-group\"><td class=\"td-left\" colspan=\"17\"><em>F<sub>tu</sub></em>, ksi:</td></tr>\n<tr><td class=\"td-indent\">L</td><td>74<sup>a</sup></td><td>76</td><td>74</td><td>76</td><td>73<sup>a</sup></td><td>75</td><td>72</td><td>74</td><td>71<sup>a</sup></td><td>73</td><td>70<sup>a</sup></td><td>72</td><td>69</td><td>72</td><td>68</td><td>71</td></tr>\n<tr><td class=\"td-indent\">LT</td><td>74</td><td>76</td><td>74<sup>a</sup></td><td>76</td><td>73<sup>a</sup></td><td>75</td><td>72</td><td>75</td><td>71<sup>a</sup></td><td>74</td><td>70</td><td>73</td><td>69</td><td>72</td><td>68</td><td>71</td></tr>\n<tr><td class=\"td-indent\">ST</td><td>···</td><td>···</td><td>···</td><td>···</td><td>68</td><td>72</td><td>68<sup>a</sup></td><td>71</td><td>67</td><td>70</td><td>66</td><td>69</td><td>66</td><td>68</td><td>65</td><td>67</td></tr>\n<tr class=\"prop-group\"><td class=\"td-left\" colspan=\"17\"><em>F<sub>ty</sub></em>, ksi:</td></tr>\n<tr><td class=\"td-indent\">L</td><td>64<sup>b</sup></td><td>67</td><td>64<sup>b</sup></td><td>66</td><td>63<sup>b</sup></td><td>66</td><td>62<sup>b</sup></td><td>65</td><td>61<sup>b</sup></td><td>65</td><td>60</td><td>63</td><td>59</td><td>62</td><td>58<sup>b</sup></td><td>63</td></tr>\n<tr><td class=\"td-indent\">LT</td><td>64</td><td>66</td><td>64</td><td>66</td><td>63<sup>b</sup></td><td>66</td><td>62</td><td>65</td><td>61</td><td>64</td><td>60</td><td>62</td><td>59</td><td>62</td><td>58</td><td>61</td></tr>\n<tr><td class=\"td-indent\">ST</td><td>···</td><td>···</td><td>···</td><td>···</td><td>59</td><td>61</td><td>57</td><td>60</td><td>57<sup>b</sup></td><td>60</td><td>57</td><td>59</td><td>56</td><td>58</td><td>55<sup>b</sup></td><td>58</td></tr>\n<tr class=\"prop-group\"><td class=\"td-left\" colspan=\"17\"><em>F<sub>cy</sub></em>, ksi:</td></tr>\n<tr><td class=\"td-indent\">L</td><td>63</td><td>64</td><td>62</td><td>64</td><td>61</td><td>64</td><td>60</td><td>63</td><td>58</td><td>61</td><td>57</td><td>59</td><td>56</td><td>59</td><td>55</td><td>57</td></tr>\n<tr><td class=\"td-indent\">LT</td><td>66</td><td>68</td><td>67</td><td>69</td><td>66</td><td>69</td><td>65</td><td>68</td><td>64</td><td>67</td><td>63</td><td>66</td><td>60</td><td>63</td><td>59</td><td>62</td></tr>\n<tr><td class=\"td-indent\">ST</td><td>···</td><td>···</td><td>···</td><td>···</td><td>63</td><td>66</td><td>63</td><td>66</td><td>63</td><td>66</td><td>62</td><td>64</td><td>60</td><td>63</td><td>59</td><td>62</td></tr>\n<tr><td class=\"td-left\"><em>F<sub>su</sub></em>, ksi</td><td>42</td><td>43</td><td>43</td><td>44</td><td>43</td><td>44</td><td>43</td><td>45</td><td>43</td><td>45</td><td>43</td><td>45</td><td>44</td><td>46</td><td>44</td><td>46</td></tr>\n<tr class=\"prop-group\"><td class=\"td-left\" colspan=\"17\"><em>F<sub>bru</sub></em><sup>c</sup>, ksi:</td></tr>\n<tr><td class=\"td-indent\">(e/D = 1.5)</td><td>107</td><td>110</td><td>109</td><td>112</td><td>108</td><td>111</td><td>107</td><td>111</td><td>107</td><td>111</td><td>105</td><td>110</td><td>107</td><td>112</td><td>103</td><td>108</td></tr>\n<tr><td class=\"td-indent\">(e/D = 2.0)</td><td>140</td><td>144</td><td>142</td><td>146</td><td>141</td><td>144</td><td>140</td><td>144</td><td>138</td><td>144</td><td>137</td><td>142</td><td>136</td><td>143</td><td>132</td><td>138</td></tr>\n<tr class=\"prop-group\"><td class=\"td-left\" colspan=\"17\"><em>F<sub>bry</sub></em><sup>c</sup>, ksi:</td></tr>\n<tr><td class=\"td-indent\">(e/D = 1.5)</td><td>86</td><td>89</td><td>89</td><td>92</td><td>89</td><td>93</td><td>90</td><td>94</td><td>90</td><td>95</td><td>91</td><td>94</td><td>84</td><td>89</td><td>83</td><td>87</td></tr>\n<tr><td class=\"td-indent\">(e/D = 2.0)</td><td>101</td><td>104</td><td>104</td><td>107</td><td>104</td><td>109</td><td>104</td><td>109</td><td>105</td><td>110</td><td>105</td><td>108</td><td>99</td><td>105</td><td>98</td><td>102</td></tr>\n<tr class=\"prop-group\"><td class=\"td-left\" colspan=\"17\"><em>e</em>, percent (S-basis):</td></tr>\n<tr><td class=\"td-indent\">L</td><td>10</td><td>···</td><td>10</td><td>···</td><td>9</td><td>···</td><td>9</td><td>···</td><td>9</td><td>···</td><td>8</td><td>···</td><td>7</td><td>···</td><td>6</td><td>···</td></tr>\n<tr><td class=\"td-indent\">LT</td><td>9</td><td>···</td><td>9</td><td>···</td><td>8</td><td>···</td><td>6</td><td>···</td><td>5</td><td>···</td><td>4</td><td>···</td><td>4</td><td>···</td><td>4</td><td>···</td></tr>\n<tr><td class=\"td-indent\">ST</td><td>···</td><td>···</td><td>···</td><td>···</td><td>3</td><td>···</td><td>3</td><td>···</td><td>3</td><td>···</td><td>3</td><td>···</td><td>3</td><td>···</td><td>3</td><td>···</td></tr>\n<tr><td class=\"td-left\"><em>E</em>, 10<sup>3</sup> ksi</td><td colspan=\"16\">10.3</td></tr>\n<tr><td class=\"td-left\"><em>E<sub>c</sub></em>, 10<sup>3</sup> ksi</td><td colspan=\"16\">10.6</td></tr>\n<tr><td class=\"td-left\"><em>G</em>, 10<sup>3</sup> ksi</td><td colspan=\"16\">3.9</td></tr>\n<tr><td class=\"td-left\"><em>μ</em></td><td colspan=\"16\">0.33</td></tr>\n<tr class=\"prop-section\"><td class=\"td-left\" colspan=\"17\">Physical Properties:</td></tr>\n<tr><td class=\"td-left\"><em>ω</em>, lb/in.<sup>3</sup></td><td colspan=\"16\">0.102</td></tr>\n<tr><td class=\"td-left\"><em>C</em>, Btu/(lb)(°F)</td><td colspan=\"16\">0.23 (at 212°F)</td></tr>\n<tr><td class=\"td-left\"><em>K</em>, Btu/[(hr)(ft<sup>2</sup>)(°F)/ft]</td><td colspan=\"16\">91 (at 77°F)</td></tr>\n<tr><td class=\"td-left\"><em>α</em>, 10<sup>-6</sup> in./in./°F</td><td colspan=\"16\">12.8 (68 to 212°F)</td></tr>\n</tbody>\n<tfoot>\n<tr><td colspan=\"17\"><sup>a</sup> S-basis values. Rounded T<sub>99</sub> values for F<sub>tu</sub> are as follows: for 0.250-1.500 (L) = 75 ksi, for 1.502-2.000 (LT) = 75 ksi, for 2.001-3.000 (L) and (LT) = 74 ksi, for 3.001-4.000 (ST) = 69 ksi, for 4.001-5.000 (L) and (LT) = 72 ksi, for 5.001-6.000 (L) = 71 ksi.</td></tr>\n<tr><td colspan=\"17\"><sup>b</sup> S-basis values. Rounded T<sub>99</sub> values for F<sub>ty</sub> are as follows: for 0.250-1.500 (L) = 65 ksi, for 1.502-2.000 (L) = 65 ksi, for 2.001-3.000 (L) = 65 ksi, (LT) = 64 ksi, for 3.001-4.000 (L) = 63 ksi, for 4.001-5.000 (L) = 62 ksi, (ST) = 58 ksi, for 7.001-8.000 (L) = 59 ksi, (ST) = 56 ksi.</td></tr>\n<tr><td colspan=\"17\"><sup>c</sup> See Table 3.1.2.1.1. Bearing values are “dry pin” values per Section 1.4.7.1.</td></tr>\n</tfoot>\n</table>"},{"id":"3.7.4.0c1","caption":"Table 3.7.4.0(c1). Design Mechanical and Physical Properties of 7050 Aluminum Alloy Die Forging","page":"Chapter3.7(aluminum).html","anchor":"table-3.7.4.0c1","pdfPage":629,"html":"<table class=\"hdbk-table\">\n<caption>Table 3.7.4.0(c<sub>1</sub>). Design Mechanical and Physical Properties of 7050 Aluminum Alloy Die Forging</caption>\n<thead>\n<tr>\n<th style=\"width:12rem; text-align:left;\">Specification</th>\n<th colspan=\"4\">AMS 4107 and AMS-A-22771</th>\n</tr>\n<tr>\n<th style=\"text-align:left;\">Form</th>\n<th colspan=\"4\">Die forging</th>\n</tr>\n<tr>\n<th style=\"text-align:left;\">Temper</th>\n<th colspan=\"4\">T74<sup>a</sup></th>\n</tr>\n<tr class=\"subhead\">\n<th style=\"text-align:left;\">Thickness<sup>b</sup>, in.</th>\n<th>≤2.000</th><th>2.001-4.000</th><th>4.001-5.000</th><th>5.001-6.000</th>\n</tr>\n<tr class=\"subhead\">\n<th style=\"text-align:left;\">Basis</th>\n<th>S</th><th>S</th><th>S</th><th>S</th>\n</tr>\n</thead>\n<tbody>\n<tr class=\"prop-section\"><td class=\"td-left\" colspan=\"5\">Mechanical Properties:</td></tr>\n<tr class=\"prop-group\"><td class=\"td-left\" colspan=\"5\"><em>F<sub>tu</sub></em>, ksi:</td></tr>\n<tr><td class=\"td-indent\">L</td><td>72</td><td>71</td><td>70</td><td>70</td></tr>\n<tr><td class=\"td-indent\">T<sup>c</sup></td><td>68</td><td>67</td><td>66</td><td>66</td></tr>\n<tr class=\"prop-group\"><td class=\"td-left\" colspan=\"5\"><em>F<sub>ty</sub></em>, ksi:</td></tr>\n<tr><td class=\"td-indent\">L</td><td>62</td><td>61</td><td>60</td><td>59</td></tr>\n<tr><td class=\"td-indent\">T<sup>c</sup></td><td>56</td><td>55</td><td>54</td><td>54</td></tr>\n<tr class=\"prop-group\"><td class=\"td-left\" colspan=\"5\"><em>F<sub>cy</sub></em>, ksi:</td></tr>\n<tr><td class=\"td-indent\">L</td><td>63</td><td>63</td><td>63</td><td>62</td></tr>\n<tr><td class=\"td-indent\">ST</td><td>60</td><td>59</td><td>58</td><td>57</td></tr>\n<tr><td class=\"td-left\"><em>F<sub>su</sub></em>, ksi</td><td>42</td><td>42</td><td>41</td><td>41</td></tr>\n<tr class=\"prop-group\"><td class=\"td-left\" colspan=\"5\"><em>F<sub>bru</sub></em><sup>d</sup>, ksi:</td></tr>\n<tr><td class=\"td-indent\">(e/D = 1.5)</td><td>99</td><td>98</td><td>97</td><td>97</td></tr>\n<tr><td class=\"td-indent\">(e/D = 2.0)</td><td>131</td><td>129</td><td>127</td><td>127</td></tr>\n<tr class=\"prop-group\"><td class=\"td-left\" colspan=\"5\"><em>F<sub>bry</sub></em><sup>d</sup>, ksi:</td></tr>\n<tr><td class=\"td-indent\">(e/D = 1.5)</td><td>82</td><td>81</td><td>78</td><td>78</td></tr>\n<tr><td class=\"td-indent\">(e/D = 2.0)</td><td>96</td><td>95</td><td>92</td><td>92</td></tr>\n<tr class=\"prop-group\"><td class=\"td-left\" colspan=\"5\"><em>e</em>, percent:</td></tr>\n<tr><td class=\"td-indent\">L</td><td>7</td><td>7</td><td>7</td><td>7</td></tr>\n<tr><td class=\"td-indent\">T<sup>c</sup></td><td>5</td><td>4</td><td>3</td><td>3</td></tr>\n<tr><td class=\"td-left\"><em>E</em>, 10<sup>3</sup> ksi</td><td colspan=\"4\">10.2</td></tr>\n<tr><td class=\"td-left\"><em>E<sub>c</sub></em>, 10<sup>3</sup> ksi</td><td colspan=\"4\">10.7</td></tr>\n<tr><td class=\"td-left\"><em>G</em>, 10<sup>3</sup> ksi</td><td colspan=\"4\">3.9</td></tr>\n<tr><td class=\"td-left\"><em>μ</em></td><td colspan=\"4\">0.33</td></tr>\n<tr class=\"prop-section\"><td class=\"td-left\" colspan=\"5\">Physical Properties:</td></tr>\n<tr><td class=\"td-left\"><em>ω</em>, lb/in.<sup>3</sup></td><td colspan=\"4\">0.102</td></tr>\n<tr><td class=\"td-left\"><em>C</em>, Btu/(lb)(°F)</td><td colspan=\"4\">0.23 (at 212°F)</td></tr>\n<tr><td class=\"td-left\"><em>K</em>, Btu/[(hr)(ft<sup>2</sup>)(°F)/ft]</td><td colspan=\"4\">91 (at 77°F)</td></tr>\n<tr><td class=\"td-left\"><em>α</em>, 10<sup>-6</sup> in./in./°F</td><td colspan=\"4\">12.8 (68 to 212°F)</td></tr>\n</tbody>\n<tfoot>\n<tr><td colspan=\"5\"><sup>a</sup> Design values were based upon data obtained from testing T74 die forgings, heat treated by suppliers and supplied in T74 temper.</td></tr>\n<tr><td colspan=\"5\"><sup>b</sup> Thickness at the time of heat treatment. When die forgings are machined before heat treatment, the mechanical properties are applicable provided the as-forged thickness is not greater than twice the thickness at the time of heat treatment.</td></tr>\n<tr><td colspan=\"5\"><sup>c</sup> T indicates any grain direction not within ±15° of being parallel to the forging flow lines. F<sub>cy</sub>(T) values are based upon short transverse (ST) test data.</td></tr>\n<tr><td colspan=\"5\"><sup>d</sup> Bearing values are “dry pin” values per Section 1.4.7.1.</td></tr>\n</tfoot>\n</table>"},{"id":"3.7.4.0e1","caption":"Table 3.7.4.0(e1). Design Mechanical and Physical Properties of 7050 Aluminum Alloy Extrusion","page":"Chapter3.7(aluminum).html","anchor":"table-3.7.4.0e1","pdfPage":632,"html":"<table class=\"hdbk-table\">\n<caption>Table 3.7.4.0(e<sub>1</sub>). Design Mechanical and Physical Properties of 7050 Aluminum Alloy Extrusion</caption>\n<thead>\n<tr>\n<th style=\"width:12rem; text-align:left;\">Specification</th>\n<th colspan=\"5\">AMS 4341</th>\n</tr>\n<tr>\n<th style=\"text-align:left;\">Form</th>\n<th colspan=\"5\">Extrusion</th>\n</tr>\n<tr>\n<th style=\"text-align:left;\">Temper</th>\n<th colspan=\"5\">T73511</th>\n</tr>\n<tr>\n<th style=\"text-align:left;\">Cross-Sectional Area, in.<sup>2</sup></th>\n<th colspan=\"5\">≤32</th>\n</tr>\n<tr class=\"subhead\">\n<th style=\"text-align:left;\">Thickness or Diameter,<sup>a</sup> in.</th>\n<th>≤1.000</th><th>1.001-2.000</th><th>2.001-3.000</th><th>3.001-4.000</th><th>4.001-5.000</th>\n</tr>\n<tr class=\"subhead\">\n<th style=\"text-align:left;\">Basis</th>\n<th>S</th><th>S</th><th>S</th><th>S</th><th>S</th>\n</tr>\n</thead>\n<tbody>\n<tr class=\"prop-section\"><td class=\"td-left\" colspan=\"6\">Mechanical Properties:</td></tr>\n<tr class=\"prop-group\"><td class=\"td-left\" colspan=\"6\"><em>F<sub>tu</sub></em>, ksi:</td></tr>\n<tr><td class=\"td-indent\">L</td><td>70</td><td>70</td><td>70</td><td>70</td><td>70</td></tr>\n<tr><td class=\"td-indent\">LT</td><td>68</td><td>66</td><td>65</td><td>63</td><td>62</td></tr>\n<tr class=\"prop-group\"><td class=\"td-left\" colspan=\"6\"><em>F<sub>ty</sub></em>, ksi:</td></tr>\n<tr><td class=\"td-indent\">L</td><td>60</td><td>60</td><td>60</td><td>60</td><td>60</td></tr>\n<tr><td class=\"td-indent\">LT</td><td>57</td><td>56</td><td>55</td><td>53</td><td>52</td></tr>\n<tr class=\"prop-group\"><td class=\"td-left\" colspan=\"6\"><em>F<sub>cy</sub></em>, ksi:</td></tr>\n<tr><td class=\"td-indent\">L</td><td>60</td><td>60</td><td>60</td><td>61</td><td>61</td></tr>\n<tr><td class=\"td-indent\">LT</td><td>60</td><td>59</td><td>58</td><td>56</td><td>55</td></tr>\n<tr><td class=\"td-left\"><em>F<sub>su</sub></em>, ksi</td><td>39</td><td>39</td><td>38</td><td>37</td><td>36</td></tr>\n<tr class=\"prop-group\"><td class=\"td-left\" colspan=\"6\"><em>F<sub>bru</sub></em><sup>b</sup>, ksi:</td></tr>\n<tr><td class=\"td-indent\">(e/D = 1.5)</td><td>103</td><td>100</td><td>96</td><td>91</td><td>87</td></tr>\n<tr><td class=\"td-indent\">(e/D = 2.0)</td><td>133</td><td>129</td><td>124</td><td>120</td><td>115</td></tr>\n<tr class=\"prop-group\"><td class=\"td-left\" colspan=\"6\"><em>F<sub>bry</sub></em><sup>b</sup>, ksi:</td></tr>\n<tr><td class=\"td-indent\">(e/D = 1.5)</td><td>82</td><td>80</td><td>78</td><td>76</td><td>74</td></tr>\n<tr><td class=\"td-indent\">(e/D = 2.0)</td><td>97</td><td>95</td><td>93</td><td>91</td><td>88</td></tr>\n<tr class=\"prop-group\"><td class=\"td-left\" colspan=\"6\"><em>e</em>, percent:</td></tr>\n<tr><td class=\"td-indent\">L</td><td>8</td><td>8</td><td>8</td><td>8</td><td>8</td></tr>\n<tr><td class=\"td-left\"><em>E</em>, 10<sup>3</sup> ksi</td><td colspan=\"5\">10.3</td></tr>\n<tr><td class=\"td-left\"><em>E<sub>c</sub></em>, 10<sup>3</sup> ksi</td><td colspan=\"5\">10.7</td></tr>\n<tr><td class=\"td-left\"><em>G</em>, 10<sup>3</sup> ksi</td><td colspan=\"5\">3.9</td></tr>\n<tr><td class=\"td-left\"><em>μ</em></td><td colspan=\"5\">0.33</td></tr>\n<tr class=\"prop-section\"><td class=\"td-left\" colspan=\"6\">Physical Properties:</td></tr>\n<tr><td class=\"td-left\"><em>ω</em>, lb/in.<sup>3</sup></td><td colspan=\"5\">0.102</td></tr>\n<tr><td class=\"td-left\"><em>C</em>, Btu/(lb)(°F)</td><td colspan=\"5\">0.23 (at 212°F)</td></tr>\n<tr><td class=\"td-left\"><em>K</em>, Btu/[(hr)(ft<sup>2</sup>)(°F)/ft]</td><td colspan=\"5\">93 (at 77°F)</td></tr>\n<tr><td class=\"td-left\"><em>α</em>, 10<sup>-6</sup> in./in./°F</td><td colspan=\"5\">12.8 (68 to 212°F)</td></tr>\n</tbody>\n<tfoot>\n<tr><td colspan=\"6\"><sup>a</sup> The mechanical properties are to be based upon the thickness at the time of quench.</td></tr>\n<tr><td colspan=\"6\"><sup>b</sup> Bearing values are “dry pin” values per Section 1.4.7.1.</td></tr>\n</tfoot>\n</table>"},{"id":"3.7.4.0b2","caption":"Table 3.7.4.0(b2). Design Mechanical and Physical Properties of 7050 Aluminum Alloy Plate","page":"Chapter3.7(aluminum).html","anchor":"table-3.7.4.0b2","pdfPage":628,"html":"<table class=\"hdbk-table\">\n<caption>Table 3.7.4.0(b<sub>2</sub>). Design Mechanical and Physical Properties of 7050 Aluminum Alloy Plate</caption>\n<thead>\n<tr>\n<th style=\"width:12rem; text-align:left;\">Specification</th>\n<th colspan=\"8\">AMS 4201</th>\n</tr>\n<tr>\n<th style=\"text-align:left;\">Form</th>\n<th colspan=\"8\">Plate</th>\n</tr>\n<tr>\n<th style=\"text-align:left;\">Temper</th>\n<th colspan=\"8\">T7651</th>\n</tr>\n<tr class=\"subhead\">\n<th style=\"text-align:left;\">Thickness, in.</th>\n<th>0.250-1.000</th><th colspan=\"2\">1.001-1.500</th><th colspan=\"2\">1.501-2.000</th><th colspan=\"2\">2.001-2.500</th><th>2.501-3.000</th>\n</tr>\n<tr class=\"subhead\">\n<th style=\"text-align:left;\">Basis</th>\n<th>S</th><th>A</th><th>B</th><th>A</th><th>B</th><th>A</th><th>B</th><th>S</th>\n</tr>\n</thead>\n<tbody>\n<tr class=\"prop-section\"><td class=\"td-left\" colspan=\"9\">Mechanical Properties:</td></tr>\n<tr class=\"prop-group\"><td class=\"td-left\" colspan=\"9\"><em>F<sub>tu</sub></em>, ksi:</td></tr>\n<tr><td class=\"td-indent\">L</td><td>76</td><td>77</td><td>79</td><td>76</td><td>78</td><td>75</td><td>78</td><td>76</td></tr>\n<tr><td class=\"td-indent\">LT</td><td>76</td><td>76</td><td>79</td><td>75</td><td>78</td><td>75</td><td>78</td><td>76</td></tr>\n<tr><td class=\"td-indent\">ST</td><td>···</td><td>···</td><td>···</td><td>72</td><td>75</td><td>70</td><td>73</td><td>70</td></tr>\n<tr class=\"prop-group\"><td class=\"td-left\" colspan=\"9\"><em>F<sub>ty</sub></em>, ksi:</td></tr>\n<tr><td class=\"td-indent\">L</td><td>66</td><td>66</td><td>71</td><td>66</td><td>70</td><td>66</td><td>70</td><td>66</td></tr>\n<tr><td class=\"td-indent\">LT</td><td>66</td><td>66</td><td>70</td><td>65</td><td>69</td><td>65</td><td>69</td><td>66</td></tr>\n<tr><td class=\"td-indent\">ST</td><td>···</td><td>···</td><td>···</td><td>59</td><td>63</td><td>60</td><td>62</td><td>60</td></tr>\n<tr class=\"prop-group\"><td class=\"td-left\" colspan=\"9\"><em>F<sub>cy</sub></em>, ksi:</td></tr>\n<tr><td class=\"td-indent\">L</td><td>64</td><td>64</td><td>68</td><td>64</td><td>67</td><td>64</td><td>67</td><td>64</td></tr>\n<tr><td class=\"td-indent\">LT</td><td>68</td><td>68</td><td>73</td><td>68</td><td>72</td><td>68</td><td>72</td><td>69</td></tr>\n<tr><td class=\"td-indent\">ST</td><td>···</td><td>···</td><td>···</td><td>67</td><td>71</td><td>67</td><td>71</td><td>68</td></tr>\n<tr><td class=\"td-left\"><em>F<sub>su</sub></em>, ksi</td><td>43</td><td>44</td><td>46</td><td>44</td><td>46</td><td>45</td><td>47</td><td>46</td></tr>\n<tr class=\"prop-group\"><td class=\"td-left\" colspan=\"9\"><em>F<sub>bru</sub></em><sup>a</sup>, ksi:</td></tr>\n<tr><td class=\"td-indent\">(e/D = 1.5)</td><td>110</td><td>112</td><td>117</td><td>112</td><td>117</td><td>114</td><td>118</td><td>116</td></tr>\n<tr><td class=\"td-indent\">(e/D = 2.0)</td><td>142</td><td>144</td><td>150</td><td>144</td><td>150</td><td>146</td><td>151</td><td>149</td></tr>\n<tr class=\"prop-group\"><td class=\"td-left\" colspan=\"9\"><em>F<sub>bry</sub></em><sup>a</sup>, ksi:</td></tr>\n<tr><td class=\"td-indent\">(e/D = 1.5)</td><td>87</td><td>90</td><td>96</td><td>91</td><td>96</td><td>93</td><td>98</td><td>96</td></tr>\n<tr><td class=\"td-indent\">(e/D = 2.0)</td><td>102</td><td>105</td><td>111</td><td>105</td><td>112</td><td>107</td><td>114</td><td>110</td></tr>\n<tr class=\"prop-group\"><td class=\"td-left\" colspan=\"9\"><em>e</em>, percent (S-basis):</td></tr>\n<tr><td class=\"td-indent\">L</td><td>9</td><td>9</td><td>···</td><td>9</td><td>···</td><td>8</td><td>···</td><td>8</td></tr>\n<tr><td class=\"td-indent\">LT</td><td>8</td><td>8</td><td>···</td><td>8</td><td>···</td><td>7</td><td>···</td><td>7</td></tr>\n<tr><td class=\"td-indent\">ST</td><td>···</td><td>···</td><td>···</td><td>···</td><td>···</td><td>1.5</td><td>···</td><td>1.5</td></tr>\n<tr><td class=\"td-left\"><em>E</em>, 10<sup>3</sup> ksi</td><td colspan=\"8\">10.3</td></tr>\n<tr><td class=\"td-left\"><em>E<sub>c</sub></em>, 10<sup>3</sup> ksi</td><td colspan=\"8\">
