Repository: bckasper3/KasperCalc

This is the home of KasperCalc. The location of the infrequently used aerospace calculator. 
Go to KasperCalc.com

KasperCalc is not liable for any error or mistakes in the entirity of the website.

File: js/data/figures/2.3.1.json (part 3 of 3)
</em>, ksi:</td></tr>\n<tr>\n<td class=\"td-indent\">(e/D = 1.5)</td>\n<td>297</td><td>209</td><td>209</td><td>219</td><td>230</td><td>250</td><td>272</td>\n</tr>\n<tr>\n<td class=\"td-indent\">(e/D = 2.0)</td>\n<td>385</td><td>251</td><td>273</td><td>287</td><td>300</td><td>326</td><td>355</td>\n</tr>\n<tr class=\"prop-group\"><td class=\"td-left\" colspan=\"8\"><em>F<sub>bry</sub></em>, ksi:</td></tr>\n<tr>\n<td class=\"td-indent\">(e/D = 1.5)</td>\n<td>267</td><td>146</td><td>173</td><td>189</td><td>202</td><td>230</td><td>255</td>\n</tr>\n<tr>\n<td class=\"td-indent\">(e/D = 2.0)</td>\n<td>294</td><td>175</td><td>203</td><td>218</td><td>231</td><td>256</td><td>280</td>\n</tr>\n<tr class=\"prop-group\"><td class=\"td-left\" colspan=\"8\"><em>e</em>, percent:</td></tr>\n<tr>\n<td class=\"td-indent\">L</td>\n<td>10</td>\n<td colspan=\"6\">See Table 2.3.1.0(e)</td>\n</tr>\n<tr>\n<td class=\"td-indent\">LT</td>\n<td>5<sup>a</sup></td>\n<td colspan=\"6\"></td>\n</tr>\n<tr>\n<td class=\"td-left\"><em>E</em>, 10<sup>3</sup> ksi</td>\n<td colspan=\"7\">29.0</td>\n</tr>\n<tr>\n<td class=\"td-left\"><em>E<sub>c</sub></em>, 10<sup>3</sup> ksi</td>\n<td colspan=\"7\">29.0</td>\n</tr>\n<tr>\n<td class=\"td-left\"><em>G</em>, 10<sup>3</sup> ksi</td>\n<td colspan=\"7\">11.0</td>\n</tr>\n<tr>\n<td class=\"td-left\"><em>μ</em></td>\n<td colspan=\"7\">0.32</td>\n</tr>\n<tr class=\"prop-section\"><td class=\"td-left\" colspan=\"8\">Physical Properties:</td></tr>\n<tr>\n<td class=\"td-left\"><em>ω</em>, lb/in.<sup>3</sup></td>\n<td colspan=\"7\">0.283</td>\n</tr>\n<tr>\n<td class=\"td-left\"><em>C</em>, <em>K</em>, and <em>α</em></td>\n<td colspan=\"7\">See Figure 2.3.1.0</td>\n</tr>\n</tbody>\n<tfoot>\n<tr><td colspan=\"8\"><sup>a</sup> Design values are applicable only to parts for which the indicated <em>F<sub>tu</sub></em> has been substantiated by adequate quality control testing.</td></tr>\n<tr><td colspan=\"8\"><sup>b</sup> For <em>F<sub>tu</sub></em> &lt; 180 ksi, thickness &lt; 0.50 in. for AISI 4130 and 8630; &lt; 0.80 in. for AISI 8735, 4135, and 8740; &lt; 1.00 in. for AISI 4140; &lt; 1.70 in. for AISI 4340, 4330V, 4335V, and Hy-Tuf [Quenched in molten salt at desired tempering temperature (martempering)]; &lt; 2.50 in. for AISI 4340, 4330V, 4335V, and Hy-Tuf (Quenched in oil at a flow rate of 200 feet/min.); &lt; 3.50 in. for AISI 4340 (Quenched in water at a flow rate of 200 feet/min.); ≤ 5.00 in. for D6AC (Quenched in oil at a flow rate of 200 feet/min.)</td></tr>\n<tr><td colspan=\"8\"><sup>c</sup> For <em>F<sub>tu</sub></em> = 200 ksi, AISI 4130, 8630, 4135, 8740 not available; thickness &lt; 0.80 in. for AISI 8740; &lt; 1.00 in. for AISI 4140; &lt; 1.70 in. for AISI 4340, 4330V, 4335V, and Hy-Tuf [Quenched in molten salt at desired tempering temperature (martempering)]; &lt; 2.50 in. for AISI 4340, 4330V, 4335V, and Hy-Tuf (Quenched in oil at a flow rate of 200 feet/min.); &lt; 3.50 in. for AISI 4340 (Quenched in water at a flow rate of 200 feet/min.); ≤ 5.00 in. for D6AC (Quenched in oil at a flow rate of 200 feet/min.)</td></tr>\n<tr><td colspan=\"8\"><sup>d</sup> There is no statistical basis (<em>T</em><sub>99</sub> or <em>T</em><sub>90</sub>) or specification basis (S) to support the mechanical property values in this table. See Heat Treatment in Section 2.3.0.2.</td></tr>\n</tfoot>\n</table>"},{"id":"2.3.1.0c3","caption":"Table 2.3.1.0(c3). Design Mechanical and Physical Properties of AISI Low-Alloy Steels (Air Melted) — AISI 8630 and AISI 8740","page":"Chapter2.3(steel).html","anchor":"table-2.3.1.0c3","pdfPage":74,"html":"<table class=\"hdbk-table\">\n<caption>Table 2.3.1.0(c3). Design Mechanical and Physical Properties of AISI Low-Alloy Steels (Air Melted) — AISI 8630 and AISI 8740</caption>\n<thead>\n<tr>\n<th style=\"width:12rem; text-align:left;\">Alloy</th>\n<th>AISI 8630</th>\n<th colspan=\"2\">AISI 8740</th>\n</tr>\n<tr class=\"subhead\">\n<th style=\"text-align:left;\">Specification [see Tables 2.3.1.0(a) and (b)]</th>\n<th>AMS-S-6050</th>\n<th>AMS-S-6049<sup>a</sup></th>\n<th>AMS 6327</th>\n</tr>\n</thead>\n<tbody>\n<tr>\n<td class=\"td-left\">Form</td>\n<td colspan=\"3\">Bars and forgings</td>\n</tr>\n<tr>\n<td class=\"td-left\">Condition</td>\n<td colspan=\"3\">Quenched and tempered<sup>b</sup></td>\n</tr>\n<tr>\n<td class=\"td-left\">Thickness or diameter, in.</td>\n<td>≤1.500</td>\n<td colspan=\"2\">≤1.750</td>\n</tr>\n<tr>\n<td class=\"td-left\">Basis</td>\n<td>S</td>\n<td colspan=\"2\">S</td>\n</tr>\n<!-- Mechanical Properties -->\n<tr class=\"prop-section\">\n<td class=\"td-left\" colspan=\"4\">Mechanical Properties:</td>\n</tr>\n<tr>\n<td class=\"td-left\"><em>F<sub>tu</sub></em>, ksi</td>\n<td>125</td><td>125</td><td>125</td>\n</tr>\n<tr>\n<td class=\"td-left\"><em>F<sub>ty</sub></em>, ksi</td>\n<td>100</td><td>103</td><td>100</td>\n</tr>\n<tr>\n<td class=\"td-left\"><em>F<sub>cy</sub></em>, ksi</td>\n<td>109</td><td>108</td><td>109</td>\n</tr>\n<tr>\n<td class=\"td-left\"><em>F<sub>su</sub></em>, ksi</td>\n<td>75</td><td>75</td><td>75</td>\n</tr>\n<tr class=\"prop-group\">\n<td class=\"td-left\" colspan=\"4\"><em>F<sub>bru</sub></em>, ksi:</td>\n</tr>\n<tr>\n<td class=\"td-indent\">(e/D = 1.5)</td>\n<td>194</td><td>192</td><td>194</td>\n</tr>\n<tr>\n<td class=\"td-indent\">(e/D = 2.0)</td>\n<td>251</td><td>237</td><td>251</td>\n</tr>\n<tr class=\"prop-group\">\n<td class=\"td-left\" colspan=\"4\"><em>F<sub>bry</sub></em>, ksi:</td>\n</tr>\n<tr>\n<td class=\"td-indent\">(e/D = 1.5)</td>\n<td>146</td><td>160</td><td>146</td>\n</tr>\n<tr>\n<td class=\"td-indent\">(e/D = 2.0)</td>\n<td>175</td><td>177</td><td>175</td>\n</tr>\n<tr>\n<td class=\"td-left\"><em>e</em>, percent</td>\n<td colspan=\"3\">See Table 2.3.1.0(e)</td>\n</tr>\n<tr>\n<td class=\"td-left\"><em>E</em>, 10<sup>3</sup> ksi</td>\n<td colspan=\"3\">29.0</td>\n</tr>\n<tr>\n<td class=\"td-left\"><em>E<sub>c</sub></em>, 10<sup>3</sup> ksi</td>\n<td colspan=\"3\">29.0</td>\n</tr>\n<tr>\n<td class=\"td-left\"><em>G</em>, 10<sup>3</sup> ksi</td>\n<td colspan=\"3\">11.0</td>\n</tr>\n<tr>\n<td class=\"td-left\"><em>μ</em></td>\n<td colspan=\"3\">0.32</td>\n</tr>\n<!-- Physical Properties -->\n<tr class=\"prop-section\">\n<td class=\"td-left\" colspan=\"4\">Physical Properties:</td>\n</tr>\n<tr>\n<td class=\"td-left\"><em>ω</em>, lb/in.<sup>3</sup></td>\n<td colspan=\"3\">0.283</td>\n</tr>\n<tr>\n<td class=\"td-left\"><em>C</em>, <em>K</em>, and <em>α</em></td>\n<td colspan=\"3\">See Figure 2.3.1.0</td>\n</tr>\n</tbody>\n<tfoot>\n<tr><td colspan=\"4\"><sup>a</sup> Noncurrent specification.</td></tr>\n<tr><td colspan=\"4\"><sup>b</sup> Design values are applicable only to parts for which the indicated <em>F<sub>tu</sub></em> has been substantiated by adequate quality control testing.</td></tr>\n</tfoot>\n</table>"},{"id":"2.3.1.0c4","caption":"Table 2.3.1.0(c4). Design Mechanical and Physical Properties of AISI Low-Alloy Steels (Air Melted) — AISI 4135 Tubing (Quenched and Tempered)","page":"Chapter2.3(steel).html","anchor":"table-2.3.1.0c4","pdfPage":75,"html":"<table class=\"hdbk-table\">\n<caption>Table 2.3.1.0(c4). Design Mechanical and Physical Properties of AISI Low-Alloy Steels (Air Melted) — AISI 4135 Tubing (Quenched and Tempered)</caption>\n<thead>\n<tr>\n<th style=\"width:12rem; text-align:left;\">Alloy</th>\n<th colspan=\"4\">AISI 4135</th>\n</tr>\n<tr class=\"subhead\">\n<th style=\"text-align:left;\">Specification [see Tables 2.3.1.0(a) and (b)]</th>\n<th colspan=\"4\">AMS-T-6735</th>\n</tr>\n</thead>\n<tbody>\n<tr>\n<td class=\"td-left\">Form</td>\n<td colspan=\"4\">Tubing</td>\n</tr>\n<tr>\n<td class=\"td-left\">Condition</td>\n<td colspan=\"4\">Quenched and tempered<sup>a</sup></td>\n</tr>\n<tr>\n<td class=\"td-left\">Wall thickness, in.</td>\n<td colspan=\"3\">≤0.8</td>\n<td>&lt; 0.5<sup>b</sup></td>\n</tr>\n<tr>\n<td class=\"td-left\">Basis</td>\n<td>S</td><td>S</td><td>S</td><td>S</td>\n</tr>\n<!-- Mechanical Properties -->\n<tr class=\"prop-section\">\n<td class=\"td-left\" colspan=\"5\">Mechanical Properties:</td>\n</tr>\n<tr>\n<td class=\"td-left\"><em>F<sub>tu</sub></em>, ksi</td>\n<td>125</td><td>150</td><td>180</td><td>200</td>\n</tr>\n<tr>\n<td class=\"td-left\"><em>F<sub>ty</sub></em>, ksi</td>\n<td>100</td><td>135</td><td>165</td><td>165</td>\n</tr>\n<tr>\n<td class=\"td-left\"><em>F<sub>cy</sub></em>, ksi</td>\n<td>109</td><td>141</td><td>173</td><td>181</td>\n</tr>\n<tr>\n<td class=\"td-left\"><em>F<sub>su</sub></em>, ksi</td>\n<td>75</td><td>90</td><td>108</td><td>120</td>\n</tr>\n<tr class=\"prop-group\">\n<td class=\"td-left\" colspan=\"5\"><em>F<sub>bru</sub></em>, ksi:</td>\n</tr>\n<tr>\n<td class=\"td-indent\">(e/D = 1.5)</td>\n<td>194</td><td>231</td><td>277</td><td>308</td>\n</tr>\n<tr>\n<td class=\"td-indent\">(e/D = 2.0)</td>\n<td>251</td><td>285</td><td>342</td><td>380</td>\n</tr>\n<tr class=\"prop-group\">\n<td class=\"td-left\" colspan=\"5\"><em>F<sub>bry</sub></em>, ksi:</td>\n</tr>\n<tr>\n<td class=\"td-indent\">(e/D = 1.5)</td>\n<td>146</td><td>210</td><td>257</td><td>274</td>\n</tr>\n<tr>\n<td class=\"td-indent\">(e/D = 2.0)</td>\n<td>175</td><td>232</td><td>284</td><td>302</td>\n</tr>\n<tr>\n<td class=\"td-left\"><em>e</em>, percent</td>\n<td colspan=\"4\">See Table 2.3.1.0(e)</td>\n</tr>\n<tr>\n<td class=\"td-left\"><em>E</em>, 10<sup>3</sup> ksi</td>\n<td colspan=\"4\">29.0</td>\n</tr>\n<tr>\n<td class=\"td-left\"><em>E<sub>c</sub></em>, 10<sup>3</sup> ksi</td>\n<td colspan=\"4\">29.0</td>\n</tr>\n<tr>\n<td class=\"td-left\"><em>G</em>, 10<sup>3</sup> ksi</td>\n<td colspan=\"4\">11.0</td>\n</tr>\n<tr>\n<td class=\"td-left\"><em>μ</em></td>\n<td colspan=\"4\">0.32</td>\n</tr>\n<!-- Physical Properties -->\n<tr class=\"prop-section\">\n<td class=\"td-left\" colspan=\"5\">Physical Properties:</td>\n</tr>\n<tr>\n<td class=\"td-left\"><em>ω</em>, lb/in.<sup>3</sup></td>\n<td colspan=\"4\">0.283</td>\n</tr>\n<tr>\n<td class=\"td-left\"><em>C</em>, <em>K</em>, and <em>α</em></td>\n<td colspan=\"4\">See Figure 2.3.1.0</td>\n</tr>\n</tbody>\n<tfoot>\n<tr><td colspan=\"5\"><sup>a</sup> Design values are applicable only to parts for which the indicated <em>F<sub>tu</sub></em> and through hardening has been substantiated by adequate quality control testing.</td></tr>\n<tr><td colspan=\"5\"><sup>b</sup> Wall thickness at which through hardening is achieved and verified through quality control testing.</td></tr>\n<tr><td colspan=\"5\"><sup>b</sup> The S-basis value in MIL-T-6735 is 165 kst.</td></tr>\n</tfoot>\n</table>"}]}
