Repository: bckasper3/KasperCalc

This is the home of KasperCalc. The location of the infrequently used aerospace calculator. 
Go to KasperCalc.com

KasperCalc is not liable for any error or mistakes in the entirity of the website.

File: js/data/figures/3.2.1.json (part 3 of 3)
1.001-2.000</th><th colspan=\"2\">2.001-3.000</th><th>3.001-4.000</th>\n</tr>\n<tr class=\"subhead\">\n<th style=\"text-align:left;\">Basis</th>\n<th>A</th><th>B</th><th>A</th><th>B</th><th>A</th><th>B</th><th>S</th>\n<th>A</th><th>B</th><th>A</th><th>B</th><th>A</th><th>B</th><th>S</th>\n</tr>\n</thead>\n<tbody>\n<tr class=\"prop-section\"><td class=\"td-left\" colspan=\"15\">Mechanical Properties:</td></tr>\n<tr class=\"prop-group\"><td class=\"td-left\" colspan=\"15\"><em>F<sub>tu</sub></em>, ksi:</td></tr>\n<tr><td class=\"td-indent\">L</td><td>65</td><td>67</td><td>65</td><td>67</td><td>65</td><td>67</td><td>63</td><td>65</td><td>67</td><td>65</td><td>67</td><td>65</td><td>67</td><td>63</td></tr>\n<tr><td class=\"td-indent\">T<sup>c</sup></td><td>64<sup>d</sup></td><td>···</td><td>64<sup>d</sup></td><td>···</td><td>63<sup>d</sup></td><td>···</td><td>63</td><td>64<sup>d</sup></td><td>···</td><td>64<sup>d</sup></td><td>···</td><td>63<sup>d</sup></td><td>···</td><td>63</td></tr>\n<tr class=\"prop-group\"><td class=\"td-left\" colspan=\"15\"><em>F<sub>ty</sub></em>, ksi:</td></tr>\n<tr><td class=\"td-indent\">L</td><td>56</td><td>59</td><td>56</td><td>59</td><td>55</td><td>58</td><td>55</td><td>56</td><td>59</td><td>56</td><td>59</td><td>55</td><td>58</td><td>55</td></tr>\n<tr><td class=\"td-indent\">T<sup>c</sup></td><td>55<sup>d</sup></td><td>···</td><td>55<sup>d</sup></td><td>···</td><td>54<sup>d</sup></td><td>···</td><td>54</td><td>55<sup>d</sup></td><td>···</td><td>55<sup>d</sup></td><td>···</td><td>54<sup>d</sup></td><td>···</td><td>54</td></tr>\n<tr class=\"prop-group\"><td class=\"td-left\" colspan=\"15\"><em>F<sub>cy</sub></em>, ksi:</td></tr>\n<tr><td class=\"td-indent\">L</td><td>59</td><td>62</td><td>59</td><td>62</td><td>58</td><td>61</td><td>58</td><td>56</td><td>59</td><td>56</td><td>59</td><td>55</td><td>58</td><td>55</td></tr>\n<tr><td class=\"td-indent\">ST</td><td>56</td><td>59</td><td>56</td><td>59</td><td>55</td><td>58</td><td>55</td><td>59</td><td>62</td><td>59</td><td>62</td><td>58</td><td>61</td><td>58</td></tr>\n<tr><td class=\"td-left\"><em>F<sub>su</sub></em>, ksi</td><td>40</td><td>41</td><td>40</td><td>41</td><td>39</td><td>40</td><td>39</td><td>40</td><td>41</td><td>40</td><td>41</td><td>39</td><td>40</td><td>39</td></tr>\n<tr class=\"prop-group\"><td class=\"td-left\" colspan=\"15\"><em>F<sub>bru</sub></em><sup>e</sup>, ksi:</td></tr>\n<tr><td class=\"td-indent\">(e/D = 1.5)</td><td>91</td><td>94</td><td>91</td><td>94</td><td>91</td><td>94</td><td>88</td><td>91</td><td>94</td><td>91</td><td>94</td><td>91</td><td>94</td><td>88</td></tr>\n<tr><td class=\"td-indent\">(e/D = 2.0)</td><td>123</td><td>127</td><td>123</td><td>127</td><td>123</td><td>127</td><td>120</td><td>123</td><td>127</td><td>123</td><td>127</td><td>123</td><td>127</td><td>120</td></tr>\n<tr class=\"prop-group\"><td class=\"td-left\" colspan=\"15\"><em>F<sub>bry</sub></em><sup>e</sup>, ksi:</td></tr>\n<tr><td class=\"td-indent\">(e/D = 1.5)</td><td>73</td><td>77</td><td>73</td><td>77</td><td>71</td><td>75</td><td>71</td><td>73</td><td>77</td><td>73</td><td>77</td><td>71</td><td>75</td><td>71</td></tr>\n<tr><td class=\"td-indent\">(e/D = 2.0)</td><td>90</td><td>94</td><td>90</td><td>94</td><td>88</td><td>93</td><td>88</td><td>90</td><td>94</td><td>90</td><td>94</td><td>88</td><td>93</td><td>88</td></tr>\n<tr class=\"prop-group\"><td class=\"td-left\" colspan=\"15\"><em>e</em>, percent (S-basis):</td></tr>\n<tr><td class=\"td-indent\">L</td><td>6</td><td>···</td><td>6</td><td>···</td><td>6</td><td>···</td><td>6</td><td>6</td><td>···</td><td>6</td><td>···</td><td>6</td><td>···</td><td>6</td></tr>\n<tr><td class=\"td-indent\">T<sup>c</sup></td><td>3</td><td>···</td><td>2</td><td>···</td><td>2</td><td>···</td><td>2</td><td>3</td><td>···</td><td>2</td><td>···</td><td>2</td><td>···</td><td>2</td></tr>\n<tr><td class=\"td-left\"><em>E</em>, 10<sup>3</sup> ksi</td><td colspan=\"14\">10.5</td></tr>\n<tr><td class=\"td-left\"><em>E<sub>c</sub></em>, 10<sup>3</sup> ksi</td><td colspan=\"14\">10.8</td></tr>\n<tr><td class=\"td-left\"><em>G</em>, 10<sup>3</sup> ksi</td><td colspan=\"14\">4.0</td></tr>\n<tr><td class=\"td-left\"><em>μ</em></td><td colspan=\"14\">0.33</td></tr>\n<tr class=\"prop-section\"><td class=\"td-left\" colspan=\"15\">Physical Properties:</td></tr>\n<tr><td class=\"td-left\"><em>ω</em>, lb/in.<sup>3</sup></td><td colspan=\"14\">0.101</td></tr>\n<tr><td class=\"td-left\"><em>C</em>, <em>K</em>, and <em>α</em></td><td colspan=\"14\">See Figure 3.2.1.0</td></tr>\n</tbody>\n<tfoot>\n<tr><td colspan=\"15\"><sup>a</sup> When die forgings are machined before heat treatment, the mechanical properties are applicable, provided the as-forged thickness is not greater than twice the thickness at the time of heat treatment.</td></tr>\n<tr><td colspan=\"15\"><sup>b</sup> Thickness at time of heat treatment.</td></tr>\n<tr><td colspan=\"15\"><sup>c</sup> T indicates any grain direction not within ±15° of being parallel to the forging flow lines. F<sub>cy</sub>(T) values are based upon short transverse (ST) test data.</td></tr>\n<tr><td colspan=\"15\"><sup>d</sup> Specification value. T tensile properties are presented on S basis only.</td></tr>\n<tr><td colspan=\"15\"><sup>e</sup> Bearing values are “dry pin” values per Section 1.4.7.1.</td></tr>\n</tfoot>\n</table>"},{"id":"3.2.1.0f","caption":"Table 3.2.1.0(f). Design Mechanical and Physical Properties of 2014 Aluminum Alloy Hand Forging","page":"Chapter3.2(aluminum).html","anchor":"table-3.2.1.0f","pdfPage":337,"html":"<table class=\"hdbk-table\">\n<caption>Table 3.2.1.0(f). Design Mechanical and Physical Properties of 2014 Aluminum Alloy Hand Forging</caption>\n<thead>\n<tr>\n<th style=\"width:12rem; text-align:left;\">Specification</th>\n<th colspan=\"7\">AMS 4133, AMS-A-22771, and AMS-QQ-A-367</th>\n<th colspan=\"7\">AMS-A-22771 and AMS-QQ-A-367</th>\n</tr>\n<tr>\n<th style=\"text-align:left;\">Form</th>\n<th colspan=\"14\">Hand forging</th>\n</tr>\n<tr>\n<th style=\"text-align:left;\">Temper</th>\n<th colspan=\"7\">T6<sup>a</sup></th>\n<th colspan=\"7\">T652<sup>b</sup></th>\n</tr>\n<tr class=\"subhead\">\n<th style=\"text-align:left;\">Cross-Sectional Area, in.<sup>2</sup></th>\n<th colspan=\"14\">≤256</th>\n</tr>\n<tr class=\"subhead\">\n<th style=\"text-align:left;\">Thickness, in.</th>\n<th>≤2.000</th><th>2.001-3.000</th><th>3.001-4.000</th><th>4.001-5.000</th><th>5.001-6.000</th><th>6.001-7.000</th><th>7.001-8.000</th>\n<th>≤2.000</th><th>2.001-3.000</th><th>3.001-4.000</th><th>4.001-5.000</th><th>5.001-6.000</th><th>6.001-7.000</th><th>7.001-8.000</th>\n</tr>\n<tr class=\"subhead\">\n<th style=\"text-align:left;\">Basis</th>\n<th>S</th><th>S</th><th>S</th><th>S</th><th>S</th><th>S</th><th>S</th><th>S</th><th>S</th><th>S</th><th>S</th><th>S</th><th>S</th><th>S</th>\n</tr>\n</thead>\n<tbody>\n<tr class=\"prop-section\"><td class=\"td-left\" colspan=\"15\">Mechanical Properties:</td></tr>\n<tr class=\"prop-group\"><td class=\"td-left\" colspan=\"15\"><em>F<sub>tu</sub></em>, ksi:</td></tr>\n<tr><td class=\"td-indent\">L</td><td>65</td><td>64</td><td>63</td><td>62</td><td>61</td><td>60</td><td>59</td><td>65</td><td>64</td><td>63</td><td>62</td><td>61</td><td>60</td><td>59</td></tr>\n<tr><td class=\"td-indent\">LT</td><td>65</td><td>64</td><td>63</td><td>62</td><td>61</td><td>60</td><td>59</td><td>65</td><td>64</td><td>63</td><td>62</td><td>61</td><td>60</td><td>59</td></tr>\n<tr><td class=\"td-indent\">ST</td><td>···</td><td>62<sup>c</sup></td><td>61<sup>c</sup></td><td>60<sup>c</sup></td><td>59<sup>c</sup></td><td>58<sup>c</sup></td><td>57<sup>c</sup></td><td>···</td><td>62<sup>c</sup></td><td>61<sup>c</sup></td><td>60<sup>c</sup></td><td>59<sup>c</sup></td><td>58<sup>c</sup></td><td>57<sup>c</sup></td></tr>\n<tr class=\"prop-group\"><td class=\"td-left\" colspan=\"15\"><em>F<sub>ty</sub></em>, ksi:</td></tr>\n<tr><td class=\"td-indent\">L</td><td>56</td><td>56</td><td>55</td><td>54</td><td>53</td><td>52</td><td>51</td><td>56</td><td>56</td><td>55</td><td>54</td><td>53</td><td>52</td><td>51</td></tr>\n<tr><td class=\"td-indent\">LT</td><td>56</td><td>55</td><td>55</td><td>54</td><td>53</td><td>52</td><td>51</td><td>56</td><td>55</td><td>55</td><td>54</td><td>53</td><td>52</td><td>51</td></tr>\n<tr><td class=\"td-indent\">ST</td><td>···</td><td>55<sup>c</sup></td><td>54<sup>c</sup></td><td>53<sup>c</sup></td><td>53<sup>c</sup></td><td>52<sup>c</sup></td><td>51<sup>c</sup></td><td>···</td><td>52<sup>c</sup></td><td>51<sup>c</sup></td><td>50<sup>c</sup></td><td>50<sup>c</sup></td><td>49<sup>c</sup></td><td>48<sup>c</sup></td></tr>\n<tr class=\"prop-group\"><td class=\"td-left\" colspan=\"15\"><em>F<sub>cy</sub></em>, ksi:</td></tr>\n<tr><td class=\"td-indent\">L</td><td>56</td><td>56</td><td>55</td><td>54</td><td>53</td><td>···</td><td>···</td><td>56</td><td>56</td><td>55</td><td>54</td><td>53</td><td>···</td><td>···</td></tr>\n<tr><td class=\"td-indent\">LT</td><td>56</td><td>55</td><td>55</td><td>54</td><td>53</td><td>···</td><td>···</td><td>57</td><td>56</td><td>56</td><td>55</td><td>54</td><td>···</td><td>···</td></tr>\n<tr><td class=\"td-indent\">ST</td><td>···</td><td>···</td><td>···</td><td>···</td><td>···</td><td>···</td><td>···</td><td>···</td><td>57</td><td>56</td><td>56</td><td>55</td><td>···</td><td>···</td></tr>\n<tr><td class=\"td-left\"><em>F<sub>su</sub></em>, ksi</td><td>40</td><td>39</td><td>39</td><td>38</td><td>38</td><td>···</td><td>···</td><td>38</td><td>37</td><td>37</td><td>36</td><td>36</td><td>···</td><td>···</td></tr>\n<tr class=\"prop-group\"><td class=\"td-left\" colspan=\"15\"><em>F<sub>bru</sub></em>, ksi:</td></tr>\n<tr><td class=\"td-indent\">(e/D = 1.5)</td><td>91</td><td>90</td><td>88</td><td>87</td><td>85</td><td>···</td><td>···</td><td>88</td><td>87</td><td>85</td><td>84</td><td>83</td><td>···</td><td>···</td></tr>\n<tr><td class=\"td-indent\">(e/D = 2.0)</td><td>117</td><td>115</td><td>113</td><td>112</td><td>110</td><td>···</td><td>···</td><td>115</td><td>113</td><td>111</td><td>110</td><td>108</td><td>···</td><td>···</td></tr>\n<tr class=\"prop-group\"><td class=\"td-left\" colspan=\"15\"><em>F<sub>bry</sub></em>, ksi:</td></tr>\n<tr><td class=\"td-indent\">(e/D = 1.5)</td><td>78</td><td>78</td><td>77</td><td>76</td><td>74</td><td>···</td><td>···</td><td>77</td><td>76</td><td>76</td><td>74</td><td>73</td><td>···</td><td>···</td></tr>\n<tr><td class=\"td-indent\">(e/D = 2.0)</td><td>90</td><td>90</td><td>88</td><td>87</td><td>85</td><td>···</td><td>···</td><td>91</td><td>89</td><td>89</td><td>87</td><td>86</td><td>···</td><td>···</td></tr>\n<tr class=\"prop-group\"><td class=\"td-left\" colspan=\"15\"><em>e</em>, percent:</td></tr>\n<tr><td class=\"td-indent\">L</td><td>8</td><td>8</td><td>8</td><td>7</td><td>7</td><td>6</td><td>6</td><td>8</td><td>8</td><td>8</td><td>7</td><td>7</td><td>6</td><td>6</td></tr>\n<tr><td class=\"td-indent\">LT</td><td>3</td><td>3</td><td>3</td><td>2</td><td>2</td><td>2</td><td>2</td><td>3</td><td>3</td><td>3</td><td>2</td><td>2</td><td>2</td><td>2</td></tr>\n<tr><td class=\"td-indent\">ST</td><td>···</td><td>2</td><td>2</td><td>1</td><td>1</td><td>1</td><td>1</td><td>···</td><td>2</td><td>2</td><td>1</td><td>1</td><td>1</td><td>1</td></tr>\n<tr><td class=\"td-left\"><em>E</em>, 10<sup>3</sup> ksi</td><td colspan=\"14\">10.5</td></tr>\n<tr><td class=\"td-left\"><em>E<sub>c</sub></em>, 10<sup>3</sup> ksi</td><td colspan=\"14\">10.8</td></tr>\n<tr><td class=\"td-left\"><em>G</em>, 10<sup>3</sup> ksi</td><td colspan=\"14\">4.0</td></tr>\n<tr><td class=\"td-left\"><em>μ</em></td><td colspan=\"14\">0.33</td></tr>\n<tr class=\"prop-section\"><td class=\"td-left\" colspan=\"15\">Physical Properties:</td></tr>\n<tr><td class=\"td-left\"><em>ω</em>, lb/in.<sup>3</sup></td><td colspan=\"14\">0.101</td></tr>\n<tr><td class=\"td-left\"><em>C</em>, <em>K</em>, and <em>α</em></td><td colspan=\"14\">See Figure 3.2.1.0</td></tr>\n</tbody>\n<tfoot>\n<tr><td colspan=\"15\"><sup>a</sup> When hand forgings are machined before heat treatment, the section thickness at time of heat treatment will determine the minimum mechanical properties as long as the original (as-forged) thickness does not exceed the maximum thickness for the alloy as shown in the table.</td></tr>\n<tr><td colspan=\"15\"><sup>b</sup> Bearing values are “dry pin” values per Section 1.4.7.1.</td></tr>\n<tr><td colspan=\"15\"><sup>c</sup> Caution: This specific alloy, temper, and product form exhibits poor stress-corrosion cracking resistance in this grain direction. It corresponds to an SCC resistance rating of D, as indicated in Table 3.1.2.3.1(a).</td></tr>\n</tfoot>\n</table>"},{"id":"3.2.1.0g","caption":"Table 3.2.1.0(g). Design Mechanical and Physical Properties of 2014 Aluminum Alloy Extrusion","page":"Chapter3.2(aluminum).html","anchor":"table-3.2.1.0g","pdfPage":338,"html":"<table class=\"hdbk-table\">\n<caption>Table 3.2.1.0(g). Design Mechanical and Physical Properties of 2014 Aluminum Alloy Extrusion</caption>\n<thead>\n<tr>\n<th style=\"width:12rem; text-align:left;\">Specification</th>\n<th colspan=\"11\">AMS 4153 and AMS-QQ-A-200/2</th>\n<th colspan=\"3\">AMS-QQ-A-200/2</th>\n</tr>\n<tr>\n<th style=\"text-align:left;\">Form</th>\n<th colspan=\"14\">Extruded bar, rod, and shapes</th>\n</tr>\n<tr>\n<th style=\"text-align:left;\">Temper</th>\n<th colspan=\"11\">T6, T6510, and T6511</th>\n<th colspan=\"3\">T62<sup>a</sup></th>\n</tr>\n<tr class=\"subhead\">\n<th style=\"text-align:left;\">Cross-Sectional Area, in.<sup>2</sup></th>\n<th colspan=\"10\">≤25</th><th>&gt;25-≤32</th>\n<th>All</th><th>≤25</th><th>&gt;25-≤32</th>\n</tr>\n<tr class=\"subhead\">\n<th style=\"text-align:left;\">Thickness or Dia., in.<sup>b</sup></th>\n<th colspan=\"2\">0.125-0.499</th><th colspan=\"2\">0.500-0.749</th><th colspan=\"2\">0.750-1.499</th><th colspan=\"2\">1.500-1.750</th><th>1.751-2.999</th><th>3.000-4.499</th><th>≥0.750</th>\n<th>≤0.749</th><th>≥0.750</th><th>≥0.750</th>\n</tr>\n<tr class=\"subhead\">\n<th style=\"text-align:left;\">Basis</th>\n<th>A</th><th>B</th><th>A</th><th>B</th><th>A</th><th>B</th><th>A</th><th>B</th><th>S</th><th>S</th><th>S</th><th>S</th><th>S</th><th>S</th>\n</tr>\n</thead>\n<tbody>\n<tr class=\"prop-section\"><td class=\"td-left\" colspan=\"15\">Mechanical Properties:</td></tr>\n<tr class=\"prop-group\"><td class=\"td-left\" colspan=\"15\"><em>F<sub>tu</sub></em>, ksi:</td></tr>\n<tr><td class=\"td-indent\">L</td><td>60</td><td>62</td><td>64</td><td>68</td><td>68</td><td>70</td><td>68</td><td>71</td><td>68</td><td>68</td><td>68</td><td>60</td><td>60</td><td>60</td></tr>\n<tr><td class=\"td-indent\">LT (S-basis)</td><td>60<sup>c</sup></td><td>···</td><td>64<sup>c</sup></td><td>···</td><td>63<sup>c</sup></td><td>···</td><td>61<sup>c</sup></td><td>···</td><td>61</td><td>58</td><td>56</td><td>···</td><td>···</td><td>···</td></tr>\n<tr class=\"prop-group\"><td class=\"td-left\" colspan=\"15\"><em>F<sub>ty</sub></em>, ksi:</td></tr>\n<tr><td class=\"td-indent\">L</td><td>53</td><td>57</td><td>58</td><td>62</td><td>60</td><td>63</td><td>60</td><td>63</td><td>60</td><td>60</td><td>58</td><td>53</td><td>53</td><td>53</td></tr>\n<tr><td class=\"td-indent\">LT (S-basis)</td><td>53<sup>c</sup></td><td>···</td><td>55<sup>c</sup></td><td>···</td><td>54<sup>c</sup></td><td>···</td><td>52<sup>c</sup></td><td>···</td><td>52</td><td>49</td><td>47</td><td>···</td><td>···</td><td>···</td></tr>\n<tr class=\"prop-group\"><td class=\"td-left\" colspan=\"15\"><em>F<sub>cy</sub></em>, ksi:</td></tr>\n<tr><td class=\"td-indent\">L</td><td>52</td><td>56</td><td>57</td><td>61</td><td>59</td><td>62</td><td>59</td><td>62</td><td>···</td><td>···</td><td>···</td><td>···</td><td>···</td><td>···</td></tr>\n<tr><td class=\"td-indent\">LT</td><td>···</td><td>···</td><td>···</td><td>···</td><td>···</td><td>···</td><td>···</td><td>···</td><td>···</td><td>···</td><td>···</td><td>···</td><td>···</td><td>···</td></tr>\n<tr><td class=\"td-left\"><em>F<sub>su</sub></em>, ksi</td><td>35</td><td>36</td><td>37</td><td>39</td><td>39</td><td>41</td><td>39</td><td>41</td><td>···</td><td>···</td><td>···</td><td>···</td><td>···</td><td>···</td></tr>\n<tr class=\"prop-group\"><td class=\"td-left\" colspan=\"15\"><em>F<sub>bru</sub></em><sup>d</sup>, ksi:</td></tr>\n<tr><td class=\"td-indent\">(e/D = 1.5)</td><td>90</td><td>93</td><td>96</td><td>102</td><td>102</td><td>105</td><td>102</td><td>106</td><td>···</td><td>···</td><td>···</td><td>···</td><td>···</td><td>···</td></tr>\n<tr><td class=\"td-indent\">(e/D = 2.0)</td><td>116</td><td>120</td><td>124</td><td>132</td><td>132</td><td>136</td><td>132</td><td>138</td><td>···</td><td>···</td><td>···</td><td>···</td><td>···</td><td>···</td></tr>\n<tr class=\"prop-group\"><td class=\"td-left\" colspan=\"15\"><em>F<sub>bry</sub></em><sup>d</sup>, ksi:</td></tr>\n<tr><td class=\"td-indent\">(e/D = 1.5)</td><td>73</td><td>78</td><td>80</td><td>85</td><td>82</td><td>86</td><td>82</td><td>86</td><td>···</td><td>···</td><td>···</td><td>···</td><td>···</td><td>···</td></tr>\n<tr><td class=\"td-indent\">(e/D = 2.0)</td><td>85</td><td>91</td><td>93</td><td>99</td><td>96</td><td>101</td><td>96</td><td>101</td><td>···</td><td>···</td><td>···</td><td>···</td><td>···</td><td>···</td></tr>\n<tr class=\"prop-group\"><td class=\"td-left\" colspan=\"15\"><em>e</em>, percent (S-basis):</td></tr>\n<tr><td class=\"td-indent\">L</td><td>7</td><td>···</td><td>7</td><td>···</td><td>7</td><td>···</td><td>7</td><td>···</td><td>7</td><td>7</td><td>6</td><td>7</td><td>7</td><td>6</td></tr>\n<tr><td class=\"td-indent\">LT</td><td>5<sup>e</sup></td><td>···</td><td>5</td><td>···</td><td>2</td><td>···</td><td>2</td><td>···</td><td>2</td><td>1</td><td>1</td><td>···</td><td>···</td><td>···</td></tr>\n<tr><td class=\"td-left\"><em>E</em>, 10<sup>3</sup> ksi</td><td colspan=\"14\">10.8</td></tr>\n<tr><td class=\"td-left\"><em>E<sub>c</sub></em>, 10<sup>3</sup> ksi</td><td colspan=\"14\">11.0</td></tr>\n<tr><td class=\"td-left\"><em>G</em>, 10<sup>3</sup> ksi</td><td colspan=\"14\">4.1</td></tr>\n<tr><td class=\"td-left\"><em>μ</em></td><td colspan=\"14\">0.33</td></tr>\n<tr class=\"prop-section\"><td class=\"td-left\" colspan=\"15\">Physical Properties:</td></tr>\n<tr><td class=\"td-left\"><em>ω</em>, lb/in.<sup>3</sup></td><td colspan=\"14\">0.101</td></tr>\n<tr><td class=\"td-left\"><em>C</em>, <em>K</em>, and <em>α</em></td><td colspan=\"14\">See Figure 3.2.1.0</td></tr>\n</tbody>\n<tfoot>\n<tr><td colspan=\"15\"><sup>a</sup> Design allowables were based upon data obtained from testing samples of material, supplied in O or F temper, which were heat treated to demonstrate response to heat treatment by suppliers.</td></tr>\n<tr><td colspan=\"15\"><sup>b</sup> The mechanical properties are to be based upon the thickness at the time of quench.</td></tr>\n<tr><td colspan=\"15\"><sup>c</sup> S-basis.</td></tr>\n<tr><td colspan=\"15\"><sup>d</sup> Bearing values are “dry pin” values per Section 1.4.7.1.</td></tr>\n<tr><td colspan=\"15\"><sup>e</sup> For 0.375-0.499 in.</td></tr>\n</tfoot>\n</table>"},{"id":"3.2.1.0h","caption":"Table 3.2.1.0(h). Typical Stress-Strain Parameters for 2014 Aluminum Alloy","page":"Chapter3.2(aluminum).html","anchor":"table-3.2.1.0h","pdfPage":339,"html":"<table class=\"hdbk-table\">\n<caption>Table 3.2.1.0(h). Typical Stress-Strain Parameters for 2014 Aluminum Alloy</caption>\n<thead>\n<tr>\n<th rowspan=\"2\" style=\"text-align:left;\">Temper/Product Form</th>\n<th rowspan=\"2\" style=\"text-align:left;\">Condition</th>\n<th rowspan=\"2\">Temperature,<br/>°F</th>\n<th rowspan=\"2\">Grain<br/>Direction</th>\n<th colspan=\"3\">Tension, ksi</th>\n<th colspan=\"2\">Compression, ksi</th>\n</tr>\n<tr class=\"subhead\">\n<th><em>n</em></th><th>TYS</th><th>TUS</th><th><em>n<sub>c</sub></em></th><th>CYS</th>\n</tr>\n</thead>\n<tbody>\n<tr><td class=\"td-left\" rowspan=\"15\">T6 Clad Sheet</td><td class=\"td-left\" rowspan=\"2\">0.02-0.039 in. thickness</td><td rowspan=\"4\">RT</td><td>L</td><td>32</td><td>57</td><td>···</td><td>17</td><td>57</td></tr>\n<tr><td>LT</td><td>17</td><td>57</td><td>···</td><td>13</td><td>60</td></tr>\n<tr><td class=\"td-left\" rowspan=\"2\">0.04-0.249 in. thickness</td><td>L</td><td>27</td><td>62</td><td>···</td><td>15</td><td>62</td></tr>\n<tr><td>LT</td><td>20</td><td>60</td><td>···</td><td>17</td><td>65</td></tr>\n<tr><td class=\"td-left\">½ hr. exposure</td><td rowspan=\"2\">200°F</td><td rowspan=\"11\">LT</td><td>···</td><td>···</td><td>···</td><td>9.5</td><td>60</td></tr>\n<tr><td class=\"td-left\">100 hr. exposure</td><td>···</td><td>···</td><td>···</td><td>8.0</td><td>62</td></tr>\n<tr><td class=\"td-left\">½ and 2 hr. exposure</td><td rowspan=\"2\">300°F</td><td>···</td><td>···</td><td>···</td><td>4.0</td><td>54</td></tr>\n<tr><td class=\"td-left\">1000 hr. exposure</td><td>···</td><td>···</td><td>···</td><td>6.4</td><td>46</td></tr>\n<tr><td class=\"td-left\">½ hr. exposure</td><td rowspan=\"3\">400°F</td><td>···</td><td>···</td><td>···</td><td>8.2</td><td>47</td></tr>\n<tr><td class=\"td-left\">100 hr. exposure</td><td>···</td><td>···</td><td>···</td><td>10</td><td>20</td></tr>\n<tr><td class=\"td-left\">1000 hr. exposure</td><td>···</td><td>···</td><td>···</td><td>6.0</td><td>16</td></tr>\n<tr><td class=\"td-left\">½ hr. exposure</td><td>500°F</td><td>···</td><td>···</td><td>···</td><td>7.0</td><td>22</td></tr>\n<tr><td class=\"td-left\">½ hr. exposure</td><td rowspan=\"3\">600°F</td><td>···</td><td>···</td><td>···</td><td>4.3</td><td>9</td></tr>\n<tr><td class=\"td-left\">10 hr. exposure</td><td>···</td><td>···</td><td>···</td><td>6.0</td><td>8</td></tr>\n<tr><td class=\"td-left\">100 hr. exposure</td><td>···</td><td>···</td><td>···</td><td>13</td><td>7</td></tr>\n<tr><td class=\"td-left\" rowspan=\"2\">T62 Clad Plate</td><td class=\"td-left\" rowspan=\"2\">0.250 - 2.000 in. thickness</td><td rowspan=\"2\">RT</td><td>L</td><td>29</td><td>64</td><td>···</td><td>27</td><td>69</td></tr>\n<tr><td>LT</td><td>29</td><td>64</td><td>···</td><td>27</td><td>70</td></tr>\n<tr><td class=\"td-left\" rowspan=\"2\">T651 Plate</td><td class=\"td-left\" rowspan=\"2\">0.250 - 2.000 in. thickness</td><td rowspan=\"2\">RT</td><td>L</td><td>30</td><td>66</td><td>···</td><td>15</td><td>68</td></tr>\n<tr><td>LT</td><td>19</td><td>65</td><td>···</td><td>18</td><td>66</td></tr>\n<tr><td class=\"td-left\">T6 Bar, Rod and Shapes</td><td class=\"td-left\">&gt; 3 in. thickness</td><td>RT</td><td>L</td><td>31</td><td>62</td><td>···</td><td>25</td><td>60</td></tr>\n<tr><td class=\"td-left\" rowspan=\"2\">T6 Forging</td><td class=\"td-left\" rowspan=\"2\"> </td><td rowspan=\"2\">RT</td><td>L</td><td>···</td><td>···</td><td>70</td><td>···</td><td>···</td></tr>\n<tr><td>LT</td><td>···</td><td>···</td><td>68</td><td>···</td><td>···</td></tr>\n<tr><td class=\"td-left\" rowspan=\"3\">T652 Hand Forging</td><td class=\"td-left\" rowspan=\"3\">2.001 - 3.000 in. thickness</td><td rowspan=\"3\">RT</td><td>L</td><td>18</td><td>62</td><td>67</td><td>17</td><td>63</td></tr>\n<tr><td>LT</td><td>18</td><td>62</td><td>66</td><td>18</td><td>65</td></tr>\n<tr><td>ST</td><td>13</td><td>60</td><td>···</td><td>22</td><td>67</td></tr>\n<tr><td class=\"td-left\" rowspan=\"2\">T6 Extrusion</td><td class=\"td-left\">0.125 - 0.499 in. thickness</td><td rowspan=\"2\">RT</td><td rowspan=\"2\">L</td><td>23</td><td>62</td><td>···</td><td>15</td><td>64</td></tr>\n<tr><td class=\"td-left\">&gt; 0.500 in. thickness</td><td>26</td><td>68</td><td>···</td><td>14</td><td>72</td></tr>\n<tr><td class=\"td-left\" rowspan=\"2\">T62 Extrusion</td><td class=\"td-left\" rowspan=\"2\">&lt; 0.499 in. thickness</td><td rowspan=\"2\">RT</td><td>L</td><td>29</td><td>64</td><td>71</td><td>17</td><td>68</td></tr>\n<tr><td>LT</td><td>29</td><td>64</td><td>···</td><td>32</td><td>68</td></tr>\n<tr><td class=\"td-left\" rowspan=\"2\">T651X Extrusion</td><td class=\"td-left\" rowspan=\"2\">0.500 - 0.749 in. thickness</td><td rowspan=\"2\">RT</td><td>L</td><td>32</td><td>64</td><td>74</td><td>16</td><td>68</td></tr>\n<tr><td>LT</td><td>18</td><td>64</td><td>70</td><td>18</td><td>68</td></tr>\n</tbody>\n</table>"},{"id":"3.2.1.0b1","caption":"Table 3.2.1.0(b1). Design Mechanical and Physical Properties of 2014 Aluminum Alloy Sheet and Plate","page":"Chapter3.2(aluminum).html","anchor":"table-3.2.1.0b1","pdfPage":331,"html":"<table class=\"hdbk-table\">\n<caption>Table 3.2.1.0(b<sub>1</sub>). Design Mechanical and Physical Properties of 2014 Aluminum Alloy Sheet and Plate</caption>\n<thead>\n<tr>\n<th style=\"width:12rem; text-align:left;\">Specification</th>\n<th colspan=\"16\">AMS 4029</th>\n</tr>\n<tr>\n<th style=\"text-align:left;\">Form</th>\n<th colspan=\"4\">Sheet</th>\n<th colspan=\"12\">Plate</th>\n</tr>\n<tr>\n<th style=\"text-align:left;\">Temper</th>\n<th colspan=\"4\">T6</th>\n<th colspan=\"12\">T651<sup>a</sup></th>\n</tr>\n<tr class=\"subhead\">\n<th style=\"text-align:left;\">Thickness, in.</th>\n<th colspan=\"2\">0.020-0.039</th>\n<th colspan=\"2\">0.040-0.249</th>\n<th colspan=\"2\">0.250-0.499</th>\n<th colspan=\"2\">0.500-1.000</th>\n<th colspan=\"2\">1.001-2.000</th>\n<th colspan=\"2\">2.001-2.500</th>\n<th colspan=\"2\">2.501-3.000</th>\n<th colspan=\"2\">3.001-4.000</th>\n</tr>\n<tr class=\"subhead\">\n<th style=\"text-align:left;\">Basis</th>\n<th>A</th><th>B</th><th>A</th><th>B</th><th>A</th><th>B</th><th>A</th><th>B</th><th>A</th><th>B</th><th>A</th><th>B</th><th>A</th><th>B</th><th>A</th><th>B</th>\n</tr>\n</thead>\n<tbody>\n<tr class=\"prop-section\"><td class=\"td-left\" colspan=\"17\">Mechanical Properties:</td></tr>\n<tr class=\"prop-group\"><td class=\"td-left\" colspan=\"17\"><em>F<sub>tu</sub></em>, ksi:</td></tr>\n<tr><td class=\"td-indent\">L</td><td>65</td><td>67</td><td>67</td><td>68</td><td>66</td><td>68</td><td>66</td><td>67</td><td>66</td><td>67</td><td>64</td><td>65</td><td>···</td><td>···</td><td>···</td><td>···</td></tr>\n<tr><td class=\"td-indent\">LT</td><td>64</td><td>66</td><td>66</td><td>67</td><td>67</td><td>69</td><td>67</td><td>68</td><td>67</td><td>68</td><td>65<sup>b</sup></td><td>66<sup>b</sup></td><td>63</td><td>64</td><td>59</td><td>60</td></tr>\n<tr><td class=\"td-indent\">ST</td><td>···</td><td>···</td><td>···</td><td>···</td><td>···</td><td>···</td><td>···</td><td>···</td><td>···</td><td>···</td><td>59<sup>b</sup></td><td>60<sup>b</sup></td><td>···</td><td>···</td><td>···</td><td>···</td></tr>\n<tr class=\"prop-group\"><td class=\"td-left\" colspan=\"17\"><em>F<sub>ty</sub></em>, ksi:</td></tr>\n<tr><td class=\"td-indent\">L</td><td>58</td><td>60</td><td>59</td><td>60</td><td>60</td><td>62</td><td>60</td><td>61</td><td>60</td><td>62</td><td>59</td><td>61</td><td>···</td><td>···</td><td>···</td><td>···</td></tr>\n<tr><td class=\"td-indent\">LT</td><td>57</td><td>59</td><td>58</td><td>59</td><td>59</td><td>61</td><td>59</td><td>60</td><td>59</td><td>61</td><td>58<sup>b</sup></td><td>60<sup>b</sup></td><td>57</td><td>59</td><td>55</td><td>57</td></tr>\n<tr><td class=\"td-indent\">ST</td><td>···</td><td>···</td><td>···</td><td>···</td><td>···</td><td>···</td><td>···</td><td>···</td><td>···</td><td>···</td><td>54<sup>b</sup></td><td>56<sup>b</sup></td><td>···</td><td>···</td><td>···</td><td>···</td></tr>\n<tr class=\"prop-group\"><td class=\"td-left\" colspan=\"17\"><em>F<sub>cy</sub></em>, ksi:</td></tr>\n<tr><td class=\"td-indent\">L</td><td>58</td><td>60</td><td>59</td><td>60</td><td>58</td><td>60</td><td>58</td><td>59</td><td>58</td><td>60</td><td>57</td><td>59</td><td>···</td><td>···</td><td>···</td><td>···</td></tr>\n<tr><td class=\"td-indent\">LT</td><td>59</td><td>61</td><td>60</td><td>61</td><td>61</td><td>63</td><td>61</td><td>62</td><td>61</td><td>63</td><td>60</td><td>62</td><td>···</td><td>···</td><td>···</td><td>···</td></tr>\n<tr><td class=\"td-indent\">ST</td><td>···</td><td>···</td><td>···</td><td>···</td><td>···</td><td>···</td><td>···</td><td>···</td><td>···</td><td>···</td><td>59</td><td>61</td><td>···</td><td>···</td><td>···</td><td>···</td></tr>\n<tr><td class=\"td-left\"><em>F<sub>su</sub></em>, ksi</td><td>39</td><td>40</td><td>40</td><td>41</td><td>40</td><td>41</td><td>40</td><td>41</td><td>40</td><td>41</td><td>38</td><td>39</td><td>···</td><td>···</td><td>···</td><td>···</td></tr>\n<tr class=\"prop-group\"><td class=\"td-left\" colspan=\"17\"><em>F<sub>bru</sub></em>, ksi:</td></tr>\n<tr><td class=\"td-indent\">(e/D = 1.5)</td><td>97</td><td>100</td><td>100</td><td>102</td><td>105</td><td>108</td><td>105</td><td>107</td><td>105</td><td>107</td><td>102</td><td>104</td><td>···</td><td>···</td><td>···</td><td>···</td></tr>\n<tr><td class=\"td-indent\">(e/D = 2.0)</td><td>123</td><td>127</td><td>127</td><td>129</td><td>134</td><td>138</td><td>134</td><td>136</td><td>134</td><td>136</td><td>130</td><td>132</td><td>···</td><td>···</td><td>···</td><td>···</td></tr>\n<tr class=\"prop-group\"><td class=\"td-left\" colspan=\"17\"><em>F<sub>bry</sub></em>, ksi:</td></tr>\n<tr><td class=\"td-indent\">(e/D = 1.5)</td><td>81</td><td>84</td><td>83</td><td>84</td><td>90</td><td>93</td><td>90</td><td>92</td><td>90</td><td>93</td><td>88</td><td>92</td><td>···</td><td>···</td><td>···</td><td>···</td></tr>\n<tr><td class=\"td-indent\">(e/D = 2.0)</td><td>93</td><td>96</td><td>94</td><td>96</td><td>106</td><td>110</td><td>106</td><td>109</td><td>106</td><td>110</td><td>104</td><td>109</td><td>···</td><td>···</td><td>···</td><td>···</td></tr>\n<tr class=\"prop-group\"><td class=\"td-left\" colspan=\"17\"><em>e</em>, percent (S-basis):</td></tr>\n<tr><td class=\"td-indent\">LT</td><td>6</td><td>···</td><td>7</td><td>···</td><td>7</td><td>···</td><td>6</td><td>···</td><td>4</td><td>···</td><td>2</td><td>···</td><td>2</td><td>···</td><td>1</td><td>···</td></tr>\n<tr><td class=\"td-left\"><em>E</em>, 10<sup>3</sup> ksi</td><td colspan=\"4\">10.5</td><td colspan=\"12\">10.7</td></tr>\n<tr><td class=\"td-left\"><em>E<sub>c</sub></em>, 10<sup>3</sup> ksi</td><td colspan=\"4\">10.7</td><td colspan=\"12\">10.9</td></tr>\n<tr><td class=\"td-left\"><em>G</em>, 10<sup>3</sup> ksi</td><td colspan=\"4\">4.0</td><td colspan=\"12\">4.0</td></tr>\n<tr><td class=\"td-left\"><em>μ</em></td><td colspan=\"4\">0.33</td><td colspan=\"12\">0.33</td></tr>\n<tr class=\"prop-section\"><td class=\"td-left\" colspan=\"17\">Physical Properties:</td></tr>\n<tr><td class=\"td-left\"><em>ω</em>, lb/in.<sup>3</sup></td><td colspan=\"16\">0.101</td></tr>\n<tr><td class=\"td-left\"><em>C</em>, <em>K</em>, and <em>α</em></td><td colspan=\"16\">See Figure 3.2.1.0</td></tr>\n</tbody>\n<tfoot>\n<tr><td colspan=\"17\"><sup>a</sup> Bearing values are “dry pin” values per Section 1.4.7.1. See Table 3.1.2.1.1.</td></tr>\n<tr><td colspan=\"17\"><sup>b</sup> Caution: This specific alloy, temper, and product form exhibits poor stress-corrosion cracking resistance in this grain direction. It corresponds to an SCC resistance rating of D, as indicated in Table 3.1.2.3.1(a).</td></tr>\n</tfoot>\n</table>"},{"id":"3.2.1.0c1","caption":"Table 3.2.1.0(c1). Design Mechanical and Physical Properties of Clad 2014 Aluminum Alloy Sheet and Plate","page":"Chapter3.2(aluminum).html","anchor":"table-3.2.1.0c1","pdfPage":333,"html":"<table class=\"hdbk-table\">\n<caption>Table 3.2.1.0(c<sub>1</sub>). Design Mechanical and Physical Properties of Clad 2014 Aluminum Alloy Sheet and Plate</caption>\n<thead>\n<tr>\n<th style=\"width:12rem; text-align:left;\">Specification</th>\n<th colspan=\"16\">AMS-QQ-A-250/3</th>\n</tr>\n<tr>\n<th style=\"text-align:left;\">Form</th>\n<th colspan=\"4\">Sheet</th>\n<th colspan=\"12\">Plate</th>\n</tr>\n<tr>\n<th style=\"text-align:left;\">Temper</th>\n<th colspan=\"4\">T6</th>\n<th colspan=\"12\">T651<sup>a</sup></th>\n</tr>\n<tr class=\"subhead\">\n<th style=\"text-align:left;\">Thickness, in.</th>\n<th colspan=\"2\">0.020-0.039</th>\n<th colspan=\"2\">0.040-0.249</th>\n<th colspan=\"2\">0.250-0.499</th>\n<th colspan=\"2\">0.500-1.000<sup>b</sup></th>\n<th colspan=\"2\">1.001-2.000<sup>b</sup></th>\n<th colspan=\"2\">2.001-2.500<sup>b</sup></th>\n<th colspan=\"2\">2.501-3.000<sup>b</sup></th>\n<th colspan=\"2\">3.001-4.000<sup>b</sup></th>\n</tr>\n<tr class=\"subhead\">\n<th style=\"text-align:left;\">Basis</th>\n<th>A</th><th>B</th><th>A</th><th>B</th><th>A</th><th>B</th><th>A</th><th>B</th><th>A</th><th>B</th><th>A</th><th>B</th><th>A</th><th>B</th><th>A</th><th>B</th>\n</tr>\n</thead>\n<tbody>\n<tr class=\"prop-section\"><td class=\"td-left\" colspan=\"17\">Mechanical Properties:</td></tr>\n<tr class=\"prop-group\"><td class=\"td-left\" colspan=\"17\"><em>F<sub>tu</sub></em>, ksi:</td></tr>\n<tr><td class=\"td-indent\">L</td><td>62</td><td>64</td><td>65</td><td>67</td><td>63</td><td>65</td><td>63</td><td>64</td><td>63</td><td>64</td><td>61</td><td>62</td><td>···</td><td>···</td><td>···</td><td>···</td></tr>\n<tr><td class=\"td-indent\">LT</td><td>61</td><td>63</td><td>64</td><td>66</td><td>64</td><td>66</td><td>64</td><td>65</td><td>64</td><td>65</td><td>62</td><td>63</td><td>60</td><td>61</td><td>56</td><td>57</td></tr>\n<tr><td class=\"td-indent\">ST</td><td>···</td><td>···</td><td>···</td><td>···</td><td>···</td><td>···</td><td>···</td><td>···</td><td>···</td><td>···</td><td>59<sup>c</sup></td><td>60<sup>c</sup></td><td>···</td><td>···</td><td>···</td><td>···</td></tr>\n<tr class=\"prop-group\"><td class=\"td-left\" colspan=\"17\"><em>F<sub>ty</sub></em>, ksi:</td></tr>\n<tr><td class=\"td-indent\">L</td><td>54</td><td>56</td><td>57</td><td>59</td><td>58</td><td>60</td><td>57</td><td>58</td><td>57</td><td>59</td><td>56</td><td>58</td><td>···</td><td>···</td><td>···</td><td>···</td></tr>\n<tr><td class=\"td-indent\">LT</td><td>53</td><td>55</td><td>56</td><td>58</td><td>57</td><td>59</td><td>56</td><td>57</td><td>56</td><td>58</td><td>55</td><td>57</td><td>54</td><td>56</td><td>52</td><td>54</td></tr>\n<tr><td class=\"td-indent\">ST</td><td>···</td><td>···</td><td>···</td><td>···</td><td>···</td><td>···</td><td>···</td><td>···</td><td>···</td><td>···</td><td>54<sup>c</sup></td><td>56<sup>c</sup></td><td>···</td><td>···</td><td>···</td><td>···</td></tr>\n<tr class=\"prop-group\"><td class=\"td-left\" colspan=\"17\"><em>F<sub>cy</sub></em>, ksi:</td></tr>\n<tr><td class=\"td-indent\">L</td><td>54</td><td>56</td><td>57</td><td>59</td><td>56</td><td>58</td><td>55</td><td>56</td><td>55</td><td>57</td><td>54</td><td>56</td><td>···</td><td>···</td><td>···</td><td>···</td></tr>\n<tr><td class=\"td-indent\">LT</td><td>55</td><td>57</td><td>58</td><td>60</td><td>59</td><td>61</td><td>58</td><td>59</td><td>58</td><td>60</td><td>57</td><td>59</td><td>···</td><td>···</td><td>···</td><td>···</td></tr>\n<tr><td class=\"td-indent\">ST</td><td>···</td><td>···</td><td>···</td><td>···</td><td>···</td><td>···</td><td>···</td><td>···</td><td>···</td><td>···</td><td>59</td><td>61</td><td>···</td><td>···</td><td>···</td><td>···</td></tr>\n<tr><td class=\"td-left\"><em>F<sub>su</sub></em>, ksi</td><td>37</td><td>38</td><td>39</td><td>40</td><td>38</td><td>39</td><td>38</td><td>38</td><td>38</td><td>38</td><td>37</td><td>37</td><td>···</td><td>···</td><td>···</td><td>···</td></tr>\n<tr class=\"prop-group\"><td class=\"td-left\" colspan=\"17\"><em>F<sub>bru</sub></em>, ksi:</td></tr>\n<tr><td class=\"td-indent\">(e/D = 1.5)</td><td>93</td><td>96</td><td>97</td><td>100</td><td>101</td><td>104</td><td>101</td><td>102</td><td>101</td><td>102</td><td>97</td><td>99</td><td>···</td><td>···</td><td>···</td><td>···</td></tr>\n<tr><td class=\"td-indent\">(e/D = 2.0)</td><td>117</td><td>121</td><td>123</td><td>127</td><td>128</td><td>132</td><td>128</td><td>130</td><td>128</td><td>130</td><td>124</td><td>126</td><td>···</td><td>···</td><td>···</td><td>···</td></tr>\n<tr class=\"prop-group\"><td class=\"td-left\" colspan=\"17\"><em>F<sub>bry</sub></em>, ksi:</td></tr>\n<tr><td class=\"td-indent\">(e/D = 1.5)</td><td>76</td><td>78</td><td>80</td><td>83</td><td>87</td><td>90</td><td>85</td><td>87</td><td>85</td><td>88</td><td>84</td><td>87</td><td>···</td><td>···</td><td>···</td><td>···</td></tr>\n<tr><td class=\"td-indent\">(e/D = 2.0)</td><td>86</td><td>89</td><td>91</td><td>94</td><td>102</td><td>106</td><td>100</td><td>102</td><td>100</td><td>104</td><td>98</td><td>102</td><td>···</td><td>···</td><td>···</td><td>···</td></tr>\n<tr class=\"prop-group\"><td class=\"td-left\" colspan=\"17\"><em>e</em>, percent (S-basis):</td></tr>\n<tr><td class=\"td-indent\">LT</td><td>7</td><td>···</td><td>8</td><td>···</td><td>8</td><td>···</td><td>6</td><td>···</td><td>4</td><td>···</td><td>2</td><td>···</td><td>2</td><td>···</td><td>1</td><td>···</td></tr>\n<tr><td class=\"td-left\"><em>E</em>, 10<sup>3</sup> ksi</td><td colspan=\"4\">10.5</td><td colspan=\"12\">10.7</td></tr>\n<tr><td class=\"td-left\"><em>E<sub>c</sub></em>, 10<sup>3</sup> ksi</td><td colspan=\"4\">10.7</td><td colspan=\"12\">10.9</td></tr>\n<tr><td class=\"td-left\"><em>G</em>, 10<sup>3</sup> ksi</td><td colspan=\"4\">4.0</td><td colspan=\"12\">4.0</td></tr>\n<tr><td class=\"td-left\"><em>μ</em></td><td colspan=\"4\">0.33</td><td colspan=\"12\">0.33</td></tr>\n<tr class=\"prop-section\"><td class=\"td-left\" colspan=\"17\">Physical Properties:</td></tr>\n<tr><td class=\"td-left\"><em>ω</em>, lb/in.<sup>3</sup></td><td colspan=\"16\">0.101</td></tr>\n<tr><td class=\"td-left\"><em>C</em>, <em>K</em>, and <em>α</em></td><td colspan=\"16\">···</td></tr>\n</tbody>\n<tfoot>\n<tr><td colspan=\"17\"><sup>a</sup> Bearing values are “dry pin” values per Section 1.4.7.1. See Table 3.1.2.1.1.</td></tr>\n<tr><td colspan=\"17\"><sup>b</sup> These values, except in the ST direction, have been adjusted to represent the average properties across the whole section, including the 2-½ percent per side nominal cladding thickness.</td></tr>\n<tr><td colspan=\"17\"><sup>c</sup> Caution: This specific alloy, temper, and product form exhibits poor stress-corrosion cracking resistance in this grain direction. It corresponds to an SCC resistance rating of D, as indicated in Table 3.1.2.3.1(a).</td></tr>\n</tfoot>\n</table>"},{"id":"3.2.1.0b2","caption":"Table 3.2.1.0(b2). Design Mechanical and Physical Properties of 2014 Aluminum Alloy Sheet and Plate—Continued","page":"Chapter3.2(aluminum).html","anchor":"table-3.2.1.0b2","pdfPage":332,"html":"<table class=\"hdbk-table\">\n<caption>Table 3.2.1.0(b<sub>2</sub>). Design Mechanical and Physical Properties of 2014 Aluminum Alloy Sheet and Plate—Continued</caption>\n<thead>\n<tr>\n<th style=\"width:12rem; text-align:left;\">Specification</th>\n<th colspan=\"8\">AMS 4028</th>\n</tr>\n<tr>\n<th style=\"text-align:left;\">Form</th>\n<th colspan=\"4\">Sheet</th>\n<th colspan=\"4\">Plate<sup>a</sup></th>\n</tr>\n<tr>\n<th style=\"text-align:left;\">Temper</th>\n<th colspan=\"8\">T62<sup>b</sup></th>\n</tr>\n<tr class=\"subhead\">\n<th style=\"text-align:left;\">Thickness, in.</th>\n<th colspan=\"2\">0.020-0.039</th>\n<th colspan=\"2\">0.040-0.249</th>\n<th colspan=\"2\">0.250-0.499</th>\n<th colspan=\"2\">0.500-1.000</th>\n</tr>\n<tr class=\"subhead\">\n<th style=\"text-align:left;\">Basis</th>\n<th>A</th><th>B</th><th>A</th><th>B</th><th>A</th><th>B</th><th>A</th><th>B</th>\n</tr>\n</thead>\n<tbody>\n<tr class=\"prop-section\"><td class=\"td-left\" colspan=\"9\">Mechanical Properties:</td></tr>\n<tr class=\"prop-group\"><td class=\"td-left\" colspan=\"9\"><em>F<sub>tu</sub></em>, ksi:</td></tr>\n<tr><td class=\"td-indent\">L</td><td>65</td><td>67</td><td>67</td><td>68</td><td>65</td><td>67</td><td>65</td><td>67</td></tr>\n<tr><td class=\"td-indent\">LT</td><td>64</td><td>66</td><td>66</td><td>67</td><td>67</td><td>69</td><td>67</td><td>69</td></tr>\n<tr class=\"prop-group\"><td class=\"td-left\" colspan=\"9\"><em>F<sub>ty</sub></em>, ksi:</td></tr>\n<tr><td class=\"td-indent\">L</td><td>58</td><td>60</td><td>59</td><td>60</td><td>57</td><td>59</td><td>57</td><td>59</td></tr>\n<tr><td class=\"td-indent\">LT</td><td>57</td><td>59</td><td>58</td><td>59</td><td>59</td><td>61</td><td>59</td><td>61</td></tr>\n<tr class=\"prop-group\"><td class=\"td-left\" colspan=\"9\"><em>F<sub>cy</sub></em>, ksi:</td></tr>\n<tr><td class=\"td-indent\">L</td><td>58</td><td>60</td><td>59</td><td>60</td><td>59</td><td>61</td><td>59</td><td>61</td></tr>\n<tr><td class=\"td-indent\">LT</td><td>59</td><td>61</td><td>60</td><td>61</td><td>60</td><td>62</td><td>60</td><td>62</td></tr>\n<tr><td class=\"td-left\"><em>F<sub>su</sub></em>, ksi</td><td>39</td><td>40</td><td>40</td><td>41</td><td>37</td><td>39</td><td>37</td><td>39</td></tr>\n<tr class=\"prop-group\"><td class=\"td-left\" colspan=\"9\"><em>F<sub>bru</sub></em>, ksi:</td></tr>\n<tr><td class=\"td-indent\">(e/D = 1.5)</td><td>97</td><td>100</td><td>100</td><td>102</td><td>100</td><td>103</td><td>100</td><td>103</td></tr>\n<tr><td class=\"td-indent\">(e/D = 2.0)</td><td>123</td><td>127</td><td>127</td><td>129</td><td>127</td><td>131</td><td>127</td><td>131</td></tr>\n<tr class=\"prop-group\"><td class=\"td-left\" colspan=\"9\"><em>F<sub>bry</sub></em>, ksi:</td></tr>\n<tr><td class=\"td-indent\">(e/D = 1.5)</td><td>81</td><td>84</td><td>83</td><td>84</td><td>84</td><td>87</td><td>84</td><td>87</td></tr>\n<tr><td class=\"td-indent\">(e/D = 2.0)</td><td>93</td><td>96</td><td>95</td><td>96</td><td>99</td><td>103</td><td>99</td><td>103</td></tr>\n<tr class=\"prop-group\"><td class=\"td-left\" colspan=\"9\"><em>e</em>, percent (S-basis):</td></tr>\n<tr><td class=\"td-indent\">LT</td><td>6</td><td>···</td><td>7</td><td>···</td><td>7</td><td>···</td><td>6</td><td>···</td></tr>\n<tr><td class=\"td-left\"><em>E</em>, 10<sup>3</sup> ksi</td><td colspan=\"4\">10.5</td><td colspan=\"4\">10.7</td></tr>\n<tr><td class=\"td-left\"><em>E<sub>c</sub></em>, 10<sup>3</sup> ksi</td><td colspan=\"4\">10.7</td><td colspan=\"4\">10.9</td></tr>\n<tr><td class=\"td-left\"><em>G</em>, 10<sup>3</sup> ksi</td><td colspan=\"4\">4.0</td><td colspan=\"4\">4.0</td></tr>\n<tr><td class=\"td-left\"><em>μ</em></td><td colspan=\"4\">0.33</td><td colspan=\"4\">0.33</td></tr>\n<tr class=\"prop-section\"><td class=\"td-left\" colspan=\"9\">Physical Properties:</td></tr>\n<tr><td class=\"td-left\"><em>ω</em>, lb/in.<sup>3</sup></td><td colspan=\"8\">0.101</td></tr>\n<tr><td class=\"td-left\"><em>C</em>, <em>K</em>, and <em>α</em></td><td colspan=\"8\">See Figure 3.2.1.0</td></tr>\n</tbody>\n<tfoot>\n<tr><td colspan=\"9\"><sup>a</sup> Bearing values are “dry pin” values per Section 1.4.7.1.</td></tr>\n<tr><td colspan=\"9\"><sup>b</sup> Design allowables were based upon data obtained from testing samples of material, supplied in the O or F temper, which were heat treated to demonstrate response to heat treatment by suppliers. Properties obtained by the user may be lower than those listed if the material has been formed or otherwise cold or hot worked, particularly in the annealed temper, prior to solution heat treatment.</td></tr>\n</tfoot>\n</table>"},{"id":"3.2.1.0c2","caption":"Table 3.2.1.0(c2). Design Mechanical and Physical Properties of Clad 2014 Aluminum Alloy Sheet and Plate—Continued","page":"Chapter3.2(aluminum).html","anchor":"table-3.2.1.0c2","pdfPage":334,"html":"<table class=\"hdbk-table\">\n<caption>Table 3.2.1.0(c<sub>2</sub>). Design Mechanical and Physical Properties of Clad 2014 Aluminum Alloy Sheet and Plate—Continued</caption>\n<thead>\n<tr>\n<th style=\"width:12rem; text-align:left;\">Specification</th>\n<th colspan=\"10\">AMS-QQ-A-250/3</th>\n</tr>\n<tr>\n<th style=\"text-align:left;\">Form</th>\n<th colspan=\"4\">Sheet</th>\n<th colspan=\"6\">Plate<sup>a</sup></th>\n</tr>\n<tr>\n<th style=\"text-align:left;\">Temper</th>\n<th colspan=\"10\">T62<sup>b</sup></th>\n</tr>\n<tr class=\"subhead\">\n<th style=\"text-align:left;\">Thickness, in.</th>\n<th colspan=\"2\">0.020-0.039</th>\n<th colspan=\"2\">0.040-0.249</th>\n<th>0.250-0.499</th>\n<th>0.500-1.000<sup>c</sup></th>\n<th>1.001-2.000<sup>c</sup></th>\n<th>2.001-2.500<sup>c</sup></th>\n<th>2.501-3.000<sup>c</sup></th>\n<th>3.001-4.000<sup>c</sup></th>\n</tr>\n<tr class=\"subhead\">\n<th style=\"text-align:left;\">Basis</th>\n<th>A</th><th>B</th><th>A</th><th>B</th><th>S</th><th>S</th><th>S</th><th>S</th><th>S</th><th>S</th>\n</tr>\n</thead>\n<tbody>\n<tr class=\"prop-section\"><td class=\"td-left\" colspan=\"11\">Mechanical Properties:</td></tr>\n<tr class=\"prop-group\"><td class=\"td-left\" colspan=\"11\"><em>F<sub>tu</sub></em>, ksi:</td></tr>\n<tr><td class=\"td-indent\">L</td><td>62</td><td>64</td><td>65</td><td>67</td><td>62</td><td>62</td><td>62</td><td>60</td><td>···</td><td>···</td></tr>\n<tr><td class=\"td-indent\">LT</td><td>61</td><td>63</td><td>64</td><td>66</td><td>64</td><td>64</td><td>64</td><td>62</td><td>60</td><td>56</td></tr>\n<tr class=\"prop-group\"><td class=\"td-left\" colspan=\"11\"><em>F<sub>ty</sub></em>, ksi:</td></tr>\n<tr><td class=\"td-indent\">L</td><td>54</td><td>56</td><td>57</td><td>59</td><td>55</td><td>54</td><td>54</td><td>53</td><td>···</td><td>···</td></tr>\n<tr><td class=\"td-indent\">LT</td><td>53</td><td>55</td><td>56</td><td>58</td><td>57</td><td>56</td><td>56</td><td>55</td><td>54</td><td>52</td></tr>\n<tr class=\"prop-group\"><td class=\"td-left\" colspan=\"11\"><em>F<sub>cy</sub></em>, ksi:</td></tr>\n<tr><td class=\"td-indent\">L</td><td>54</td><td>56</td><td>57</td><td>59</td><td>57</td><td>56</td><td>56</td><td>55</td><td>···</td><td>···</td></tr>\n<tr><td class=\"td-indent\">LT</td><td>55</td><td>57</td><td>58</td><td>60</td><td>58</td><td>57</td><td>56</td><td>55</td><td>···</td><td>···</td></tr>\n<tr><td class=\"td-left\"><em>F<sub>su</sub></em>, ksi</td><td>37</td><td>38</td><td>39</td><td>40</td><td>36</td><td>36</td><td>36</td><td>35</td><td>···</td><td>···</td></tr>\n<tr class=\"prop-group\"><td class=\"td-left\" colspan=\"11\"><em>F<sub>bru</sub></em>, ksi:</td></tr>\n<tr><td class=\"td-indent\">(e/D = 1.5)</td><td>93</td><td>96</td><td>97</td><td>100</td><td>96</td><td>96</td><td>96</td><td>93</td><td>···</td><td>···</td></tr>\n<tr><td class=\"td-indent\">(e/D = 2.0)</td><td>117</td><td>121</td><td>123</td><td>127</td><td>121</td><td>121</td><td>121</td><td>118</td><td>···</td><td>···</td></tr>\n<tr class=\"prop-group\"><td class=\"td-left\" colspan=\"11\"><em>F<sub>bry</sub></em>, ksi:</td></tr>\n<tr><td class=\"td-indent\">(e/D = 1.5)</td><td>76</td><td>78</td><td>80</td><td>83</td><td>81</td><td>79</td><td>79</td><td>78</td><td>···</td><td>···</td></tr>\n<tr><td class=\"td-indent\">(e/D = 2.0)</td><td>86</td><td>89</td><td>91</td><td>94</td><td>96</td><td>94</td><td>94</td><td>92</td><td>···</td><td>···</td></tr>\n<tr class=\"prop-group\"><td class=\"td-left\" colspan=\"11\"><em>e</em>, percent (S-basis):</td></tr>\n<tr><td class=\"td-indent\">LT</td><td>7</td><td>···</td><td>8</td><td>···</td><td>8</td><td>6</td><td>4</td><td>2</td><td>2</td><td>1</td></tr>\n<tr><td class=\"td-left\"><em>E</em>, 10<sup>3</sup> ksi</td><td colspan=\"4\">10.5</td><td colspan=\"6\">10.7</td></tr>\n<tr><td class=\"td-left\"><em>E<sub>c</sub></em>, 10<sup>3</sup> ksi</td><td colspan=\"4\">10.7</td><td colspan=\"6\">10.9</td></tr>\n<tr><td class=\"td-left\"><em>G</em>, 10<sup>3</sup> ksi</td><td colspan=\"4\">4.0</td><td colspan=\"6\">4.0</td></tr>\n<tr><td class=\"td-left\"><em>μ</em></td><td colspan=\"4\">0.33</td><td colspan=\"6\">0.33</td></tr>\n<tr class=\"prop-section\"><td class=\"td-left\" colspan=\"11\">Physical Properties:</td></tr>\n<tr><td class=\"td-left\"><em>ω</em>, lb/in.<sup>3</sup></td><td colspan=\"10\">0.101</td></tr>\n<tr><td class=\"td-left\"><em>C</em>, <em>K</em>, and <em>α</em></td><td colspan=\"10\">···</td></tr>\n</tbody>\n<tfoot>\n<tr><td colspan=\"11\"><sup>a</sup> Bearing values are “dry pin” values per Section 1.4.7.1. See Table 3.1.2.1.1.</td></tr>\n<tr><td colspan=\"11\"><sup>b</sup> Design allowables were based upon data obtained from testing samples of material, supplied in the O or F temper, which were heat treated to demonstrate response to heat treatment by suppliers. Properties obtained by the user may be lower than those listed if the material has been formed or otherwise cold or hot worked, particularly in the annealed temper, prior to solution heat treatment.</td></tr>\n<tr><td colspan=\"11\"><sup>c</sup> These values have been adjusted to represent the average properties across the whole section, including the 2-½ percent per side nominal cladding thickness.</td></tr>\n</tfoot>\n</table>"}]}
