Repository: bckasper3/KasperCalc

This is the home of KasperCalc. The location of the infrequently used aerospace calculator. 
Go to KasperCalc.com

KasperCalc is not liable for any error or mistakes in the entirity of the website.

File: js/data/figures/3.7.4.json (part 3 of 3)
10.8</td></tr>\n<tr><td class=\"td-left\"><em>G</em>, 10<sup>3</sup> ksi</td><td colspan=\"8\">4.0</td></tr>\n<tr><td class=\"td-left\"><em>μ</em></td><td colspan=\"8\">0.33</td></tr>\n<tr class=\"prop-section\"><td class=\"td-left\" colspan=\"9\">Physical Properties:</td></tr>\n<tr><td class=\"td-left\"><em>ω</em>, lb/in.<sup>3</sup></td><td colspan=\"8\">0.102</td></tr>\n<tr><td class=\"td-left\"><em>C</em>, Btu/(lb)(°F)</td><td colspan=\"8\">0.23 (at 212°F)</td></tr>\n<tr><td class=\"td-left\"><em>K</em>, Btu/[(hr)(ft<sup>2</sup>)(°F)/ft]</td><td colspan=\"8\">89 (at 77°F)</td></tr>\n<tr><td class=\"td-left\"><em>α</em>, 10<sup>-6</sup> in./in./°F</td><td colspan=\"8\">12.8 (68 to 212°F)</td></tr>\n</tbody>\n<tfoot>\n<tr><td colspan=\"9\"><sup>a</sup> See Table 3.1.2.1.1. Bearing values are “dry pin” values per Section 1.4.7.1.</td></tr>\n</tfoot>\n</table>"},{"id":"3.7.4.0c2","caption":"Table 3.7.4.0(c2). Design Mechanical and Physical Properties of 7050-T7452 Aluminum Alloy Die Forging","page":"Chapter3.7(aluminum).html","anchor":"table-3.7.4.0c2","pdfPage":630,"html":"<table class=\"hdbk-table\">\n<caption>Table 3.7.4.0(c<sub>2</sub>). Design Mechanical and Physical Properties of 7050-T7452 Aluminum Alloy Die Forging</caption>\n<thead>\n<tr>\n<th style=\"width:12rem; text-align:left;\">Specification</th>\n<th colspan=\"4\">AMS 4333</th>\n</tr>\n<tr>\n<th style=\"text-align:left;\">Form</th>\n<th colspan=\"4\">Die forgings</th>\n</tr>\n<tr>\n<th style=\"text-align:left;\">Temper</th>\n<th colspan=\"4\">T7452</th>\n</tr>\n<tr class=\"subhead\">\n<th style=\"text-align:left;\">Thickness<sup>b</sup>, in.</th>\n<th colspan=\"2\">≤2.000</th><th colspan=\"2\">2.001-4.000</th>\n</tr>\n<tr class=\"subhead\">\n<th style=\"text-align:left;\">Basis</th>\n<th>A</th><th>B</th><th>A</th><th>B</th>\n</tr>\n</thead>\n<tbody>\n<tr class=\"prop-section\"><td class=\"td-left\" colspan=\"5\">Mechanical Properties:</td></tr>\n<tr class=\"prop-group\"><td class=\"td-left\" colspan=\"5\"><em>F<sub>tu</sub></em>, ksi:</td></tr>\n<tr><td class=\"td-indent\">L</td><td>71</td><td>73</td><td>71</td><td>72</td></tr>\n<tr><td class=\"td-indent\">T<sup>a</sup></td><td>68<sup>b</sup></td><td>73</td><td>67<sup>c</sup></td><td>71</td></tr>\n<tr class=\"prop-group\"><td class=\"td-left\" colspan=\"5\"><em>F<sub>ty</sub></em>, ksi:</td></tr>\n<tr><td class=\"td-indent\">L</td><td>60</td><td>63</td><td>59</td><td>61</td></tr>\n<tr><td class=\"td-indent\">T<sup>a</sup></td><td>55<sup>b</sup></td><td>61</td><td>53<sup>c</sup></td><td>61</td></tr>\n<tr class=\"prop-group\"><td class=\"td-left\" colspan=\"5\"><em>F<sub>cy</sub></em>, ksi:</td></tr>\n<tr><td class=\"td-indent\">L</td><td>63</td><td>66</td><td>62</td><td>64</td></tr>\n<tr><td class=\"td-indent\">ST</td><td>63</td><td>66</td><td>62</td><td>64</td></tr>\n<tr><td class=\"td-left\"><em>F<sub>su</sub></em>, ksi</td><td>43</td><td>44</td><td>43</td><td>43</td></tr>\n<tr class=\"prop-group\"><td class=\"td-left\" colspan=\"5\"><em>F<sub>bru</sub></em><sup>d</sup>, ksi:</td></tr>\n<tr><td class=\"td-indent\">(e/D = 1.5)</td><td>101</td><td>104</td><td>101</td><td>103</td></tr>\n<tr><td class=\"td-indent\">(e/D = 2.0)</td><td>135</td><td>139</td><td>135</td><td>137</td></tr>\n<tr class=\"prop-group\"><td class=\"td-left\" colspan=\"5\"><em>F<sub>bry</sub></em><sup>d</sup>, ksi:</td></tr>\n<tr><td class=\"td-indent\">(e/D = 1.5)</td><td>87</td><td>92</td><td>86</td><td>89</td></tr>\n<tr><td class=\"td-indent\">(e/D = 2.0)</td><td>105</td><td>110</td><td>103</td><td>106</td></tr>\n<tr class=\"prop-group\"><td class=\"td-left\" colspan=\"5\"><em>e</em>, percent (S-basis):</td></tr>\n<tr><td class=\"td-indent\">L</td><td>9</td><td>···</td><td>8</td><td>···</td></tr>\n<tr><td class=\"td-indent\">T<sup>a</sup></td><td>5</td><td>···</td><td>4</td><td>···</td></tr>\n<tr><td class=\"td-left\"><em>E</em>, 10<sup>3</sup> ksi</td><td colspan=\"4\">10.2</td></tr>\n<tr><td class=\"td-left\"><em>E<sub>c</sub></em>, 10<sup>3</sup> ksi</td><td colspan=\"4\">10.5</td></tr>\n<tr><td class=\"td-left\"><em>G</em>, 10<sup>3</sup> ksi</td><td colspan=\"4\">3.9</td></tr>\n<tr><td class=\"td-left\"><em>μ</em></td><td colspan=\"4\">0.33</td></tr>\n<tr class=\"prop-section\"><td class=\"td-left\" colspan=\"5\">Physical Properties:</td></tr>\n<tr><td class=\"td-left\"><em>ω</em>, lb/in.<sup>3</sup></td><td colspan=\"4\">0.102</td></tr>\n<tr><td class=\"td-left\"><em>C</em>, Btu/(lb)(°F)</td><td colspan=\"4\">0.23 (at 212°F)</td></tr>\n<tr><td class=\"td-left\"><em>K</em>, Btu/[(hr)(ft<sup>2</sup>)(°F)/ft]</td><td colspan=\"4\">91 (at 77°F)</td></tr>\n<tr><td class=\"td-left\"><em>α</em>, 10<sup>-6</sup> in./in./°F</td><td colspan=\"4\">12.8 (68 to 212°F)</td></tr>\n</tbody>\n<tfoot>\n<tr><td colspan=\"5\"><sup>a</sup> T indicates any grain direction not within ±15° of being perpendicular to the forging flow lines. F<sub>cy</sub>(T) values are based on short transverse (ST) test data.</td></tr>\n<tr><td colspan=\"5\"><sup>b</sup> S-basis. The T<sub>99</sub> values are higher than the specification minimum values as follows: F<sub>tu</sub>(T) = 70.10 ksi, F<sub>ty</sub>(T) = 57.50 ksi.</td></tr>\n<tr><td colspan=\"5\"><sup>c</sup> S-basis. The T<sub>99</sub> values are higher than the specification minimum values as follows: F<sub>tu</sub>(T) = 69.36 ksi, F<sub>ty</sub>(T) = 57.38 ksi.</td></tr>\n<tr><td colspan=\"5\"><sup>d</sup> Bearing values are “dry pin” values per Section 1.4.7.1.</td></tr>\n</tfoot>\n</table>"},{"id":"3.7.4.0e2","caption":"Table 3.7.4.0(e2). Design Mechanical and Physical Properties of 7050 Aluminum Alloy Extrusion","page":"Chapter3.7(aluminum).html","anchor":"table-3.7.4.0e2","pdfPage":633,"html":"<table class=\"hdbk-table\">\n<caption>Table 3.7.4.0(e<sub>2</sub>). Design Mechanical and Physical Properties of 7050 Aluminum Alloy Extrusion</caption>\n<thead>\n<tr>\n<th style=\"width:12rem; text-align:left;\">Specification</th>\n<th colspan=\"5\">AMS 4342</th>\n</tr>\n<tr>\n<th style=\"text-align:left;\">Form</th>\n<th colspan=\"5\">Extrusion<sup>a</sup></th>\n</tr>\n<tr>\n<th style=\"text-align:left;\">Temper</th>\n<th colspan=\"5\">T74511</th>\n</tr>\n<tr>\n<th style=\"text-align:left;\">Cross-Sectional Area, in.<sup>2</sup></th>\n<th colspan=\"5\">≤32</th>\n</tr>\n<tr class=\"subhead\">\n<th style=\"text-align:left;\">Thickness or Diameter,<sup>b</sup> in.</th>\n<th>≤1.000</th><th>1.001-2.000</th><th>2.001-3.000</th><th>3.001-4.000</th><th>4.001-5.000</th>\n</tr>\n<tr class=\"subhead\">\n<th style=\"text-align:left;\">Basis</th>\n<th>S</th><th>S</th><th>S</th><th>S</th><th>S</th>\n</tr>\n</thead>\n<tbody>\n<tr class=\"prop-section\"><td class=\"td-left\" colspan=\"6\">Mechanical Properties:</td></tr>\n<tr class=\"prop-group\"><td class=\"td-left\" colspan=\"6\"><em>F<sub>tu</sub></em>, ksi:</td></tr>\n<tr><td class=\"td-indent\">L</td><td>73</td><td>73</td><td>73</td><td>73</td><td>73</td></tr>\n<tr><td class=\"td-indent\">LT</td><td>71</td><td>69</td><td>68</td><td>64</td><td>64</td></tr>\n<tr class=\"prop-group\"><td class=\"td-left\" colspan=\"6\"><em>F<sub>ty</sub></em>, ksi:</td></tr>\n<tr><td class=\"td-indent\">L</td><td>63</td><td>63</td><td>63</td><td>63</td><td>63</td></tr>\n<tr><td class=\"td-indent\">LT</td><td>60</td><td>59</td><td>58</td><td>56</td><td>54</td></tr>\n<tr class=\"prop-group\"><td class=\"td-left\" colspan=\"6\"><em>F<sub>cy</sub></em>, ksi:</td></tr>\n<tr><td class=\"td-indent\">L</td><td>63</td><td>63</td><td>63</td><td>64</td><td>64</td></tr>\n<tr><td class=\"td-indent\">LT</td><td>63</td><td>62</td><td>61</td><td>59</td><td>57</td></tr>\n<tr><td class=\"td-left\"><em>F<sub>su</sub></em>, ksi</td><td>41</td><td>40</td><td>40</td><td>39</td><td>38</td></tr>\n<tr class=\"prop-group\"><td class=\"td-left\" colspan=\"6\"><em>F<sub>bru</sub></em><sup>c</sup>, ksi:</td></tr>\n<tr><td class=\"td-indent\">(e/D = 1.5)</td><td>107</td><td>104</td><td>100</td><td>95</td><td>91</td></tr>\n<tr><td class=\"td-indent\">(e/D = 2.0)</td><td>139</td><td>135</td><td>130</td><td>125</td><td>121</td></tr>\n<tr class=\"prop-group\"><td class=\"td-left\" colspan=\"6\"><em>F<sub>bry</sub></em><sup>c</sup>, ksi:</td></tr>\n<tr><td class=\"td-indent\">(e/D = 1.5)</td><td>86</td><td>84</td><td>82</td><td>80</td><td>78</td></tr>\n<tr><td class=\"td-indent\">(e/D = 2.0)</td><td>106</td><td>100</td><td>98</td><td>95</td><td>92</td></tr>\n<tr class=\"prop-group\"><td class=\"td-left\" colspan=\"6\"><em>e</em>, percent:</td></tr>\n<tr><td class=\"td-indent\">L</td><td>7</td><td>7</td><td>7</td><td>7</td><td>7</td></tr>\n<tr><td class=\"td-left\"><em>E</em>, 10<sup>3</sup> ksi</td><td colspan=\"5\">10.3</td></tr>\n<tr><td class=\"td-left\"><em>E<sub>c</sub></em>, 10<sup>3</sup> ksi</td><td colspan=\"5\">10.7</td></tr>\n<tr><td class=\"td-left\"><em>G</em>, 10<sup>3</sup> ksi</td><td colspan=\"5\">3.9</td></tr>\n<tr><td class=\"td-left\"><em>μ</em></td><td colspan=\"5\">0.33</td></tr>\n<tr class=\"prop-section\"><td class=\"td-left\" colspan=\"6\">Physical Properties:</td></tr>\n<tr><td class=\"td-left\"><em>ω</em>, lb/in.<sup>3</sup></td><td colspan=\"5\">0.102</td></tr>\n<tr><td class=\"td-left\"><em>C</em>, Btu/(lb)(°F)</td><td colspan=\"5\">0.23 (at 212°F)</td></tr>\n<tr><td class=\"td-left\"><em>K</em>, Btu/[(hr)(ft<sup>2</sup>)(°F)/ft]</td><td colspan=\"5\">93 (at 77°F)</td></tr>\n<tr><td class=\"td-left\"><em>α</em>, 10<sup>-6</sup> in./in./°F</td><td colspan=\"5\">12.8 (68 to 212°F)</td></tr>\n</tbody>\n<tfoot>\n<tr><td colspan=\"6\"><sup>a</sup> Excluding tubing.</td></tr>\n<tr><td colspan=\"6\"><sup>b</sup> The mechanical properties are to be based upon the thickness at the time of quench.</td></tr>\n<tr><td colspan=\"6\"><sup>c</sup> Bearing values are “dry pin” values per Section 1.4.7.1.</td></tr>\n</tfoot>\n</table>"},{"id":"3.7.4.0e3","caption":"Table 3.7.4.0(e3). Design Mechanical and Physical Properties of 7050 Aluminum Alloy Extrusion","page":"Chapter3.7(aluminum).html","anchor":"table-3.7.4.0e3","pdfPage":633,"html":"<table class=\"hdbk-table\">\n<caption>Table 3.7.4.0(e<sub>3</sub>). Design Mechanical and Physical Properties of 7050 Aluminum Alloy Extrusion</caption>\n<thead>\n<tr>\n<th style=\"width:12rem; text-align:left;\">Specification</th>\n<th colspan=\"7\">AMS 4340</th>\n</tr>\n<tr>\n<th style=\"text-align:left;\">Form</th>\n<th colspan=\"7\">Extrusion</th>\n</tr>\n<tr>\n<th style=\"text-align:left;\">Temper</th>\n<th colspan=\"7\">T76511</th>\n</tr>\n<tr class=\"subhead\">\n<th style=\"text-align:left;\">Thickness,<sup>a</sup> in.</th>\n<th colspan=\"2\">≤0.499</th><th>0.500-1.000</th><th>1.001-2.000</th><th>2.001-3.000</th><th>3.001-4.000</th><th>4.001-5.000</th>\n</tr>\n<tr class=\"subhead\">\n<th style=\"text-align:left;\">Basis</th>\n<th>A</th><th>B</th><th>S</th><th>S</th><th>S</th><th>S</th><th>S</th>\n</tr>\n</thead>\n<tbody>\n<tr class=\"prop-section\"><td class=\"td-left\" colspan=\"8\">Mechanical Properties:</td></tr>\n<tr class=\"prop-group\"><td class=\"td-left\" colspan=\"8\"><em>F<sub>tu</sub></em>, ksi:</td></tr>\n<tr><td class=\"td-indent\">L</td><td>77</td><td>79</td><td>79</td><td>79</td><td>79</td><td>79</td><td>79</td></tr>\n<tr><td class=\"td-indent\">LT</td><td>76</td><td>78</td><td>77</td><td>75</td><td>73</td><td>71</td><td>68</td></tr>\n<tr class=\"prop-group\"><td class=\"td-left\" colspan=\"8\"><em>F<sub>ty</sub></em>, ksi:</td></tr>\n<tr><td class=\"td-indent\">L</td><td>68</td><td>71</td><td>69</td><td>69</td><td>69</td><td>69</td><td>69</td></tr>\n<tr><td class=\"td-indent\">LT</td><td>67</td><td>69</td><td>67</td><td>65</td><td>63</td><td>61</td><td>59</td></tr>\n<tr class=\"prop-group\"><td class=\"td-left\" colspan=\"8\"><em>F<sub>cy</sub></em>, ksi:</td></tr>\n<tr><td class=\"td-indent\">L</td><td>68</td><td>71</td><td>69</td><td>69</td><td>69</td><td>69</td><td>69</td></tr>\n<tr><td class=\"td-indent\">LT</td><td>70</td><td>73</td><td>70</td><td>69</td><td>67</td><td>66</td><td>64</td></tr>\n<tr><td class=\"td-left\"><em>F<sub>su</sub></em>, ksi</td><td>42</td><td>44</td><td>43</td><td>43</td><td>42</td><td>41</td><td>40</td></tr>\n<tr class=\"prop-group\"><td class=\"td-left\" colspan=\"8\"><em>F<sub>bru</sub></em><sup>b</sup>, ksi:</td></tr>\n<tr><td class=\"td-indent\">(e/D = 1.5)</td><td>113</td><td>116</td><td>115</td><td>114</td><td>110</td><td>107</td><td>103</td></tr>\n<tr><td class=\"td-indent\">(e/D = 2.0)</td><td>147</td><td>151</td><td>150</td><td>148</td><td>144</td><td>140</td><td>136</td></tr>\n<tr class=\"prop-group\"><td class=\"td-left\" colspan=\"8\"><em>F<sub>bry</sub></em><sup>b</sup>, ksi:</td></tr>\n<tr><td class=\"td-indent\">(e/D = 1.5)</td><td>94</td><td>98</td><td>94</td><td>92</td><td>89</td><td>86</td><td>82</td></tr>\n<tr><td class=\"td-indent\">(e/D = 2.0)</td><td>109</td><td>114</td><td>110</td><td>108</td><td>104</td><td>98</td><td>93</td></tr>\n<tr class=\"prop-group\"><td class=\"td-left\" colspan=\"8\"><em>e</em>, percent (S-basis):</td></tr>\n<tr><td class=\"td-indent\">L</td><td>7</td><td>···</td><td>7</td><td>7</td><td>7</td><td>7</td><td>7</td></tr>\n<tr><td class=\"td-left\"><em>E</em>, 10<sup>3</sup> ksi</td><td colspan=\"7\">10.3</td></tr>\n<tr><td class=\"td-left\"><em>E<sub>c</sub></em>, 10<sup>3</sup> ksi</td><td colspan=\"7\">10.7</td></tr>\n<tr><td class=\"td-left\"><em>G</em>, 10<sup>3</sup> ksi</td><td colspan=\"7\">3.9</td></tr>\n<tr><td class=\"td-left\"><em>μ</em></td><td colspan=\"7\">0.33</td></tr>\n<tr class=\"prop-section\"><td class=\"td-left\" colspan=\"8\">Physical Properties:</td></tr>\n<tr><td class=\"td-left\"><em>ω</em>, lb/in.<sup>3</sup></td><td colspan=\"7\">0.102</td></tr>\n<tr><td class=\"td-left\"><em>C</em>, Btu/(lb)(°F)</td><td colspan=\"7\">0.23 (at 212°F)</td></tr>\n<tr><td class=\"td-left\"><em>K</em>, Btu/[(hr)(ft<sup>2</sup>)(°F)/ft]</td><td colspan=\"7\">89 (at 77°F)</td></tr>\n<tr><td class=\"td-left\"><em>α</em>, 10<sup>-6</sup> in./in./°F</td><td colspan=\"7\">12.8 (68 to 212°F)</td></tr>\n</tbody>\n<tfoot>\n<tr><td colspan=\"8\"><sup>a</sup> The mechanical properties are to be based upon the thickness at the time of quench.</td></tr>\n<tr><td colspan=\"8\"><sup>b</sup> Bearing values are “dry pin” values per Section 1.4.7.1.</td></tr>\n</tfoot>\n</table>"}]}
