Repository: bckasper3/KasperCalc

This is the home of KasperCalc. The location of the infrequently used aerospace calculator. 
Go to KasperCalc.com

KasperCalc is not liable for any error or mistakes in the entirity of the website.

File: js/data/figures/3.7.6.json (part 3 of 5)
{"x":5.728,"y":52.938},{"x":6.37,"y":55.08},{"x":7.09,"y":56.721},{"x":8.002,"y":58.245},{"x":8.783,"y":59.21},{"x":9.564,"y":60.117},{"x":10.242,"y":60.774},{"x":11.084,"y":61.372}],"interp":"lin","step":0.05}],"opts":{"xLabel":"Strain, percent","yLabel":"Stress, ksi"}}]},{"id":"3.7.6.2.6d","caption":"Figure 3.7.6.2.6(d). Typical compressive stress-strain and compressive tangent-modulus curves for 7075-T7352 aluminum alloy hand forging at room temperature.","page":"Chapter3.7(aluminum).html","anchor":"fig-3.7.6.2.6d","pdfPage":722,"image":null,"charts":[{"canvas":"canvas-37626d","series":[{"label":"Longitudinal","data":[{"x":0.0,"y":-0.0},{"x":2.914,"y":29.991},{"x":4.079,"y":41.9},{"x":4.736,"y":47.513},{"x":5.646,"y":52.638},{"x":6.52,"y":55.126},{"x":7.464,"y":57.05},{"x":8.329,"y":58.219},{"x":9.22,"y":59.193},{"x":10.758,"y":60.584}],"interp":"lin","step":0.05},{"label":"Long Transverse","data":[{"x":0.0,"y":-0.0},{"x":2.858,"y":29.604},{"x":4.649,"y":46.933},{"x":5.497,"y":51.961},{"x":6.494,"y":55.669},{"x":7.211,"y":57.364},{"x":8.085,"y":58.979},{"x":8.976,"y":60.206},{"x":9.745,"y":61.105},{"x":10.942,"y":62.152}],"interp":"lin","step":0.05},{"label":"ST","data":[{"x":0.0,"y":-0.0},{"x":3.398,"y":35.123},{"x":4.754,"y":48.386},{"x":5.2,"y":51.578},{"x":5.708,"y":54.285},{"x":6.407,"y":56.795},{"x":7.421,"y":59.009},{"x":8.487,"y":60.679},{"x":9.431,"y":61.828},{"x":10.164,"y":62.029},{"x":10.95,"y":62.133}],"interp":"lin","step":0.05},{"label":"Longitudinal TM","data":[{"x":0.784,"y":60.862},{"x":1.316,"y":58.196},{"x":2.075,"y":55.895},{"x":3.035,"y":54.038},{"x":4.091,"y":52.12},{"x":5.296,"y":50.51},{"x":6.326,"y":49.291},{"x":7.112,"y":47.959},{"x":7.897,"y":46.395},{"x":8.718,"y":45.025},{"x":9.233,"y":43.62},{"x":9.643,"y":42.159},{"x":9.965,"y":40.35},{"x":10.2,"y":38.504},{"x":10.304,"y":35.981},{"x":10.38,"y":32.779},{"x":10.404,"y":-0.133}]},{"label":"Long Transverse TM","data":[{"x":0.916,"y":62.392},{"x":1.509,"y":59.396},{"x":2.198,"y":57.154},{"x":3.088,"y":55.2},{"x":4.24,"y":52.854},{"x":5.584,"y":50.583},{"x":6.614,"y":48.84},{"x":7.618,"y":47.059},{"x":8.465,"y":45.319},{"x":9.084,"y":43.448},{"x":9.703,"y":40.975},{"x":9.965,"y":39.283},{"x":10.165,"y":37.243},{"x":10.304,"y":34.817},{"x":10.376,"y":31.325},{"x":10.403,"y":-0.094}]},{"label":"ST TM","data":[{"x":0.829,"y":63.479},{"x":1.648,"y":59.878},{"x":2.181,"y":58.318},{"x":3.106,"y":56.267},{"x":4.214,"y":54.503},{"x":5.131,"y":53.131},{"x":6.065,"y":51.758},{"x":6.929,"y":50.367},{"x":7.671,"y":49.192},{"x":8.378,"y":47.842},{"x":8.928,"y":46.514},{"x":9.443,"y":44.935},{"x":9.835,"y":43.067},{"x":10.097,"y":41.511},{"x":10.262,"y":39.181},{"x":10.34,"y":36.95},{"x":10.406,"y":31.422},{"x":10.41,"y":-0.113}]}],"opts":{"xLabel":"Strain, percent","yLabel":"Stress, ksi","tension":0}}]},{"id":"3.7.6.2.6e","caption":"Figure 3.7.6.2.6(e). Typical tensile stress-strain curves (full range) for 7075-T7351X aluminum alloy extrusion at room temperature.","page":"Chapter3.7(aluminum).html","anchor":"fig-3.7.6.2.6e","pdfPage":723,"image":null,"charts":[{"canvas":"canvas-37626e","series":[{"label":"Long Transverse","data":[{"x":0.0,"y":-0.0},{"x":0.003,"y":36.96},{"x":0.005,"y":53.343},{"x":0.005,"y":60.522},{"x":0.006,"y":63.007},{"x":0.008,"y":64.663},{"x":0.011,"y":65.768},{"x":0.018,"y":67.701},{"x":0.028,"y":69.909},{"x":0.041,"y":71.897},{"x":0.051,"y":73.204},{"x":0.057,"y":73.867},{"x":0.065,"y":74.272},{"x":0.074,"y":74.419},{"x":0.082,"y":74.235},{"x":0.089,"y":73.775},{"x":0.097,"y":72.855},{"x":0.104,"y":71.566},{"x":0.11,"y":69.541}],"interp":"lin","step":0.001},{"label":"Longitudinal","data":[{"x":0.0,"y":-0.0},{"x":0.003,"y":31.529},{"x":0.005,"y":54.815},{"x":0.006,"y":63.835},{"x":0.006,"y":65.4},{"x":0.007,"y":66.964},{"x":0.01,"y":68.161},{"x":0.016,"y":69.541},{"x":0.026,"y":71.474},{"x":0.037,"y":73.554},{"x":0.047,"y":74.916},{"x":0.058,"y":76.076},{"x":0.066,"y":76.444},{"x":0.075,"y":76.536},{"x":0.085,"y":76.352},{"x":0.094,"y":75.892},{"x":0.105,"y":75.156},{"x":0.114,"y":73.775},{"x":0.121,"y":72.21},{"x":0.127,"y":70.001},{"x":0.13,"y":68.897}],"interp":"lin","step":0.001}],"opts":{"xLabel":"Strain, in./in.","yLabel":"Stress, ksi"}}]},{"id":"3.7.6.2.6f","caption":"Figure 3.7.6.2.6(f). Typical tensile stress-strain curves (full range) for 7075-T73 aluminum alloy extrusion at room temperature.","page":"Chapter3.7(aluminum).html","anchor":"fig-3.7.6.2.6f","pdfPage":724,"image":null,"charts":[{"canvas":"canvas-37626f","series":[{"label":"Long Transverse","data":[{"x":0.0,"y":0.0},{"x":0.004,"y":45.047},{"x":0.006,"y":56.812},{"x":0.007,"y":61.608},{"x":0.007,"y":62.965},{"x":0.009,"y":63.961},{"x":0.011,"y":64.956},{"x":0.018,"y":67.183},{"x":0.032,"y":69.391},{"x":0.046,"y":70.839},{"x":0.059,"y":71.834},{"x":0.07,"y":72.287},{"x":0.082,"y":72.377},{"x":0.092,"y":71.834},{"x":0.101,"y":71.201}],"interp":"lin","step":0.001},{"label":"Longitudinal","data":[{"x":0.0,"y":0.0},{"x":0.003,"y":29.481},{"x":0.005,"y":53.463},{"x":0.006,"y":60.703},{"x":0.006,"y":63.961},{"x":0.007,"y":66.042},{"x":0.009,"y":67.581},{"x":0.014,"y":69.029},{"x":0.021,"y":71.056},{"x":0.033,"y":73.644},{"x":0.043,"y":75.273},{"x":0.052,"y":76.178},{"x":0.06,"y":76.359},{"x":0.069,"y":76.377},{"x":0.076,"y":76.142},{"x":0.082,"y":75.689},{"x":0.091,"y":74.857},{"x":0.099,"y":73.662},{"x":0.104,"y":72.649},{"x":0.11,"y":70.513}],"interp":"lin","step":0.001}],"opts":{"xLabel":"Strain, in./in.","yLabel":"Stress, ksi"}}]},{"id":"3.7.6.2.9a","caption":"Figure 3.7.6.2.9(a). Fatigue-crack-propagation data for 0.250-inch-thick 7075-T7351 aluminum alloy plate with buckling restraint.","page":"Chapter3.7(aluminum).html","anchor":"fig-3.7.6.2.9a","pdfPage":725,"image":null,"charts":[{"canvas":"canvas-37629a","series":[{"label":"Dataset 1","data":[{"x":35.958,"y":0.0},{"x":33.509,"y":0.0},{"x":28.443,"y":0.0},{"x":23.585,"y":0.0},{"x":18.38,"y":0.0},{"x":14.778,"y":0.0},{"x":12.259,"y":0.0},{"x":10.738,"y":0.0},{"x":8.978,"y":0.0},{"x":7.334,"y":0.0},{"x":6.425,"y":0.0},{"x":5.76,"y":0.0},{"x":5.412,"y":0.0},{"x":5.201,"y":0.0}]},{"label":"Dataset 2","data":[{"x":47.567,"y":0.0},{"x":43.291,"y":0.0},{"x":34.404,"y":0.0},{"x":26.768,"y":0.0},{"x":21.289,"y":0.0},{"x":16.598,"y":0.0},{"x":13.245,"y":0.0},{"x":9.698,"y":0.0},{"x":8.683,"y":0.0},{"x":8.208,"y":0.0},{"x":7.381,"y":0.0}]},{"label":"Dataset 3","data":[{"x":55.944,"y":0.0},{"x":53.777,"y":0.0},{"x":47.449,"y":0.0},{"x":40.338,"y":0.0},{"x":34.462,"y":0.0},{"x":28.809,"y":0.0},{"x":23.168,"y":0.0},{"x":19.372,"y":0.0},{"x":16.837,"y":0.0},{"x":14.749,"y":0.0},{"x":12.74,"y":0.0},{"x":10.886,"y":0.0},{"x":9.03,"y":0.0}]}],"opts":{"xLabel":"Crack Length, in.","yLabel":"da/dN, in./cycle","xLog":true,"yLog":true,"tension":0}}]},{"id":"3.7.6.2.9b","caption":"Figure 3.7.6.2.9(b). Fatigue-crack-propagation data for 0.500-inch-thick 7075-T7351 aluminum alloy plate with buckling restraint.","page":"Chapter3.7(aluminum).html","anchor":"fig-3.7.6.2.9b","pdfPage":726,"image":null,"charts":[{"canvas":"canvas-37629b","series":[{"label":"Dataset 1","data":[{"x":26.544,"y":0.004},{"x":23.695,"y":0.002},{"x":19.545,"y":0.001},{"x":14.757,"y":0.0},{"x":11.139,"y":0.0},{"x":8.182,"y":0.0},{"x":6.507,"y":0.0},{"x":4.532,"y":0.0},{"x":3.456,"y":0.0},{"x":2.768,"y":0.0},{"x":1.75,"y":0.0}]},{"label":"Dataset 2","data":[{"x":53.312,"y":0.03},{"x":45.126,"y":0.013},{"x":38.87,"y":0.006},{"x":32.38,"y":0.003},{"x":27.357,"y":0.001},{"x":20.655,"y":0.0},{"x":13.064,"y":0.0},{"x":10.119,"y":0.0},{"x":7.77,"y":0.0},{"x":6.236,"y":0.0},{"x":4.541,"y":0.0},{"x":3.365,"y":0.0},{"x":2.429,"y":0.0},{"x":2.092,"y":0.0},{"x":2.019,"y":0.0}]},{"label":"Dataset 3","data":[{"x":65.404,"y":0.031},{"x":54.411,"y":0.011},{"x":45.667,"y":0.004},{"x":33.001,"y":0.001},{"x":22.79,"y":0.0},{"x":17.349,"y":0.0},{"x":12.854,"y":0.0},{"x":10.045,"y":0.0},{"x":7.378,"y":0.0},{"x":5.919,"y":0.0},{"x":5.191,"y":0.0},{"x":4.356,"y":0.0}]}],"opts":{"xLabel":"Crack Length, in.","yLabel":"da/dN, in./cycle","xLog":true,"yLog":true,"tension":0}}]},{"id":"3.7.6.2.9c","caption":"Figure 3.7.6.2.9(c). Fatigue-crack-propagation data for 1.00-inch-thick 7075-T7351 aluminum alloy plate without buckling restraint.","page":"Chapter3.7(aluminum).html","anchor":"fig-3.7.6.2.9c","pdfPage":727,"image":null,"charts":[{"canvas":"canvas-37629c","series":[{"label":"Dataset 1","data":[{"x":24.905,"y":0.0},{"x":21.261,"y":0.0},{"x":18.39,"y":0.0},{"x":16.327,"y":0.0},{"x":13.989,"y":0.0},{"x":11.889,"y":0.0},{"x":10.134,"y":0.0},{"x":8.925,"y":0.0},{"x":7.435,"y":0.0},{"x":6.351,"y":0.0},{"x":5.402,"y":0.001},{"x":4.39,"y":0.001}]},{"label":"Dataset 2","data":[{"x":30.565,"y":0.0},{"x":26.704,"y":0.0},{"x":23.177,"y":0.0},{"x":19.422,"y":0.0},{"x":16.421,"y":0.0},{"x":12.496,"y":0.0},{"x":10.086,"y":0.0},{"x":8.208,"y":0.0},{"x":6.739,"y":0.0},{"x":5.888,"y":0.001},{"x":5.19,"y":0.001}]},{"label":"Dataset 3","data":[{"x":37.69,"y":0.0},{"x":34.691,"y":0.0},{"x":28.952,"y":0.0},{"x":24.056,"y":0.0},{"x":18.352,"y":0.0},{"x":14.058,"y":0.0},{"x":10.904,"y":0.0},{"x":8.954,"y":0.0},{"x":7.411,"y":0.001},{"x":6.03,"y":0.001},{"x":5.131,"y":0.002},{"x":4.063,"y":0.005}]}],"opts":{"xLabel":"Crack Length, in.","yLabel":"da/dN, in./cycle","xLog":true,"yLog":true,"tension":0}}]},{"id":"3.7.6.2.10a","caption":"Figure 3.7.6.2.10(a). Residual-strength behavior of 0.600-inch-thick 7075-T7351 aluminum alloy plate at room temperature.","page":"Chapter3.7(aluminum).html","anchor":"fig-3.7.6.2.10a","pdfPage":728,"image":null,"charts":[{"canvas":"canvas-376210a","series":[{"label":"Residual Strength","data":[{"x":1.02,"y":51.439},{"x":1.229,"y":46.683},{"x":1.542,"y":41.181},{"x":2.044,"y":35.495},{"x":2.631,"y":31.117},{"x":3.253,"y":27.765},{"x":4.012,"y":24.695},{"x":4.996,"y":21.721},{"x":6.168,"y":19.327},{"x":8.013,"y":16.605}],"interp":"lin","step":0.2}],"opts":{"xLabel":"Crack Length 2a, in.","yLabel":"Gross Stress, ksi"}}]},{"id":"3.7.6.2.10b","caption":"Figure 3.7.6.2.10(b). Residual-strength behavior of 1.00-inch-thick 7075-T7351 aluminum alloy plate at room temperature.","page":"Chapter3.7(aluminum).html","anchor":"fig-3.7.6.2.10b","pdfPage":728,"image":null,"charts":[{"canvas":"canvas-376210b","series":[{"label":"Curve 1","data":[{"x":0.598,"y":49.42},{"x":0.803,"y":44.314},{"x":1.045,"y":38.558},{"x":1.414,"y":33.362},{"x":1.879,"y":28.93},{"x":2.5,"y":24.928},{"x":3.877,"y":18.543},{"x":5.291,"y":12.438},{"x":6.246,"y":8.368},{"x":7.183,"y":3.834},{"x":8.064,"y":0.227}],"interp":"lin","step":0.2},{"label":"Curve 2","data":[{"x":0.598,"y":49.42},{"x":0.803,"y":44.314},{"x":1.045,"y":38.558},{"x":1.414,"y":33.362},{"x":1.879,"y":28.93},{"x":2.5,"y":24.928},{"x":3.106,"y":21.78},{"x":4.152,"y":19.013},{"x":6.919,"y":14.161},{"x":10.64,"y":8.361},{"x":13.004,"y":4.782},{"x":16.046,"y":0.196}],"interp":"lin","step":0.2},{"label":"Curve 3","data":[{"x":0.598,"y":49.42},{"x":0.803,"y":44.314},{"x":1.045,"y":38.558},{"x":1.414,"y":33.362},{"x":1.879,"y":28.93},{"x":2.5,"y":24.928},{"x":3.125,"y":21.781},{"x":4.39,"y":18.646},{"x":6.241,"y":15.151},{"x":7.964,"y":13.14},{"x":9.924,"y":11.227},{"x":11.957,"y":9.724},{"x":14.008,"y":8.333},{"x":15.949,"y":7.162},{"x":17.506,"y":6.152}],"interp":"lin","step":0.2}],"opts":{"xLabel":"Crack Length 2a, in.","yLabel":"Gross Stress, ksi"}}]}],"tables":[{"id":"3.7.6.0a","caption":"Table 3.7.6.0(a). Material Specifications for 7075 Aluminum Alloy","page":"Chapter3.7(aluminum).html","anchor":"table-3.7.6.0a","pdfPage":673,"html":"<table class=\"hdbk-table\">\n<caption>Table 3.7.6.0(a). Material Specifications for 7075 Aluminum Alloy</caption>\n<thead><tr><th>Specification</th><th>Form</th></tr></thead>\n<tbody>\n<tr><td>AMS 4044</td><td class=\"td-left\">Bare sheet and plate</td></tr>\n<tr><td>AMS 4045</td><td class=\"td-left\">Bare sheet and plate</td></tr>\n<tr><td>AMS 4078</td><td class=\"td-left\">Bare plate</td></tr>\n<tr><td>AMS-QQ-A-250/12, 24</td><td class=\"td-left\">Bare sheet and plate</td></tr>\n<tr><td>AMS-QQ-A-250/13, 25</td><td class=\"td-left\">Clad sheet and plate</td></tr>\n<tr><td>AMS 4049</td><td class=\"td-left\">Clad sheet and plate</td></tr>\n<tr><td>AMS 4122</td><td class=\"td-left\">Bar and rod, rolled or cold-finished</td></tr>\n<tr><td>AMS 4123</td><td class=\"td-left\">Bar and rod, rolled or cold-finished</td></tr>\n<tr><td>AMS 4124</td><td class=\"td-left\">Bar and rod, rolled or cold-finished</td></tr>\n<tr><td>AMS 4186</td><td class=\"td-left\">Bar and rod, rolled or cold-finished</td></tr>\n<tr><td>AMS 4187</td><td class=\"td-left\">Bar and rod, rolled or cold-finished</td></tr>\n<tr><td>AMS-QQ-A-225/9</td><td class=\"td-left\">Rolled or drawn bar and rod</td></tr>\n<tr><td>AMS-QQ-A-200/11, 15</td><td class=\"td-left\">Extruded bar, rod, and shapes</td></tr>\n<tr><td>AMS 4126</td><td class=\"td-left\">Forging</td></tr>\n<tr><td>AMS 4141</td><td class=\"td-left\">Die forging</td></tr>\n<tr><td>AMS 4147</td><td class=\"td-left\">Forging</td></tr>\n<tr><td>AMS-A-22771</td><td class=\"td-left\">Forging</td></tr>\n<tr><td>AMS-QQ-A-367</td><td class=\"td-left\">Forging</td></tr>\n</tbody>\n</table>"},{"id":"3.7.6.0d","caption":"Table 3.7.6.0(d). Design Mechanical and Physical Properties of 7075 Aluminum Alloy Bar, Rod, and Shapes: Rolled, Drawn, or Cold-Finished","page":"Chapter3.7(aluminum).html","anchor":"table-3.7.6.0d","pdfPage":683,"html":"<table class=\"hdbk-table\">\n<caption>Table 3.7.6.0(d). Design Mechanical and Physical Properties of 7075 Aluminum Alloy Bar, Rod, and Shapes: Rolled, Drawn, or Cold-Finished</caption>\n<thead>\n<tr><th style=\"width:12rem; text-align:left;\">Specification</th><th colspan=\"8\">AMS 4122, AMS 4123, AMS 4186, AMS 4187, and AMS-QQ-A-225/9</th><th colspan=\"2\">AMS 4124 and AMS-QQ-A-225/9</th></tr>\n</thead>\n<tbody>\n<tr><td class=\"td-left\">Form</td><td colspan=\"10\">Bar, rod, and shapes: rolled, drawn, or cold-finished</td></tr>\n<tr><td class=\"td-left\">Temper</td><td colspan=\"8\">T6, T651, and T62<sup>a</sup></td><td colspan=\"2\">T73<sup>b</sup> or T7351</td></tr>\n<tr><td class=\"td-left\">Thickness<sup>c</sup>, in.</td><td colspan=\"2\">&lt;1.000</td><td colspan=\"2\">1.001-<br/>2.000</td><td colspan=\"2\">2.001-<br/>3.000</td><td colspan=\"2\">3.001-<br/>4.000</td><td colspan=\"1\">0.375-<br/>2.000</td><td colspan=\"1\">2.001-<br/>3.000</td></tr>\n<tr><td class=\"td-left\">Basis</td><td>A</td><td>B</td><td>A</td><td>B</td><td>A</td><td>B</td><td>A</td><td>B</td><td>S</td><td>S</td></tr>\n<tr class=\"prop-section\"><td class=\"td-left\" colspan=\"11\">Mechanical Properties:</td></tr>\n<tr class=\"prop-group\"><td class=\"td-left\" colspan=\"11\"><em>F<sub>tu</sub></em>, ksi:</td></tr>\n<tr><td class=\"td-indent\">L</td><td>77</td><td>79</td><td>77</td><td>79</td><td>77</td><td>79</td><td>77</td><td>79</td><td>68</td><td>68</td></tr>\n<tr><td class=\"td-indent\">LT</td><td>77<sup>d</sup></td><td>79<sup>d</sup></td><td>75<sup>d</sup></td><td>77<sup>d</sup></td><td>72<sup>d</sup></td><td>74<sup>d</sup></td><td>69<sup>d</sup></td><td>71<sup>d</sup></td><td>···</td><td>65<sup>e</sup></td></tr>\n<tr class=\"prop-group\"><td class=\"td-left\" colspan=\"11\"><em>F<sub>ty</sub></em>, ksi:</td></tr>\n<tr><td class=\"td-indent\">L</td><td>66</td><td>68</td><td>66</td><td>68</td><td>66</td><td>68</td><td>66</td><td>68</td><td>56</td><td>56</td></tr>\n<tr><td class=\"td-indent\">LT</td><td>66<sup>d</sup></td><td>68<sup>d</sup></td><td>66<sup>d</sup></td><td>68<sup>d</sup></td><td>63<sup>d</sup></td><td>65<sup>d</sup></td><td>60<sup>d</sup></td><td>62<sup>d</sup></td><td>···</td><td>52<sup>e</sup></td></tr>\n<tr class=\"prop-group\"><td class=\"td-left\" colspan=\"11\"><em>F<sub>cy</sub></em>, ksi:</td></tr>\n<tr><td class=\"td-indent\">L</td><td>64</td><td>66</td><td>64</td><td>66</td><td>64</td><td>66</td><td>64</td><td>66</td><td>54</td><td>54</td></tr>\n<tr><td class=\"td-indent\">LT</td><td>···</td><td>···</td><td>···</td><td>···</td><td>···</td><td>···</td><td>···</td><td>···</td><td>···</td><td>55<sup>e</sup></td></tr>\n<tr><td class=\"td-left\"><em>F<sub>su</sub></em>, ksi</td><td>46</td><td>47</td><td>46</td><td>47</td><td>46</td><td>47</td><td>46</td><td>47</td><td>42</td><td>40</td></tr>\n<tr class=\"prop-group\"><td class=\"td-left\" colspan=\"11\"><em>F<sub>bru</sub></em><sup>f</sup>, ksi:</td></tr>\n<tr><td class=\"td-indent\">(e/D = 1.5)</td><td>100</td><td>103</td><td>100</td><td>103</td><td>100</td><td>103</td><td>100</td><td>103</td><td>101</td><td>101</td></tr>\n<tr><td class=\"td-indent\">(e/D = 2.0)</td><td>123</td><td>126</td><td>123</td><td>126</td><td>123</td><td>126</td><td>123</td><td>126</td><td>131</td><td>131</td></tr>\n<tr class=\"prop-group\"><td class=\"td-left\" colspan=\"11\"><em>F<sub>bry</sub></em><sup>f</sup>, ksi:</td></tr>\n<tr><td class=\"td-indent\">(e/D = 1.5)</td><td>86</td><td>88</td><td>86</td><td>88</td><td>86</td><td>88</td><td>86</td><td>88</td><td>81</td><td>81</td></tr>\n<tr><td class=\"td-indent\">(e/D = 2.0)</td><td>92</td><td>95</td><td>92</td><td>95</td><td>92</td><td>95</td><td>92</td><td>95</td><td>95</td><td>100</td></tr>\n<tr class=\"prop-group\"><td class=\"td-left\" colspan=\"11\"><em>e</em>, percent (S-basis):</td></tr>\n<tr><td class=\"td-indent\">L</td><td>7</td><td>···</td><td>7</td><td>···</td><td>7</td><td>···</td><td>7</td><td>···</td><td>10</td><td>10</td></tr>\n<tr><td class=\"td-left\"><em>E</em>, 10<sup>3</sup> ksi</td><td colspan=\"10\">10.3</td></tr>\n<tr><td class=\"td-left\"><em>E<sub>c</sub></em>, 10<sup>3</sup> ksi</td><td colspan=\"10\">10.5</td></tr>\n<tr><td class=\"td-left\"><em>G</em>, 10<sup>3</sup> ksi</td><td colspan=\"10\">3.9</td></tr>\n<tr><td class=\"td-left\"><em>μ</em></td><td colspan=\"10\">0.33</td></tr>\n<tr class=\"prop-section\"><td class=\"td-left\" colspan=\"11\">Physical Properties:</td></tr>\n<tr><td class=\"td-left\"><em>ω</em>, lb/in.<sup>3</sup></td><td colspan=\"10\">0.101</td></tr>\n<tr><td class=\"td-left\"><em>C</em>, <em>K</em>, and <em>α</em></td><td colspan=\"10\">See Figure 3.7.6.0</td></tr>\n</tbody>\n<tfoot>\n<tr><td colspan=\"11\"><sup>a</sup> Design allowables were based upon data obtained from testing of T6 and T651 material and from samples of material, supplied in the O or F temper, which were heat treated to T62 temper to demonstrate response to heat treatment by suppliers.</td></tr>\n<tr><td colspan=\"11\"><sup>b</sup> Design allowables were based upon data obtained from testing T73 and T7351 temper material and from testing samples of material, supplied in the O or F temper, which were heat treated to T73 temper to demonstrate response to heat treatment by suppliers.</td></tr>\n<tr><td colspan=\"11\"><sup>c</sup> For rounds (rod) maximum diameter is 4 inches; for square bar, maximum size is 3½ inches; for rectangular bar, maximum thickness is 3 inches with corresponding width of 6 inches; for rectangular bar less than 3 inches in thickness, maximum width is 10 inches.</td></tr>\n<tr><td colspan=\"11\"><sup>d</sup> Caution: This specific alloy, temper, and product form exhibits poor stress-corrosion cracking resistance in this grain direction. It corresponds to an SCC resistance rating of D, as indicated in Table 3.1.2.3.1(a). ST grain direction.</td></tr>\n<tr><td colspan=\"11\"><sup>e</sup> ST grain direction.</td></tr>\n<tr><td colspan=\"11\"><sup>f</sup> Bearing values are “dry pin” values per Section 1.4.7.1.</td></tr>\n</tfoot>\n</table>"},{"id":"3.7.6.0b1","caption":"Table 3.7.6.0(b1). Design Mechanical and Physical Properties of 7075 Aluminum Alloy Sheet and Plate","page":"Chapter3.7(aluminum).html","anchor":"table-3.7.6.0b1","pdfPage":674,"html":"<table class=\"hdbk-table\">\n<caption>Table 3.7.6.0(b<sub>1</sub>). Design Mechanical and Physical Properties of 7075 Aluminum Alloy Sheet and Plate</caption>\n<thead>\n<tr><th style=\"width:12rem; text-align:left;\">Specification</th><th colspan=\"21\">AMS 4045 and AMS-QQ-A-250/12</th></tr>\n</thead>\n<tbody>\n<tr><td class=\"td-left\">Form</td><td colspan=\"5\">Sheet</td><td colspan=\"16\">Plate</td></tr>\n<tr><td class=\"td-left\">Temper</td><td colspan=\"5\">T6 and T62<sup>a</sup></td><td colspan=\"16\">T651</td></tr>\n<tr><td class=\"td-left\">Thickness, in.</td><td colspan=\"1\">0.008-<br/>0.011</td><td colspan=\"2\">0.012-<br/>0.039</td><td colspan=\"2\">0.040-<br/>0.125</td><td colspan=\"2\">0.126-<br/>0.249</td><td colspan=\"2\">0.250-<br/>0.499</td><td colspan=\"2\">0.500-<br/>1.000</td><td colspan=\"2\">1.001-<br/>2.000</td><td colspan=\"2\">2.001-<br/>2.500</td><td colspan=\"2\">2.501-<br/>3.000</td><td colspan=\"2\">3.001-<br/>3.500</td><td colspan=\"2\">3.501-<br/>4.000</td></tr>\n<tr><td class=\"td-left\">Basis</td><td>S</td><td>A</td><td>B</td><td>A</td><td>B</td><td>A</td><td>B</td><td>A</td><td>B</td><td>A</td><td>B</td><td>A</td><td>B</td><td>A</td><td>B</td><td>A</td><td>B</td><td>A</td><td>B</td><td>A</td><td>B</td></tr>\n<tr class=\"prop-section\"><td class=\"td-left\" colspan=\"22\">Mechanical Properties:</td></tr>\n<tr class=\"prop-group\"><td class=\"td-left\" colspan=\"22\"><em>F<sub>tu</sub></em>, ksi:</td></tr>\n<tr><td class=\"td-indent\">L</td><td>···</td><td>76</td><td>78</td><td>78</td><td>80</td><td>78</td><td>80</td><td>77</td><td>79</td><td>77</td><td>79</td><td>76</td><td>78</td><td>75</td><td>77</td><td>71</td><td>73</td><td>70<sup>b</sup></td><td>71<sup>b</sup></td><td>66</td><td>68</td></tr>\n<tr><td class=\"td-indent\">LT</td><td>74</td><td>76</td><td>78</td><td>78</td><td>80</td><td>78</td><td>80</td><td>78</td><td>80</td><td>78</td><td>80</td><td>76</td><td>79</td><td>66<sup>b</sup></td><td>68<sup>b</sup></td><td>65<sup>b</sup></td><td>67<sup>b</sup></td><td>61<sup>b</sup></td><td>63<sup>b</sup></td><td>58</td><td>···</td></tr>\n<tr><td class=\"td-indent\">ST</td><td>···</td><td>···</td><td>···</td><td>···</td><td>···</td><td>···</td><td>···</td><td>···</td><td>···</td><td>···</td><td>···</td><td>···</td><td>···</td><td>70<sup>b</sup></td><td>71<sup>b</sup></td><td>66<sup>b</sup></td><td>68<sup>b</sup></td><td>65<sup>b</sup></td><td>67<sup>b</sup></td><td>61<sup>b</sup></td><td>63</td></tr>\n<tr class=\"prop-group\"><td class=\"td-left\" colspan=\"22\"><em>F<sub>ty</sub></em>, ksi:</td></tr>\n<tr><td class=\"td-indent\">L</td><td>···</td><td>69</td><td>72</td><td>70</td><td>72</td><td>71</td><td>73</td><td>69</td><td>71</td><td>70</td><td>72</td><td>69</td><td>71</td><td>66</td><td>68</td><td>63</td><td>66</td><td>56</td><td>58</td><td>51</td><td>52</td></tr>\n<tr><td class=\"td-indent\">LT</td><td>63</td><td>67</td><td>70</td><td>68</td><td>70</td><td>69</td><td>71</td><td>68</td><td>70</td><td>68</td><td>70</td><td>67</td><td>69</td><td>64</td><td>66</td><td>61</td><td>63</td><td>59<sup>b</sup></td><td>61<sup>b</sup></td><td>56<sup>b</sup></td><td>58<sup>b</sup></td></tr>\n<tr><td class=\"td-indent\">ST</td><td>···</td><td>···</td><td>···</td><td>···</td><td>···</td><td>···</td><td>···</td><td>···</td><td>···</td><td>···</td><td>···</td><td>···</td><td>···</td><td>59<sup>b</sup></td><td>61<sup>b</sup></td><td>56<sup>b</sup></td><td>58<sup>b</sup></td><td>54<sup>b</sup></td><td>55<sup>b</sup></td><td>50<sup>b</sup></td><td>52<sup>b</sup></td></tr>\n<tr class=\"prop-group\"><td class=\"td-left\" colspan=\"22\"><em>F<sub>cy</sub></em>, ksi:</td></tr>\n<tr><td class=\"td-indent\">L</td><td>···</td><td>68</td><td>71</td><td>69</td><td>71</td><td>70</td><td>72</td><td>67</td><td>69</td><td>68</td><td>70</td><td>66</td><td>68</td><td>62</td><td>64</td><td>58</td><td>60</td><td>55</td><td>57</td><td>51</td><td>52</td></tr>\n<tr><td class=\"td-indent\">LT</td><td>···</td><td>71</td><td>74</td><td>72</td><td>74</td><td>73</td><td>75</td><td>71</td><td>73</td><td>68</td><td>74</td><td>71</td><td>73</td><td>67</td><td>70</td><td>61</td><td>64</td><td>57</td><td>59</td><td>57</td><td>59</td></tr>\n<tr><td class=\"td-indent\">ST</td><td>···</td><td>···</td><td>···</td><td>···</td><td>···</td><td>···</td><td>···</td><td>···</td><td>···</td><td>···</td><td>···</td><td>···</td><td>···</td><td>67</td><td>70</td><td>64</td><td>66</td><td>61</td><td>63</td><td>57</td><td>59</td></tr>\n<tr><td class=\"td-left\"><em>F<sub>su</sub></em>, ksi</td><td>···</td><td>46</td><td>47</td><td>47</td><td>48</td><td>47</td><td>48</td><td>43</td><td>44</td><td>44</td><td>45</td><td>44</td><td>45</td><td>44</td><td>45</td><td>42</td><td>43</td><td>42</td><td>43</td><td>39</td><td>41</td></tr>\n<tr class=\"prop-group\"><td class=\"td-left\" colspan=\"22\"><em>F<sub>bru</sub></em><sup>c</sup>, ksi:</td></tr>\n<tr><td class=\"td-indent\">(e/D = 1.5)</td><td>···</td><td>118</td><td>121</td><td>121</td><td>124</td><td>121</td><td>124</td><td>117</td><td>120</td><td>117</td><td>120</td><td>116</td><td>119</td><td>114</td><td>117</td><td>108</td><td>111</td><td>107</td><td>110</td><td>101</td><td>104</td></tr>\n<tr><td class=\"td-indent\">(e/D = 2.0)</td><td>···</td><td>152</td><td>156</td><td>156</td><td>160</td><td>156</td><td>160</td><td>145</td><td>148</td><td>145</td><td>148</td><td>143</td><td>147</td><td>141</td><td>145</td><td>134</td><td>137</td><td>132</td><td>135</td><td>124</td><td>128</td></tr>\n<tr class=\"prop-group\"><td class=\"td-left\" colspan=\"22\"><em>F<sub>bry</sub></em><sup>c</sup>, ksi:</td></tr>\n<tr><td class=\"td-indent\">(e/D = 1.5)</td><td>···</td><td>100</td><td>105</td><td>102</td><td>105</td><td>103</td><td>106</td><td>97</td><td>100</td><td>97</td><td>100</td><td>98</td><td>101</td><td>94</td><td>97</td><td>89</td><td>93</td><td>89</td><td>93</td><td>84</td><td>87</td></tr>\n<tr><td class=\"td-indent\">(e/D = 2.0)</td><td>···</td><td>117</td><td>122</td><td>119</td><td>122</td><td>121</td><td>124</td><td>100</td><td>118</td><td>117</td><td>120</td><td>101</td><td>117</td><td>109</td><td>112</td><td>104</td><td>108</td><td>93</td><td>97</td><td>84</td><td>87</td></tr>\n<tr class=\"prop-group\"><td class=\"td-left\" colspan=\"22\"><em>e</em>, percent (S-basis):</td></tr>\n<tr><td class=\"td-indent\">LT</td><td>5</td><td>7</td><td>···</td><td>8</td><td>···</td><td>8</td><td>···</td><td>9</td><td>···</td><td>7</td><td>···</td><td>6</td><td>···</td><td>5</td><td>···</td><td>5</td><td>···</td><td>···</td><td>···</td><td>3</td><td>···</td></tr>\n<tr><td class=\"td-left\"><em>E</em>, 10<sup>3</sup> ksi</td><td colspan=\"5\">10.3</td><td colspan=\"16\">10.3</td></tr>\n<tr><td class=\"td-left\"><em>E<sub>c</sub></em>, 10<sup>3</sup> ksi</td><td colspan=\"5\">10.5</td><td colspan=\"16\">10.6</td></tr>\n<tr><td class=\"td-left\"><em>G</em>, 10<sup>3</sup> ksi</td><td colspan=\"5\">3.9</td><td colspan=\"16\">3.9</td></tr>\n<tr><td class=\"td-left\"><em>μ</em></td><td colspan=\"5\">0.33</td><td colspan=\"16\">0.33</td></tr>\n<tr class=\"prop-section\"><td class=\"td-left\" colspan=\"22\">Physical Properties:</td></tr>\n<tr><td class=\"td-left\"><em>ω</em>, lb/in.<sup>3</sup></td><td colspan=\"21\">0.101</td></tr>\n<tr><td class=\"td-left\"><em>C</em>, <em>K</em>, and <em>α</em></td><td colspan=\"21\">See Figure 3.7.6.0</td></tr>\n</tbody>\n<tfoot>\n<tr><td colspan=\"22\"><sup>a</sup> Design allowables were based upon data obtained from testing T6 temper sheet and from testing samples of sheet, supplied in the O or F temper, which were heat treated to demonstrate response to heat treatment by suppliers. Properties obtained by the user may be lower than those listed if the material has been formed or otherwise cold worked, particularly in the annealed temper, prior to solution heat treatment.</td></tr>\n<tr><td colspan=\"22\"><sup>b</sup> Caution: This specific alloy, temper, and product form exhibits poor stress-corrosion cracking resistance in this grain direction. It corresponds to an SCC resistance rating of D, as indicated in Table 3.1.2.3.1(a).</td></tr>\n<tr><td colspan=\"22\"><sup>c</sup> Bearing values are “dry pin” values per Section 1.4.7.1. See Table 3.1.2.1.1.</td></tr>\n</tfoot>\n</table>"},{"id":"3.7.6.0c1","caption":"Table 3.7.6.0(c1). Design Mechanical and Physical Properties of Clad 7075 Aluminum Alloy Sheet","page":"Chapter3.7(aluminum).html","anchor":"table-3.7.6.0c1","pdfPage":678,"html":"<table class=\"hdbk-table\">\n<caption>Table 3.7.6.0(c<sub>1</sub>). Design Mechanical and Physical Properties of Clad 7075 Aluminum Alloy Sheet</caption>\n<thead>\n<tr><th style=\"width:12rem; text-align:left;\">Specification</th><th colspan=\"9\">AMS 4049</th></tr>\n</thead>\n<tbody>\n<tr><td class=\"td-left\">Form</td><td colspan=\"9\">Sheet</td></tr>\n<tr><td class=\"td-left\">Temper</td><td colspan=\"9\">T6</td></tr>\n<tr><td class=\"td-left\">Thickness, in.</td><td colspan=\"1\">0.008-<br/>0.011</td><td colspan=\"2\">0.012-<br/>0.039</td><td colspan=\"2\">0.040-<br/>0.062</td><td colspan=\"2\">0.063-<br/>0.187</td><td colspan=\"2\">0.188-<br/>0.249</td></tr>\n<tr><td class=\"td-left\">Basis</td><td>S</td><td>A</td><td>B</td><td>A</td><td>B</td><td>A</td><td>B</td><td>A</td><td>B</td></tr>\n<tr class=\"prop-section\"><td class=\"td-left\" colspan=\"10\">Mechanical Properties:</td></tr>\n<tr class=\"prop-group\"><td class=\"td-left\" colspan=\"10\"><em>F<sub>tu</sub></em>, ksi:</td></tr>\n<tr><td class=\"td-indent\">L</td><td>···</td><td>71</td><td>74</td><td>71</td><td>75</td><td>74</td><td>77</td><td>75</td><td>77</td></tr>\n<tr><td class=\"td-indent\">LT</td><td>68</td><td>71</td><td>74</td><td>71</td><td>75</td><td>74<sup>a</sup></td><td>77</td><td>75</td><td>77</td></tr>\n<tr class=\"prop-group\"><td class=\"td-left\" colspan=\"10\"><em>F<sub>ty</sub></em>, ksi:</td></tr>\n<tr><td class=\"td-indent\">L</td><td>···</td><td>62</td><td>65</td><td>63</td><td>66</td><td>66</td><td>69</td><td>66</td><td>68</td></tr>\n<tr><td class=\"td-indent\">LT</td><td>58</td><td>60</td><td>63</td><td>61</td><td>64</td><td>64</td><td>67</td><td>64</td><td>66</td></tr>\n<tr class=\"prop-group\"><td class=\"td-left\" colspan=\"10\"><em>F<sub>cy</sub></em>, ksi:</td></tr>\n<tr><td class=\"td-indent\">L</td><td>···</td><td>61</td><td>64</td><td>62</td><td>65</td><td>65</td><td>68</td><td>65</td><td>67</td></tr>\n<tr><td class=\"td-indent\">LT</td><td>···</td><td>64</td><td>67</td><td>65</td><td>68</td><td>68</td><td>71</td><td>68</td><td>70</td></tr>\n<tr><td class=\"td-left\"><em>F<sub>su</sub></em>, ksi</td><td>···</td><td>42</td><td>44</td><td>42</td><td>45</td><td>44</td><td>46</td><td>45</td><td>46</td></tr>\n<tr class=\"prop-group\"><td class=\"td-left\" colspan=\"10\"><em>F<sub>bru</sub></em><sup>b</sup>, ksi:</td></tr>\n<tr><td class=\"td-indent\">(e/D = 1.5)</td><td>···</td><td>110</td><td>115</td><td>110</td><td>116</td><td>115</td><td>119</td><td>116</td><td>119</td></tr>\n<tr><td class=\"td-indent\">(e/D = 2.0)</td><td>···</td><td>142</td><td>148</td><td>142</td><td>150</td><td>148</td><td>154</td><td>150</td><td>154</td></tr>\n<tr class=\"prop-group\"><td class=\"td-left\" colspan=\"10\"><em>F<sub>bry</sub></em><sup>b</sup>, ksi:</td></tr>\n<tr><td class=\"td-indent\">(e/D = 1.5)</td><td>···</td><td>90</td><td>94</td><td>91</td><td>96</td><td>96</td><td>100</td><td>96</td><td>99</td></tr>\n<tr><td class=\"td-indent\">(e/D = 2.0)</td><td>···</td><td>105</td><td>110</td><td>106</td><td>112</td><td>112</td><td>117</td><td>112</td><td>115</td></tr>\n<tr class=\"prop-group\"><td class=\"td-left\" colspan=\"10\"><em>e</em>, percent (S-basis):</td></tr>\n<tr><td class=\"td-indent\">LT</td><td>5</td><td>8</td><td>···</td><td>9</td><td>···</td><td>9</td><td>···</td><td>9</td><td>···</td></tr>\n<tr><td class=\"td-left\"><em>E</em>, 10<sup>3</sup> ksi:</td><td colspan=\"9\"></td></tr>\n<tr><td class=\"td-indent\">Primary</td><td colspan=\"3\">10.3</td><td colspan=\"2\">10.3</td><td colspan=\"4\">10.3</td></tr>\n<tr><td class=\"td-indent\">Secondary</td><td colspan=\"3\">9.5</td><td colspan=\"2\">9.8</td><td colspan=\"4\">10.0</td></tr>\n<tr><td class=\"td-left\"><em>E<sub>c</sub></em>, 10<sup>3</sup> ksi:</td><td colspan=\"9\"></td></tr>\n<tr><td class=\"td-indent\">Primary</td><td colspan=\"3\">10.5</td><td colspan=\"2\">10.5</td><td colspan=\"4\">10.5</td></tr>\n<tr><td class=\"td-indent\">Secondary</td><td colspan=\"3\">9.7</td><td colspan=\"2\">10.0</td><td colspan=\"4\">10.2</td></tr>\n<tr><td class=\"td-left\"><em>G</em>, 10<sup>3</sup> ksi</td><td colspan=\"3\">···</td><td colspan=\"2\">···</td><td colspan=\"4\">···</td></tr>\n<tr><td class=\"td-left\"><em>μ</em></td><td colspan=\"3\">0.33</td><td colspan=\"2\">0.33</td><td colspan=\"4\">0.33</td></tr>\n<tr class=\"prop-section\"><td class=\"td-left\" colspan=\"10\">Physical Properties:</td></tr>\n<tr><td class=\"td-left\"><em>ω</em>, lb/in.<sup>3</sup></td><td colspan=\"9\">0.101</td></tr>\n<tr><td class=\"td-left\"><em>C</em>, <em>K</em>, and <em>α</em></td><td colspan=\"9\">···</td></tr>\n</tbody>\n<tfoot>\n<tr><td colspan=\"10\"><sup>a</sup> S-Basis. The rounded T<sub>99</sub> value is 75 ksi.</td></tr>\n<tr><td colspan=\"10\"><sup>b</sup> Bearing values are “dry pin” values per Section 1.4.7.1.</td></tr>\n</tfoot>\n</table>"},{"id":"3.7.6.0e1","caption":"Table 3.7.6.0(e1). Design Mechanical and Physical Properties of 7075 Aluminum Alloy Die Forging","page":"Chapter3.7(aluminum).html","anchor":"table-3.7.6.0e1","pdfPage":684,"html":"<table class=\"hdbk-table\">\n<caption>Table 3.7.6.0(e<sub>1</sub>). Design Mechanical and Physical Properties of 7075 Aluminum Alloy Die Forging</caption>\n<thead>\n<tr><th style=\"width:12rem; text-align:left;\">Specification</th><th colspan=\"7\">AMS 4126, MIL-A-22771, and QQ-A-367</th><th colspan=\"7\">MIL-A-22771 and QQ-A-367</th></tr>\n</thead>\n<tbody>\n<tr><td class=\"td-left\">Form</td><td colspan=\"14\">Die forging</td></tr>\n<tr><td class=\"td-left\">Temper</td><td colspan=\"7\">T6<sup>a</sup></td><td colspan=\"7\">T652</td></tr>\n<tr><td class=\"td-left\">Thickness<sup>b</sup>, in.</td><td colspan=\"2\">&lt;1.000</td><td colspan=\"2\">1.001-<br/>2.000</td><td colspan=\"2\">2.001-<br/>3.000</td><td colspan=\"1\">3.001-<br/>4.000</td><td colspan=\"2\">&lt;1.000</td><td colspan=\"2\">1.001-<br/>2.000</td><td colspan=\"2\">2.001-<br/>3.000</td><td colspan=\"1\">3.001-<br/>4.000</td></tr>\n<tr><td class=\"td-left\">Basis</td><td>A</td><td>B</td><td>A</td><td>B</td><td>A</td><td>B</td><td>S</td><td>A</td><td>B</td><td>A</td><td>B</td><td>A</td><td>B</td><td>S</td></tr>\n<tr class=\"prop-section\"><td class=\"td-left\" colspan=\"15\">Mechanical Properties:</td></tr>\n<tr class=\"prop-group\"><td class=\"td-left\" colspan=\"15\"><em>F<sub>tu</sub></em>, ksi:</td></tr>\n<tr><td class=\"td-indent\">L</td><td>75</td><td>78</td><td>74</td><td>77</td><td>74</td><td>76</td><td>73</td><td>75</td><td>78</td><td>74</td><td>77</td><td>74</td><td>76</td><td>73</td></tr>\n<tr><td class=\"td-indent\">T<sup>c</sup></td><td>71<sup>d</sup></td><td>···</td><td>71<sup>d</sup></td><td>···</td><td>70<sup>d</sup></td><td>···</td><td>70</td><td>71<sup>d</sup></td><td>···</td><td>71<sup>d</sup></td><td>···</td><td>70<sup>d</sup></td><td>···</td><td>70</td></tr>\n<tr class=\"prop-group\"><td class=\"td-left\" colspan=\"15\"><em>F<sub>ty</sub></em>, ksi:</td></tr>\n<tr><td class=\"td-indent\">L</td><td>64</td><td>67</td><td>63</td><td>66</td><td>63</td><td>65</td><td>62</td><td>64</td><td>67</td><td>63</td><td>66</td><td>63</td><td>65</td><td>62</td></tr>\n<tr><td class=\"td-indent\">T<sup>c</sup></td><td>61<sup>d</sup></td><td>···</td><td>61<sup>d</sup></td><td>···</td><td>60<sup>d</sup></td><td>···</td><td>60</td><td>60<sup>d</sup></td><td>···</td><td>60<sup>d</sup></td><td>···</td><td>59<sup>d</sup></td><td>···</td><td>59</td></tr>\n<tr class=\"prop-group\"><td class=\"td-left\" colspan=\"15\"><em>F<sub>cy</sub></em>, ksi:</td></tr>\n<tr><td class=\"td-indent\">L</td><td>67</td><td>70</td><td>66</td><td>69</td><td>66</td><td>68</td><td>65</td><td>64</td><td>67</td><td>63</td><td>66</td><td>63</td><td>65</td><td>62</td></tr>\n<tr><td class=\"td-indent\">ST</td><td>64</td><td>68</td><td>64</td><td>67</td><td>63</td><td>66</td><td>63</td><td>65</td><td>69</td><td>65</td><td>68</td><td>64</td><td>67</td><td>64</td></tr>\n<tr><td class=\"td-left\"><em>F<sub>su</sub></em>, ksi</td><td>43</td><td>45</td><td>43</td><td>44</td><td>42</td><td>43</td><td>42</td><td>43</td><td>45</td><td>43</td><td>44</td><td>42</td><td>43</td><td>42</td></tr>\n<tr class=\"prop-group\"><td class=\"td-left\" colspan=\"15\"><em>F<sub>bru</sub></em><sup>e</sup>, ksi:</td></tr>\n<tr><td class=\"td-indent\">(e/D = 1.5)</td><td>105</td><td>109</td><td>104</td><td>108</td><td>104</td><td>106</td><td>102</td><td>105</td><td>109</td><td>104</td><td>108</td><td>104</td><td>106</td><td>102</td></tr>\n<tr><td class=\"td-indent\">(e/D = 2.0)</td><td>135</td><td>140</td><td>133</td><td>138</td><td>133</td><td>136</td><td>131</td><td>135</td><td>140</td><td>133</td><td>138</td><td>133</td><td>136</td><td>131</td></tr>\n<tr class=\"prop-group\"><td class=\"td-left\" colspan=\"15\"><em>F<sub>bry</sub></em>, ksi:</td></tr>\n<tr><td class=\"td-indent\">(e/D = 1.5)</td><td>83</td><td>87</td><td>82</td><td>86</td><td>82</td><td>84</td><td>81</td><td>83</td><td>87</td><td>82</td><td>86</td><td>82</td><td>84</td><td>81</td></tr>\n<tr><td class=\"td-indent\">(e/D = 2.0)</td><td>96</td><td>100</td><td>94</td><td>99</td><td>94</td><td>97</td><td>93</td><td>96</td><td>100</td><td>94</td><td>99</td><td>94</td><td>97</td><td>93</td></tr>\n<tr class=\"prop-group\"><td class=\"td-left\" colspan=\"15\"><em>e</em>, percent (S-basis):</td></tr>\n<tr><td class=\"td-indent\">L</td><td>7</td><td>···</td><td>7</td><td>···</td><td>7</td><td>···</td><td>7</td><td>7</td><td>···</td><td>7</td><td>···</td><td>7</td><td>···</td><td>7</td></tr>\n<tr><td class=\"td-indent\">T<sup>c</sup></td><td>3</td><td>···</td><td>3</td><td>···</td><td>3</td><td>···</td><td>2</td><td>3</td><td>···</td><td>3</td><td>···</td><td>3</td><td>···</td><td>2</td></tr>\n<tr><td class=\"td-left\"><em>E</em>, 10<sup>3</sup> ksi</td><td colspan=\"14\">10.0</td></tr>\n<tr><td class=\"td-left\"><em>E<sub>c</sub></em>, 10<sup>3</sup> ksi</td><td colspan=\"14\">10.4</td></tr>\n<tr><td class=\"td-left\"><em>G</em>, 10<sup>3</sup> ksi</td><td colspan=\"14\">3.8</td></tr>\n<tr><td class=\"td-left\"><em>μ</em></td><td colspan=\"14\">0.33</td></tr>\n<tr class=\"prop-section\"><td class=\"td-left\" colspan=\"15\">Physical Properties:</td></tr>\n<tr><td class=\"td-left\"><em>ω</em>, lb/in.<sup>3</sup></td><td colspan=\"14\">0.101</td></tr>\n<tr><td class=\"td-left\"><em>C</em>, <em>K</em>, and <em>α</em></td><td colspan=\"14\">See Figure 3.7.6.0</td></tr>\n</tbody>\n<tfoot>\n<tr><td colspan=\"15\"><sup>a</sup> When die forgings are machined before heat treatment, the mechanical properties are applicable provided the as-forged thickness is not greater than twice the thickness at time of heat treatment.</td></tr>\n<tr><td colspan=\"15\"><sup>b</sup> Thickness at the time of heat treatment.</td></tr>\n<tr><td colspan=\"15\"><sup>c</sup> T indicates any grain direction not within ±15° of being parallel to the forging flow lines. <em>F<sub>cy</sub></em>(T) values are based upon short transverse (ST) test data.</td></tr>\n<tr><td colspan=\"15\"><sup>d</sup> Specification value. T tensile properties are presented on an S basis only.</td></tr>\n<tr><td colspan=\"15\"><sup>e</sup> Bearing values are “dry pin” values per Section 1.4.7.1.</td></tr>\n</tfoot>\n</table>"},{"id":"3.7.6.0f1","caption":"Table 3.7.6.0(f1). Design Mechanical and Physical Properties of 7075 Aluminum Alloy Hand Forging","page":"Chapter3.7(aluminum).html","anchor":"table-3.7.6.0f1","pdfPage":686,"html":"<table class=\"hdbk-table\">\n<caption>Table 3.7.6.0(f<sub>1</sub>). Design Mechanical and Physical Properties of 7075 Aluminum Alloy Hand Forging</caption>\n<thead>\n<tr><th style=\"width:12rem; text-align:left;\">Specification</th><th colspan=\"5\">AMS 4126, AMS-A-22771, and AMS-QQ-A-367</th><th colspan=\"5\">AMS-A-22771 and AMS-QQ-A-367</th></tr>\n</thead>\n<tbody>\n<tr><td
