Repository: bckasper3/KasperCalc

This is the home of KasperCalc. The location of the infrequently used aerospace calculator. 
Go to KasperCalc.com

KasperCalc is not liable for any error or mistakes in the entirity of the website.

File: js/data/figures/3.7.6.json (part 4 of 5)
class=\"td-left\">Form</td><td colspan=\"10\">Hand forging</td></tr>\n<tr><td class=\"td-left\">Temper</td><td colspan=\"5\">T6<sup>a</sup></td><td colspan=\"5\">T652</td></tr>\n<tr><td class=\"td-left\">Thickness, in.</td><td>≤2.000</td><td>2.001-<br/>3.000</td><td>3.001-<br/>4.000</td><td>4.001-<br/>5.000</td><td>5.001-<br/>6.000</td><td>≤2.000</td><td>2.001-<br/>3.000</td><td>3.001-<br/>4.000</td><td>4.001-<br/>5.000</td><td>5.001-<br/>6.000</td></tr>\n<tr><td class=\"td-left\">Basis</td><td>S</td><td>S</td><td>S</td><td>S</td><td>S</td><td>S</td><td>S</td><td>S</td><td>S</td><td>S</td></tr>\n<tr class=\"prop-section\"><td class=\"td-left\" colspan=\"11\">Mechanical Properties:</td></tr>\n<tr class=\"prop-group\"><td class=\"td-left\" colspan=\"11\"><em>F<sub>tu</sub></em>, ksi:</td></tr>\n<tr><td class=\"td-indent\">L</td><td>74</td><td>73</td><td>71</td><td>69</td><td>68</td><td>74</td><td>73</td><td>71</td><td>69</td><td>68</td></tr>\n<tr><td class=\"td-indent\">LT</td><td>73</td><td>71</td><td>70</td><td>68</td><td>66</td><td>73</td><td>71</td><td>70</td><td>68</td><td>66</td></tr>\n<tr><td class=\"td-indent\">ST</td><td>···</td><td>69<sup>b</sup></td><td>68<sup>b</sup></td><td>66<sup>b</sup></td><td>65<sup>b</sup></td><td>···</td><td>69<sup>b</sup></td><td>68<sup>b</sup></td><td>66<sup>b</sup></td><td>65<sup>b</sup></td></tr>\n<tr class=\"prop-group\"><td class=\"td-left\" colspan=\"11\"><em>F<sub>ty</sub></em>, ksi:</td></tr>\n<tr><td class=\"td-indent\">L</td><td>63</td><td>61</td><td>60</td><td>58</td><td>56</td><td>63</td><td>61</td><td>60</td><td>58</td><td>56</td></tr>\n<tr><td class=\"td-indent\">LT</td><td>61</td><td>59</td><td>58</td><td>56</td><td>55</td><td>61</td><td>59</td><td>58</td><td>56</td><td>55</td></tr>\n<tr><td class=\"td-indent\">ST</td><td>···</td><td>58<sup>b</sup></td><td>57<sup>b</sup></td><td>56<sup>b</sup></td><td>55<sup>b</sup></td><td>···</td><td>57<sup>b</sup></td><td>56<sup>b</sup></td><td>55<sup>b</sup></td><td>54<sup>b</sup></td></tr>\n<tr class=\"prop-group\"><td class=\"td-left\" colspan=\"11\"><em>F<sub>cy</sub></em>, ksi:</td></tr>\n<tr><td class=\"td-indent\">L</td><td>63</td><td>61</td><td>···</td><td>···</td><td>···</td><td>63</td><td>61</td><td>···</td><td>···</td><td>···</td></tr>\n<tr><td class=\"td-indent\">LT</td><td>61</td><td>59</td><td>···</td><td>···</td><td>···</td><td>61</td><td>59</td><td>···</td><td>···</td><td>···</td></tr>\n<tr><td class=\"td-left\"><em>F<sub>su</sub></em>, ksi</td><td>44</td><td>44</td><td>43</td><td>41</td><td>41</td><td>44</td><td>44</td><td>43</td><td>41</td><td>41</td></tr>\n<tr class=\"prop-group\"><td class=\"td-left\" colspan=\"11\"><em>F<sub>bru</sub></em>, ksi:</td></tr>\n<tr><td class=\"td-indent\">(e/D = 1.5)</td><td>···</td><td>···</td><td>···</td><td>···</td><td>···</td><td>···</td><td>···</td><td>···</td><td>···</td><td>···</td></tr>\n<tr><td class=\"td-indent\">(e/D = 2.0)</td><td>···</td><td>···</td><td>···</td><td>···</td><td>···</td><td>···</td><td>···</td><td>···</td><td>···</td><td>···</td></tr>\n<tr class=\"prop-group\"><td class=\"td-left\" colspan=\"11\"><em>F<sub>bry</sub></em>, ksi:</td></tr>\n<tr><td class=\"td-indent\">(e/D = 1.5)</td><td>···</td><td>···</td><td>···</td><td>···</td><td>···</td><td>···</td><td>···</td><td>···</td><td>···</td><td>···</td></tr>\n<tr><td class=\"td-indent\">(e/D = 2.0)</td><td>···</td><td>···</td><td>···</td><td>···</td><td>···</td><td>···</td><td>···</td><td>···</td><td>···</td><td>···</td></tr>\n<tr class=\"prop-group\"><td class=\"td-left\" colspan=\"11\"><em>e</em>, percent:</td></tr>\n<tr><td class=\"td-indent\">L</td><td>9</td><td>9</td><td>8</td><td>7</td><td>6</td><td>9</td><td>9</td><td>8</td><td>7</td><td>6</td></tr>\n<tr><td class=\"td-indent\">LT</td><td>4</td><td>4</td><td>3</td><td>3</td><td>3</td><td>4</td><td>4</td><td>3</td><td>3</td><td>3</td></tr>\n<tr><td class=\"td-indent\">ST</td><td>···</td><td>3</td><td>2</td><td>2</td><td>2</td><td>···</td><td>2</td><td>1</td><td>1</td><td>1</td></tr>\n<tr><td class=\"td-left\"><em>E</em>, 10<sup>3</sup> ksi</td><td colspan=\"10\">10.0</td></tr>\n<tr><td class=\"td-left\"><em>E<sub>c</sub></em>, 10<sup>3</sup> ksi</td><td colspan=\"10\">10.4</td></tr>\n<tr><td class=\"td-left\"><em>G</em>, 10<sup>3</sup> ksi</td><td colspan=\"10\">3.8</td></tr>\n<tr><td class=\"td-left\"><em>μ</em></td><td colspan=\"10\">0.33</td></tr>\n<tr class=\"prop-section\"><td class=\"td-left\" colspan=\"11\">Physical Properties:</td></tr>\n<tr><td class=\"td-left\"><em>ω</em>, lb/in.<sup>3</sup></td><td colspan=\"10\">0.101</td></tr>\n<tr><td class=\"td-left\"><em>C</em>, <em>K</em>, and <em>α</em></td><td colspan=\"10\">See Figure 3.7.6.0</td></tr>\n</tbody>\n<tfoot>\n<tr><td colspan=\"11\"><sup>a</sup> When hand forgings are machined before heat treatment, the section thickness at time of heat treatment will determine the minimum mechanical properties as long as the original (as-forged) thickness does not exceed the maximum thickness of the alloy as shown in the table. The maximum cross-sectional area of hand forgings is 256 sq in.</td></tr>\n<tr><td colspan=\"11\"><sup>b</sup> Caution: This specific alloy, temper, and product form exhibits poor stress-corrosion cracking resistance in this grain direction. It corresponds to an SCC resistance rating of D, as indicated in Table 3.1.2.3.1(a).</td></tr>\n</tfoot>\n</table>"},{"id":"3.7.6.0g1","caption":"Table 3.7.6.0(g1). Design Mechanical and Physical Properties of 7075 Aluminum Alloy Extrusion","page":"Chapter3.7(aluminum).html","anchor":"table-3.7.6.0g1","pdfPage":688,"html":"<table class=\"hdbk-table\">\n<caption>Table 3.7.6.0(g<sub>1</sub>). Design Mechanical and Physical Properties of 7075 Aluminum Alloy Extrusion</caption>\n<thead>\n<tr><th style=\"width:12rem; text-align:left;\">Specification</th><th colspan=\"15\">AMS-QQ-A-200/11</th></tr>\n</thead>\n<tbody>\n<tr><td class=\"td-left\">Form</td><td colspan=\"15\">Extrusion (rod, bar, and shapes)</td></tr>\n<tr><td class=\"td-left\">Temper</td><td colspan=\"15\">T6, T6510, T6511, and T62<sup>a</sup></td></tr>\n<tr><td class=\"td-left\">Cross-Sectional Area, in.<sup>2</sup></td><td colspan=\"12\">≤20</td><td colspan=\"1\">&gt;20, ≤32</td><td colspan=\"2\">≤32</td></tr>\n<tr><td class=\"td-left\">Thickness, in.<sup>b</sup></td><td>≤0.249</td><td>≤0.249</td><td>0.250-0.499</td><td>0.250-0.499</td><td>0.500-0.749</td><td>0.500-0.749</td><td>0.750-1.499</td><td>0.750-1.499</td><td>1.500-2.999</td><td>1.500-2.999</td><td>3.000-4.499</td><td>3.000-4.499</td><td>3.000-4.499</td><td>4.500-5.000</td><td>4.500-5.000</td></tr>\n<tr><td class=\"td-left\">Basis</td><td>A</td><td>B</td><td>A</td><td>B</td><td>A</td><td>B</td><td>A</td><td>B</td><td>A</td><td>B</td><td>A</td><td>B</td><td>S</td><td>A</td><td>B</td></tr>\n<tr class=\"prop-section\"><td class=\"td-left\" colspan=\"16\">Mechanical Properties:</td></tr>\n<tr class=\"prop-group\"><td class=\"td-left\" colspan=\"16\"><em>F<sub>tu</sub></em>, ksi:</td></tr>\n<tr><td class=\"td-indent\">L</td><td>78</td><td>82</td><td>81</td><td>85</td><td>81</td><td>85</td><td>81</td><td>85</td><td>81</td><td>85</td><td>81</td><td>84</td><td>78</td><td>78</td><td>81</td></tr>\n<tr><td class=\"td-indent\">LT</td><td>75</td><td>79</td><td>78</td><td>82</td><td>77</td><td>81</td><td>75</td><td>79</td><td>71</td><td>75</td><td>67</td><td>69</td><td>64</td><td>63</td><td>65</td></tr>\n<tr><td class=\"td-indent\">ST</td><td>···</td><td>···</td><td>···</td><td>···</td><td>···</td><td>···</td><td>···</td><td>···</td><td>67<sup>c</sup></td><td>71<sup>c</sup></td><td>67<sup>c</sup></td><td>69<sup>c</sup></td><td>64<sup>c</sup></td><td>63<sup>c</sup></td><td>65<sup>c</sup></td></tr>\n<tr class=\"prop-group\"><td class=\"td-left\" colspan=\"16\"><em>F<sub>ty</sub></em>, ksi:</td></tr>\n<tr><td class=\"td-indent\">L</td><td>70</td><td>74</td><td>73</td><td>77</td><td>72</td><td>76</td><td>72</td><td>76</td><td>72</td><td>76</td><td>71</td><td>74</td><td>70</td><td>68</td><td>71</td></tr>\n<tr><td class=\"td-indent\">LT</td><td>66</td><td>70</td><td>69</td><td>72</td><td>67</td><td>71</td><td>65</td><td>69</td><td>61</td><td>65</td><td>56</td><td>59</td><td>55</td><td>52</td><td>55</td></tr>\n<tr><td class=\"td-indent\">ST</td><td>···</td><td>···</td><td>···</td><td>···</td><td>···</td><td>···</td><td>···</td><td>···</td><td>56<sup>c</sup></td><td>59<sup>c</sup></td><td>55<sup>c</sup></td><td>58<sup>c</sup></td><td>55<sup>c</sup></td><td>52<sup>c</sup></td><td>55<sup>c</sup></td></tr>\n<tr class=\"prop-group\"><td class=\"td-left\" colspan=\"16\"><em>F<sub>cy</sub></em>, ksi:</td></tr>\n<tr><td class=\"td-indent\">L</td><td>70</td><td>74</td><td>73</td><td>77</td><td>72</td><td>76</td><td>72</td><td>76</td><td>72</td><td>76</td><td>71</td><td>74</td><td>70</td><td>68</td><td>71</td></tr>\n<tr><td class=\"td-indent\">LT</td><td>72</td><td>76</td><td>74</td><td>78</td><td>73</td><td>77</td><td>71</td><td>75</td><td>67</td><td>71</td><td>62</td><td>64</td><td>61</td><td>57</td><td>60</td></tr>\n<tr><td class=\"td-indent\">ST</td><td>···</td><td>···</td><td>···</td><td>···</td><td>···</td><td>···</td><td>···</td><td>···</td><td>62</td><td>66</td><td>62</td><td>64</td><td>61</td><td>57</td><td>60</td></tr>\n<tr><td class=\"td-left\"><em>F<sub>su</sub></em>, ksi</td><td>41</td><td>44</td><td>43</td><td>45</td><td>43</td><td>45</td><td>43</td><td>45</td><td>42</td><td>44</td><td>40</td><td>42</td><td>39</td><td>38</td><td>40</td></tr>\n<tr class=\"prop-group\"><td class=\"td-left\" colspan=\"16\"><em>F<sub>bru</sub></em><sup>d</sup>, ksi:</td></tr>\n<tr><td class=\"td-indent\">(e/D = 1.5)</td><td>111</td><td>117</td><td>115</td><td>121</td><td>115</td><td>120</td><td>113</td><td>119</td><td>110</td><td>115</td><td>106</td><td>110</td><td>102</td><td>101</td><td>105</td></tr>\n<tr><td class=\"td-indent\">(e/D = 2.0)</td><td>140</td><td>148</td><td>146</td><td>153</td><td>145</td><td>152</td><td>144</td><td>151</td><td>141</td><td>148</td><td>137</td><td>142</td><td>132</td><td>131</td><td>136</td></tr>\n<tr class=\"prop-group\"><td class=\"td-left\" colspan=\"16\"><em>F<sub>bry</sub></em><sup>d</sup>, ksi:</td></tr>\n<tr><td class=\"td-indent\">(e/D = 1.5)</td><td>92</td><td>97</td><td>96</td><td>101</td><td>94</td><td>99</td><td>93</td><td>98</td><td>89</td><td>94</td><td>84</td><td>88</td><td>83</td><td>79</td><td>83</td></tr>\n<tr><td class=\"td-indent\">(e/D = 2.0)</td><td>108</td><td>114</td><td>113</td><td>119</td><td>111</td><td>117</td><td>110</td><td>116</td><td>106</td><td>112</td><td>101</td><td>105</td><td>100</td><td>95</td><td>100</td></tr>\n<tr class=\"prop-group\"><td class=\"td-left\" colspan=\"16\"><em>e</em>, percent (S-basis):</td></tr>\n<tr><td class=\"td-indent\">L</td><td>7</td><td>···</td><td>7</td><td>···</td><td>7</td><td>···</td><td>7</td><td>···</td><td>7</td><td>···</td><td>7</td><td>···</td><td>6</td><td>6</td><td>···</td></tr>\n<tr><td class=\"td-left\"><em>E</em>, 10<sup>3</sup> ksi</td><td colspan=\"15\">10.4</td></tr>\n<tr><td class=\"td-left\"><em>E<sub>c</sub></em>, 10<sup>3</sup> ksi</td><td colspan=\"15\">10.7</td></tr>\n<tr><td class=\"td-left\"><em>G</em>, 10<sup>3</sup> ksi</td><td colspan=\"15\">4.0</td></tr>\n<tr><td class=\"td-left\"><em>μ</em></td><td colspan=\"15\">0.33</td></tr>\n<tr class=\"prop-section\"><td class=\"td-left\" colspan=\"16\">Physical Properties:</td></tr>\n<tr><td class=\"td-left\"><em>ω</em>, lb/in.<sup>3</sup></td><td colspan=\"15\">0.101</td></tr>\n<tr><td class=\"td-left\"><em>C</em>, <em>K</em>, and <em>α</em></td><td colspan=\"15\">See Figure 3.7.6.0</td></tr>\n</tbody>\n<tfoot>\n<tr><td colspan=\"16\"><sup>a</sup> Design allowables were based upon data obtained from testing T6, T6510, and T6511 temper extrusions and from testing samples of extrusion supplied in the O or F temper, which were heat treated to T62 temper to demonstrate response to heat treatment by suppliers. Properties obtained by the user may be lower than those listed if the material has been formed or otherwise cold worked, particularly in the annealed temper, prior to solution heat treatment.</td></tr>\n<tr><td colspan=\"16\"><sup>b</sup> The mechanical properties are to be based upon the thickness at the time of quench.</td></tr>\n<tr><td colspan=\"16\"><sup>c</sup> Caution: This specific alloy, temper, and product form exhibits poor stress-corrosion cracking resistance in this grain direction. It corresponds to an SCC resistance rating of D, as indicated in Table 3.1.2.3.1(a).</td></tr>\n<tr><td colspan=\"16\"><sup>d</sup> Bearing values are “dry pin” values per Section 1.4.7.1.</td></tr>\n</tfoot>\n</table>"},{"id":"3.7.6.0b2","caption":"Table 3.7.6.0(b2). Design Mechanical and Physical Properties of 7075 Aluminum Alloy Plate—Continued","page":"Chapter3.7(aluminum).html","anchor":"table-3.7.6.0b2","pdfPage":675,"html":"<table class=\"hdbk-table\">\n<caption>Table 3.7.6.0(b<sub>2</sub>). Design Mechanical and Physical Properties of 7075 Aluminum Alloy Plate—Continued</caption>\n<thead>\n<tr><th style=\"width:12rem; text-align:left;\">Specification</th><th colspan=\"6\">AMS 4044 and AMS-QQ-A-250/12</th><th colspan=\"8\">AMS-QQ-A-250/12</th></tr>\n</thead>\n<tbody>\n<tr><td class=\"td-left\">Form</td><td colspan=\"14\">Plate</td></tr>\n<tr><td class=\"td-left\">Temper</td><td colspan=\"14\">T62<sup>a</sup></td></tr>\n<tr><td class=\"td-left\">Thickness, in.</td><td colspan=\"2\">0.250-<br/>0.499</td><td colspan=\"2\">0.500-<br/>1.000</td><td colspan=\"2\">1.001-<br/>2.000</td><td colspan=\"2\">2.001-<br/>2.500</td><td colspan=\"2\">2.501-<br/>3.000</td><td colspan=\"2\">3.001-<br/>3.500</td><td colspan=\"2\">3.501-<br/>4.000</td></tr>\n<tr><td class=\"td-left\">Basis</td><td>A</td><td>B</td><td>A</td><td>B</td><td>A</td><td>B</td><td>A</td><td>B</td><td>A</td><td>B</td><td>A</td><td>B</td><td>A</td><td>B</td></tr>\n<tr class=\"prop-section\"><td class=\"td-left\" colspan=\"15\">Mechanical Properties:</td></tr>\n<tr class=\"prop-group\"><td class=\"td-left\" colspan=\"15\"><em>F<sub>tu</sub></em>, ksi:</td></tr>\n<tr><td class=\"td-indent\">L</td><td>74</td><td>76</td><td>74</td><td>76</td><td>73</td><td>75</td><td>72</td><td>74</td><td>69</td><td>71</td><td>68</td><td>70</td><td>64</td><td>66</td></tr>\n<tr><td class=\"td-indent\">LT</td><td>78</td><td>80</td><td>78</td><td>80</td><td>77</td><td>79</td><td>70<sup>b</sup></td><td>71<sup>b</sup></td><td>66<sup>b</sup></td><td>68<sup>b</sup></td><td>65<sup>b</sup></td><td>67<sup>b</sup></td><td>61<sup>b</sup></td><td>63<sup>b</sup></td></tr>\n<tr><td class=\"td-indent\">ST</td><td>···</td><td>···</td><td>···</td><td>···</td><td>···</td><td>···</td><td>70<sup>b</sup></td><td>71<sup>b</sup></td><td>66<sup>b</sup></td><td>68<sup>b</sup></td><td>65<sup>b</sup></td><td>67<sup>b</sup></td><td>61<sup>b</sup></td><td>63<sup>b</sup></td></tr>\n<tr class=\"prop-group\"><td class=\"td-left\" colspan=\"15\"><em>F<sub>ty</sub></em>, ksi:</td></tr>\n<tr><td class=\"td-indent\">L</td><td>65</td><td>67</td><td>66</td><td>68</td><td>64</td><td>67</td><td>60</td><td>62</td><td>56</td><td>58</td><td>52</td><td>54</td><td>48</td><td>49</td></tr>\n<tr><td class=\"td-indent\">LT</td><td>67</td><td>69</td><td>68</td><td>70</td><td>67</td><td>69</td><td>64</td><td>66</td><td>61</td><td>63</td><td>58</td><td>60</td><td>54</td><td>56</td></tr>\n<tr><td class=\"td-indent\">ST</td><td>···</td><td>···</td><td>···</td><td>···</td><td>···</td><td>···</td><td>59<sup>b</sup></td><td>61<sup>b</sup></td><td>56<sup>b</sup></td><td>58<sup>b</sup></td><td>54<sup>b</sup></td><td>55<sup>b</sup></td><td>50<sup>b</sup></td><td>52<sup>b</sup></td></tr>\n<tr class=\"prop-group\"><td class=\"td-left\" colspan=\"15\"><em>F<sub>cy</sub></em>, ksi:</td></tr>\n<tr><td class=\"td-indent\">L</td><td>70</td><td>72</td><td>70</td><td>72</td><td>68</td><td>70</td><td>63</td><td>65</td><td>59</td><td>61</td><td>55</td><td>57</td><td>50</td><td>52</td></tr>\n<tr><td class=\"td-indent\">LT</td><td>70</td><td>72</td><td>71</td><td>73</td><td>68</td><td>68</td><td>65</td><td>67</td><td>61</td><td>63</td><td>57</td><td>59</td><td>52</td><td>54</td></tr>\n<tr><td class=\"td-indent\">ST</td><td>···</td><td>···</td><td>···</td><td>···</td><td>···</td><td>···</td><td>63</td><td>65</td><td>60</td><td>62</td><td>57</td><td>59</td><td>53</td><td>55</td></tr>\n<tr><td class=\"td-left\"><em>F<sub>su</sub></em>, ksi</td><td>43</td><td>44</td><td>44</td><td>45</td><td>44</td><td>45</td><td>44</td><td>45</td><td>42</td><td>43</td><td>42</td><td>43</td><td>39</td><td>41</td></tr>\n<tr class=\"prop-group\"><td class=\"td-left\" colspan=\"15\"><em>F<sub>bru</sub></em><sup>c</sup>, ksi:</td></tr>\n<tr><td class=\"td-indent\">(e/D = 1.5)</td><td>117</td><td>120</td><td>117</td><td>120</td><td>116</td><td>119</td><td>114</td><td>117</td><td>108</td><td>111</td><td>107</td><td>110</td><td>101</td><td>104</td></tr>\n<tr><td class=\"td-indent\">(e/D = 2.0)</td><td>145</td><td>148</td><td>145</td><td>148</td><td>143</td><td>147</td><td>141</td><td>145</td><td>134</td><td>137</td><td>132</td><td>135</td><td>124</td><td>128</td></tr>\n<tr class=\"prop-group\"><td class=\"td-left\" colspan=\"15\"><em>F<sub>bry</sub></em><sup>c</sup>, ksi:</td></tr>\n<tr><td class=\"td-indent\">(e/D = 1.5)</td><td>97</td><td>100</td><td>100</td><td>103</td><td>100</td><td>103</td><td>98</td><td>101</td><td>94</td><td>97</td><td>89</td><td>93</td><td>84</td><td>87</td></tr>\n<tr><td class=\"td-indent\">(e/D = 2.0)</td><td>114</td><td>118</td><td>117</td><td>120</td><td>117</td><td>120</td><td>113</td><td>117</td><td>109</td><td>112</td><td>104</td><td>108</td><td>98</td><td>103</td></tr>\n<tr class=\"prop-group\"><td class=\"td-left\" colspan=\"15\"><em>e</em>, percent (S-basis):</td></tr>\n<tr><td class=\"td-indent\">LT</td><td>9</td><td>···</td><td>7</td><td>···</td><td>6</td><td>···</td><td>5</td><td>···</td><td>5</td><td>···</td><td>5</td><td>···</td><td>3</td><td>···</td></tr>\n<tr><td class=\"td-left\"><em>E</em>, 10<sup>3</sup> ksi</td><td colspan=\"14\">10.3</td></tr>\n<tr><td class=\"td-left\"><em>E<sub>c</sub></em>, 10<sup>3</sup> ksi</td><td colspan=\"14\">10.6</td></tr>\n<tr><td class=\"td-left\"><em>G</em>, 10<sup>3</sup> ksi</td><td colspan=\"14\">3.9</td></tr>\n<tr><td class=\"td-left\"><em>μ</em></td><td colspan=\"14\">0.33</td></tr>\n<tr class=\"prop-section\"><td class=\"td-left\" colspan=\"15\">Physical Properties:</td></tr>\n<tr><td class=\"td-left\"><em>ω</em>, lb/in.<sup>3</sup></td><td colspan=\"14\">0.101</td></tr>\n<tr><td class=\"td-left\"><em>C</em>, <em>K</em>, and <em>α</em></td><td colspan=\"14\">See Figure 3.7.6.0</td></tr>\n</tbody>\n<tfoot>\n<tr><td colspan=\"15\"><sup>a</sup> Design allowables were based upon data obtained from testing samples of plate, supplied in O or F temper, which were heat treated to demonstrate response to heat treatment by suppliers. Properties obtained by the user may be lower than those listed if the material has been formed or otherwise cold worked, particularly in the annealed temper, prior to solution heat treatment.</td></tr>\n<tr><td colspan=\"15\"><sup>b</sup> Caution: This specific alloy, temper, and product form exhibits poor stress-corrosion cracking resistance in this grain direction. It corresponds to an SCC resistance rating of D, as indicated in Table 3.1.2.3.1(a).</td></tr>\n<tr><td colspan=\"15\"><sup>c</sup> Bearing values are “dry pin” values per Section 1.4.7.1. See Table 3.1.2.1.1.</td></tr>\n</tfoot>\n</table>"},{"id":"3.7.6.0c2","caption":"Table 3.7.6.0(c2). Design Mechanical and Physical Properties of Clad 7075 Aluminum Alloy Sheet—Continued","page":"Chapter3.7(aluminum).html","anchor":"table-3.7.6.0c2","pdfPage":679,"html":"<table class=\"hdbk-table\">\n<caption>Table 3.7.6.0(c<sub>2</sub>). Design Mechanical and Physical Properties of Clad 7075 Aluminum Alloy Sheet—Continued</caption>\n<thead>\n<tr><th style=\"width:12rem; text-align:left;\">Specification</th><th colspan=\"9\">AMS-QQ-A-250/13</th></tr>\n</thead>\n<tbody>\n<tr><td class=\"td-left\">Form</td><td colspan=\"9\">Sheet</td></tr>\n<tr><td class=\"td-left\">Temper</td><td colspan=\"9\">T6 and T62<sup>a</sup></td></tr>\n<tr><td class=\"td-left\">Thickness, in.</td><td colspan=\"1\">0.008-<br/>0.011</td><td colspan=\"2\">0.012-<br/>0.039</td><td colspan=\"2\">0.040-<br/>0.062</td><td colspan=\"2\">0.063-<br/>0.187</td><td colspan=\"2\">0.188-<br/>0.249</td></tr>\n<tr><td class=\"td-left\">Basis</td><td>S</td><td>A</td><td>B</td><td>A</td><td>B</td><td>A</td><td>B</td><td>A</td><td>B</td></tr>\n<tr class=\"prop-section\"><td class=\"td-left\" colspan=\"10\">Mechanical Properties:</td></tr>\n<tr class=\"prop-group\"><td class=\"td-left\" colspan=\"10\"><em>F<sub>tu</sub></em>, ksi:</td></tr>\n<tr><td class=\"td-indent\">L</td><td>···</td><td>70</td><td>74</td><td>71</td><td>75</td><td>73</td><td>77</td><td>75</td><td>77</td></tr>\n<tr><td class=\"td-indent\">LT</td><td>68</td><td>70<sup>b</sup></td><td>74</td><td>71</td><td>75</td><td>73<sup>c</sup></td><td>77</td><td>75</td><td>77</td></tr>\n<tr class=\"prop-group\"><td class=\"td-left\" colspan=\"10\"><em>F<sub>ty</sub></em>, ksi:</td></tr>\n<tr><td class=\"td-indent\">L</td><td>···</td><td>62</td><td>65</td><td>63</td><td>66</td><td>65</td><td>69</td><td>66</td><td>68</td></tr>\n<tr><td class=\"td-indent\">LT</td><td>58</td><td>60</td><td>63</td><td>61</td><td>64</td><td>63<sup>d</sup></td><td>67</td><td>64</td><td>66</td></tr>\n<tr class=\"prop-group\"><td class=\"td-left\" colspan=\"10\"><em>F<sub>cy</sub></em>, ksi:</td></tr>\n<tr><td class=\"td-indent\">L</td><td>···</td><td>61</td><td>64</td><td>62</td><td>65</td><td>64</td><td>68</td><td>65</td><td>67</td></tr>\n<tr><td class=\"td-indent\">LT</td><td>···</td><td>64</td><td>67</td><td>65</td><td>68</td><td>67</td><td>71</td><td>68</td><td>70</td></tr>\n<tr><td class=\"td-left\"><em>F<sub>su</sub></em>, ksi</td><td>···</td><td>42</td><td>44</td><td>42</td><td>45</td><td>44</td><td>46</td><td>45</td><td>46</td></tr>\n<tr class=\"prop-group\"><td class=\"td-left\" colspan=\"10\"><em>F<sub>bru</sub></em><sup>e</sup>, ksi:</td></tr>\n<tr><td class=\"td-indent\">(e/D = 1.5)</td><td>···</td><td>108</td><td>115</td><td>110</td><td>116</td><td>113</td><td>119</td><td>116</td><td>119</td></tr>\n<tr><td class=\"td-indent\">(e/D = 2.0)</td><td>···</td><td>140</td><td>148</td><td>142</td><td>150</td><td>146</td><td>154</td><td>150</td><td>154</td></tr>\n<tr class=\"prop-group\"><td class=\"td-left\" colspan=\"10\"><em>F<sub>bry</sub></em><sup>e</sup>, ksi:</td></tr>\n<tr><td class=\"td-indent\">(e/D = 1.5)</td><td>···</td><td>90</td><td>94</td><td>91</td><td>96</td><td>94</td><td>100</td><td>96</td><td>99</td></tr>\n<tr><td class=\"td-indent\">(e/D = 2.0)</td><td>···</td><td>105</td><td>110</td><td>106</td><td>112</td><td>110</td><td>117</td><td>112</td><td>115</td></tr>\n<tr class=\"prop-group\"><td class=\"td-left\" colspan=\"10\"><em>e</em>, percent (S-basis):</td></tr>\n<tr><td class=\"td-indent\">LT</td><td>5</td><td>7</td><td>···</td><td>8</td><td>···</td><td>8</td><td>···</td><td>8</td><td>···</td></tr>\n<tr><td class=\"td-left\"><em>E</em>, 10<sup>3</sup> ksi:</td><td colspan=\"9\"></td></tr>\n<tr><td class=\"td-indent\">Primary</td><td colspan=\"3\">10.3</td><td colspan=\"2\">10.3</td><td colspan=\"4\">10.3</td></tr>\n<tr><td class=\"td-indent\">Secondary</td><td colspan=\"3\">9.5</td><td colspan=\"2\">9.8</td><td colspan=\"4\">10.0</td></tr>\n<tr><td class=\"td-left\"><em>E<sub>c</sub></em>, 10<sup>3</sup> ksi:</td><td colspan=\"9\"></td></tr>\n<tr><td class=\"td-indent\">Primary</td><td colspan=\"3\">10.5</td><td colspan=\"2\">10.5</td><td colspan=\"4\">10.5</td></tr>\n<tr><td class=\"td-indent\">Secondary</td><td colspan=\"3\">9.7</td><td colspan=\"2\">10.0</td><td colspan=\"4\">10.2</td></tr>\n<tr><td class=\"td-left\"><em>G</em>, 10<sup>3</sup> ksi</td><td colspan=\"3\">···</td><td colspan=\"2\">···</td><td colspan=\"4\">···</td></tr>\n<tr><td class=\"td-left\"><em>μ</em></td><td colspan=\"3\">0.33</td><td colspan=\"2\">0.33</td><td colspan=\"4\">0.33</td></tr>\n<tr class=\"prop-section\"><td class=\"td-left\" colspan=\"10\">Physical Properties:</td></tr>\n<tr><td class=\"td-left\"><em>ω</em>, lb/in.<sup>3</sup></td><td colspan=\"9\">0.101</td></tr>\n<tr><td class=\"td-left\"><em>C</em>, <em>K</em>, and <em>α</em></td><td colspan=\"9\">···</td></tr>\n</tbody>\n<tfoot>\n<tr><td colspan=\"10\"><sup>a</sup> Design allowables were based upon data obtained from testing T6 temper sheet and from testing samples of sheet, supplied in the O or F temper, which were heat treated to demonstrate response to heat treatment by suppliers. Properties obtained may be lower than those listed if the material has been formed or otherwise cold worked, particularly in the annealed temper, prior to solution heat treatment.</td></tr>\n<tr><td colspan=\"10\"><sup>b</sup> S-Basis. The rounded T<sub>99</sub> value is 71 ksi.</td></tr>\n<tr><td colspan=\"10\"><sup>c</sup> S-Basis. The rounded T<sub>99</sub> value is 75 ksi.</td></tr>\n<tr><td colspan=\"10\"><sup>d</sup> S-Basis. The rounded T<sub>99</sub> value is 64 ksi.</td></tr>\n<tr><td colspan=\"10\"><sup>e</sup> Bearing values are “dry pin” values per Section 1.4.7.1.</td></tr>\n</tfoot>\n</table>"},{"id":"3.7.6.0e2","caption":"Table 3.7.6.0(e2). Design Mechanical and Physical Properties of 7075 Aluminum Alloy Die Forging—Continued","page":"Chapter3.7(aluminum).html","anchor":"table-3.7.6.0e2","pdfPage":685,"html":"<table class=\"hdbk-table\">\n<caption>Table 3.7.6.0(e<sub>2</sub>). Design Mechanical and Physical Properties of 7075 Aluminum Alloy Die Forging—Continued</caption>\n<thead>\n<tr><th style=\"width:12rem; text-align:left;\">Specification</th><th colspan=\"10\">AMS 4141, AMS-A-22771, and AMS-QQ-A-367</th><th colspan=\"1\">AMS 4141</th><th colspan=\"2\">AMS 4147, AMS-A-22771, and AMS-QQ-A-367</th></tr>\n</thead>\n<tbody>\n<tr><td class=\"td-left\">Form</td><td colspan=\"13\">Die forging</td></tr>\n<tr><td class=\"td-left\">Temper</td><td colspan=\"10\">T73<sup>a,b</sup></td><td colspan=\"3\">T7352</td></tr>\n<tr><td class=\"td-left\">Thickness<sup>e</sup>, in.</td><td colspan=\"2\">&lt;1.000</td><td colspan=\"2\">1.001-<br/>2.000</td><td colspan=\"2\">2.001-<br/>3.000</td><td colspan=\"2\">3.001-<br/>4.000</td><td colspan=\"1\">4.001-<br/>5.000</td><td colspan=\"1\">5.001-<br/>6.000</td><td colspan=\"2\">&lt;3.000</td><td colspan=\"1\">3.001-<br/>4.000</td></tr>\n<tr><td class=\"td-left\">Basis</td><td>A</td><td>B</td><td>A</td><td>B</td><td>A</td><td>B</td><td>A</td><td>B</td><td>S</td><td>S</td><td>A</td><td>B</td><td>S</td></tr>\n<tr class=\"prop-section\"><td class=\"td-left\" colspan=\"14\">Mechanical Properties<sup>d</sup>:</td></tr>\n<tr class=\"prop-group\"><td class=\"td-left\" colspan=\"14\"><em>F<sub>tu</sub></em>, ksi:</td></tr>\n<tr><td class=\"td-indent\">L</td><td>66<sup>d</sup></td><td>71</td><td>66<sup>d</sup></td><td>71</td><td>66</td><td>69</td><td>64<sup>d</sup></td><td>69</td><td>62</td><td>61</td><td>66<sup>e</sup></td><td>69</td><td>64</td></tr>\n<tr><td class=\"td-indent\">T<sup>f</sup></td><td>62<sup>g</sup></td><td>···</td><td>62<sup>g</sup></td><td>···</td><td>62<sup>g</sup></td><td>···</td><td>61<sup>g</sup></td><td>···</td><td>59</td><td>58</td><td>62<sup>g</sup></td><td>···</td><td>61</td></tr>\n<tr class=\"prop-group\"><td class=\"td-left\" colspan=\"14\"><em>F<sub>ty</sub></em>, ksi:</td></tr>\n<tr><td class=\"td-indent\">L</td><td>56<sup>d</sup></td><td>61</td><td>56<sup>d</sup></td><td>61</td><td>56</td><td>59</td><td>55<sup>d</sup></td><td>59</td><td>53</td><td>51</td><td>56</td><td>59</td><td>53</td></tr>\n<tr><td class=\"td-indent\">T<sup>f</sup></td><td>53<sup>g</sup></td><td>···</td><td>53<sup>g</sup></td><td>···</td><td>53<sup>g</sup></td><td>···</td><td>52<sup>g</sup></td><td>···</td><td>51</td><td>50</td><td>51<sup>g</sup></td><td>···</td><td>49</td></tr>\n<tr class=\"prop-group\"><td class=\"td-left\" colspan=\"14\"><em>F<sub>cy</sub></em>, ksi:</td></tr>\n<tr><td class=\"td-indent\">L</td><td>58</td><td>63</td><td>58</td><td>61</td><td>58</td><td>61</td><td>57</td><td>61</td><td>···</td><td>···</td><td>56</td><td>59</td><td>53</td></tr>\n<tr><td class=\"td-indent\">T<sup>f</sup></td><td>55</td><td>60</td><td>55</td><td>59</td><td>55</td><td>59</td><td>54</td><td>58</td><td>···</td><td>···</td><td>55</td><td>60</td><td>53</td></tr>\n<tr><td class=\"td-left\"><em>F<sub>su</sub></em>, ksi</td><td>39</td><td>42</td><td>39</td><td>42</td><td>39</td><td>41</td><td>38</td><td>41</td><td>···</td><td>···</td><td>39</td><td>41</td><td>38</td></tr>\n<tr class=\"prop-group\"><td class=\"td-left\" colspan=\"14\"><em>F<sub>bru</sub></em><sup>h</sup>, ksi:</td></tr>\n<tr><td class=\"td-indent\">(e/D = 1.5)</td><td>96</td><td>103</td><td>96</td><td>103</td><td>96</td><td>100</td><td>93</td><td>100</td><td>···</td><td>···</td><td>96</td><td>100</td><td>93</td></tr>\n<tr><td class=\"td-indent\">(e/D = 2.0)</td><td>125</td><td>135</td><td>125</td><td>135</td><td>125</td><td>131</td><td>122</td><td>131</td><td>···</td><td>···</td><td>125</td><td>131</td><td>122</td></tr>\n<tr class=\"prop-group\"><td class=\"td-left\" colspan=\"14\"><em>F<sub>bry</sub></em><sup>h</sup>, ksi:</td></tr>\n<tr><td class=\"td-indent\">(e/D = 1.5)</td><td>78</td><td>85</td><td>78</td><td>83</td><td>78</td><td>83</td><td>77</td><td>83</td><td>···</td><td>···</td><td>78</td><td>83</td><td>74</td></tr>\n<tr><td class=\"td-indent\">(e/D = 2.0)</td><td>90</td><td>98</td><td>90</td><td>94</td><td>90</td><td>94</td><td>88</td><td>94</td><td>···</td><td>···</td><td>90</td><td>94</td><td>85</td></tr>\n<tr class=\"prop-group\"><td class=\"td-left\" colspan=\"14\"><em>e</em>, percent (S-basis):</td></tr>\n<tr><td class=\"td-indent\">L</td><td>7</td><td>···</td><td>7</td><td>···</td><td>7</td><td>···</td><td>7</td><td>···</td><td>7</td><td>6</td><td>7</td><td>···</td><td>7</td></tr>\n<tr><td class=\"td-indent\">T<sup>f</sup></td><td>3</td><td>···</td><td>3</td><td>···</td><td>3</td><td>···</td><td>2</td><td>···</td><td>2</td><td>···</td><td>3</td><td>···</td><td>2</td></tr>\n<tr><td class=\"td-left\"><em>E</em>, 10<sup>3</sup> ksi</td><td colspan=\"13\">10.0</td></tr>\n<tr><td class=\"td-left\"><em>E<sub>c</sub></em>, 10<sup>3</sup> ksi</td><td colspan=\"13\">10.4</td></tr>\n<tr><td class=\"td-left\"><em>G</em>, 10<sup>3</sup> ksi</td><td colspan=\"13\">3.8</td></tr>\n<tr><td class=\"td-left\"><em>μ</em></td><td colspan=\"13\">0.33</td></tr>\n<tr class=\"prop-section\"><td class=\"td-left\" colspan=\"14\">Physical Properties:</td></tr>\n<tr><td class=\"td-left\"><em>ω</em>, lb/in.<sup>3</sup></td><td colspan=\"13\">0.101</td></tr>\n<tr><td class=\"td-left\"><em>C</em>, <em>K</em>, and <em>α</em></td><td colspan=\"13\">See Figure 3.7.6.0</td></tr>\n</tbody>\n<tfoot>\n<tr><td colspan=\"14\"><sup>a</sup> When die forgings are machined before heat treatment, the mechanical properties are applicable, provided the as-forged thickness is not greater than twice the thickness at time of heat treatment.</td></tr>\n<tr><td colspan=\"14\"><sup>b</sup> Design allowables were based upon data obtained from testing die forgings, heat treated by suppliers, and supplied in T73 temper.</td></tr>\n<tr><td colspan=\"14\"><sup>c</sup> Thickness at the time of heat treatment.</td></tr>\n<tr><td colspan=\"14\"><sup>d</sup> Rounded T<sub>99</sub> values for T73 temper ≤1.000 in., <em>F<sub>tu</sub></em>=68 ksi, for <em>F<sub>ty</sub></em>=57 ksi; 1.001-2.000 in., <em>F<sub>tu</sub></em>=68 ksi; 3.001-4.000 in., <em>F<sub>tu</sub></em>=66 ksi, for <em>F<sub>ty</sub></em>=56 ksi.</td></tr>\n<tr><td colspan=\"14\"><sup>e</sup> Rounded T<sub>99</sub> for T7352 temper, <em>F<sub>tu</sub></em>&lt;1.000 inch=67 ksi.</td></tr>\n<tr><td colspan=\"14\"><sup>f</sup> When AMS-A-22771 or AMS-QQ-A-367 apply, T indicates any grain direction not within ±15° of being parallel to the forging flow lines. <em>F<sub>cy</sub></em>(T) values are based upon short transverse (ST) test data. When AMS 4141 applies, T indicates any grain direction within ±15° of being perpendicular to the forging flow lines.</td></tr>\n<tr><td colspan=\"14\"><sup>g</sup> Specification value. T tensile properties are presented on an S basis only.</td></tr>\n<tr><td colspan=\"14\"><sup>h</sup> Bearing values are “dry pin” values per Section 1.4.7.1.</td></tr>\n</tfoot>\n</table>"},{"id":"3.7.6.0f2","caption":"Table 3.7.6.0(f2). Design Mechanical and Physical Properties of 7075 Aluminum Alloy Hand Forging—Continued","page":"Chapter3.7(aluminum).html","anchor":"table-3.7.6.0f2","pdfPage":687,"html":"<table class=\"hdbk-table\">\n<caption>Table 3.7.6.0(f<sub>2</sub>). Design Mechanical and Physical Properties of 7075 Aluminum Alloy Hand Forging—Continued</caption>\n<thead>\n<tr><th style=\"width:12rem; text-align:left;\">Specification</th><th colspan=\"5\">AMS-A-22771 and AMS-QQ-A-367</th><th colspan=\"6\">AMS 4147, AMS-A-22771, and AMS-QQ-A-367</th></tr>\n</thead>\n<tbody>\n<tr><td class=\"td-left\">Form</td><td colspan=\"11\">Hand forging</td></tr>\n<tr><td class=\"td-left\">Temper</td><td colspan=\"5\">T73<sup>a</sup></td><td colspan=\"6\">T7352</td></tr>\n<tr><td class=\"td-left\">Thickness, in.</td><td colspan=\"1\">≤2.000</td><td colspan=\"1\">2.001-<br/>3.000</td><td colspan=\"1\">3.001-<br/>4.000</td><td colspan=\"1\">4.001-<br/>5.000</td><td colspan=\"1\">5.001-<br/>6.000</td><td colspan=\"1\">≤2.000</td><td colspan=\"1\">2.001-<br/>3.000</td><td colspan=\"2\">3.001-<br/>4.000</td><td colspan=\"1\">4.001-<br/>5.000</td><td colspan=\"1\">5.001-<br/>6.000</td></tr>\n<tr><td class=\"td-left\">Basis</td><td>S</td><td>S</td><td>S</td><td>S</td><td>S</td><td>S</td><td>S</td><td>A</td><td>B</td><td>S</td><td>S</td></tr>\n<tr class=\"prop-section\"><td class=\"td-left\" colspan=\"12\">Mechanical Properties:</td></tr>\n<tr class=\"prop-group\"><td class=\"td-left\" colspan=\"12\"><em>F<sub>tu</sub></em>, ksi:</td></tr>\n<tr><td class=\"td-indent\">L</td><td>66</td><td>66</td><td>64</td><td>62</td><td>61</td><td>66</td><td>66</td><td>64</td><td>67</td><td>62</td><td>61</td></tr>\n<tr><td class=\"td-indent\">LT</td><td>64</td><td>64</td><td>63</td><td>61</td><td>59</td><td>64</td><td>64</td><td>63</td><td>66</td><td>61</td><td>59</td></tr>\n<tr><td class=\"td-indent\">ST</td><td>···</td><td>61</td><td>60</td><td>58</td><td>57</td><td>···</td><td>61</td><td>60</td><td>63</td><td>58</td><td>57</td></tr>\n<tr class=\"prop-group\"><td class=\"td-left\" colspan=\"12\"><em>F<sub>ty</sub></em>, ksi:</td></tr>\n<tr><td class=\"td-indent\">L</td><td>56</td><td>56</td><td>55</td><td>53</td><td>51</td><td>54</td><td>54</td><td>53</td><td>55</td><td>51</td><td>49</td></tr>\n<tr><td class=\"td-indent\">LT</td><td>54</td><td>54</td><td>53</td><td>51</td><td>50</td><td>52</td><td>52</td><td>50</td><td>53</td><td>48</td><td>46</td></tr>\n<tr><td class=\"td-indent\">ST</td><td>···</td><td>52</td><td>51</td><td>50</td><td>49</td><td>···</td><td>50</td><td>48</td><td>51</td><td>46</td><td>44</td></tr>\n<tr class=\"prop-group\"><td class=\"td-left\" colspan=\"12\"><em>F<sub>cy</sub></em>, ksi:</td></tr>\n<tr><td class=\"td-indent\">L</td><td>56</td><td>56</td><td>···</td><td>···</td><td>···</td><td>55</td><td>55</td><td>52</td><td>55</td><td>49</td><td>46</td></tr>\n<tr><td class=\"td-indent\">LT</td><td>52</td><td>52</td><td>···</td><td>···</td><td>···</td><td>55</td><td>55</td><td>52</td><td>55</td><td>49</td><td>46</td></tr>\n<tr><td class=\"td-indent\">ST</td><td>···</td><td>···</td><td>···</td><td>···</td><td>···</td><td>55</td><td>55</td><td>53</td><td>56</td><td>51</td><td>49</td></tr>\n<tr class=\"prop-group\"><td class=\"td-left\" colspan=\"12\"><em>F<sub>su</sub></em>, ksi:</td></tr>\n<tr><td class=\"td-indent\">L</td><td>39</td><td>39</td><td>···</td><td>···</td><td>···</td><td>39</td><td>39</td><td>38</td><td>40</td><td>37</td><td>36</td></tr>\n<tr><td class=\"td-indent\">LT</td><td>39</td><td>39</td><td>···</td><td>···</td><td>···</td><td>36</td><td>36</td><td>37</td><td>38</td><td>36</td><td>35</td></tr>\n<tr><td class=\"td-indent\">ST</td><td>···</td><td>···</td><td>···</td><td>···</td><td>···</td><td>38</td><td>38</td><td>37</td><td>39</td><td>36</td><td>35</td></tr>\n<tr class=\"prop-group\"><td class=\"td-left\" colspan=\"12\"><em>F<sub>bru</sub></em><sup>b</sup>, ksi:</td></tr>\n<tr><td class=\"td-indent\">(e/D = 1.5)</td><td>···</td><td>···</td><td>···</td><td>···</td><td>···</td><td>86</td><td>88</td><td>89</td><td>93</td><td>86</td><td>84</td></tr>\n<tr><td class=\"td-indent\">(e/D = 2.0)</td><td>···</td><td>···</td><td>···</td><td>···</td><td>···</td><td>120</td><td>120</td><td>118</td><td>123</td><td>114</td><td>110</td></tr>\n<tr class=\"prop-group\"><td class=\"td-left\" colspan=\"12\"><em>F<sub>bry</sub></em><sup>b</sup>, ksi:</td></tr>\n<tr><td class=\"td-indent\">(e/D = 1.5)</td><td>···</td><td>···</td><td>···</td><td>···</td><td>···</td><td>71</td><td>73</td><td>73</td><td>77</td><td>71</td><td>68</td></tr>\n<tr><td class=\"td-indent\">(e/D = 2.0)</td><td>···</td><td>···</td><td>···</td><td>···</td><td>···</td><td>90</td><td>90</td><td>87</td><td>92</td><td>83</td><td>80</td></tr>\n<tr class=\"prop-group\"><td class=\"td-left\" colspan=\"12\"><em>e</em>, percent (S-basis):</td></tr>\n<tr><td class=\"td-indent\">L</td><td>7</td><td>7</td><td>7</td><td>7</td><td>6</td><td>7</td><td>7</td><td>7</td><td>···</td><td>7</td><td>6</td></tr>\n<tr><td class=\"td-indent\">LT</td><td>4</td><td>4</td><td>3</td><td>3</td><td>3</td><td>4</td><td>4</td><td>3</td><td>···</td><td>3</td><td>3</td></tr>\n<tr><td class=\"td-indent\">ST</td><td>···</td><td>3</td><td>2</td><td>2</td><td>2</td><td>···</td><td>2</td><td>···</td><td>···</td><td>···</td><td>2</td></tr>\n<tr><td class=\"td-left\"><em>E</em>, 10<sup>3</sup> ksi</td><td colspan=\"11\">10.2</td></tr>\n<tr><td class=\"td-left\"><em>E<sub>c</sub></em>, 10<sup>3</sup> ksi</td><td colspan=\"11\">10.4</td></tr>\n<tr><td class=\"td-left\"><em>G</em>, 10<sup>3</sup> ksi</td><td colspan=\"11\">3.8</td></tr>\n<tr><td class=\"td-left\"><em>μ</em></td><td colspan=\"11\">0.33</td></tr>\n<tr class=\"prop-section\"><td class=\"td-left\" colspan=\"12\">Physical Properties:</td></tr>\n<tr><td class=\"td-left\"><em>ω</em>, lb/in.<sup>3</sup></td><td colspan=\"11\">0.101</td></tr>\n<tr><td class=\"td-left\"><em>C</em>, <em>K</em>, and <em>α</em></td><td colspan=\"11\">See Figure 3.7.6.0</td></tr>\n</tbody>\n<tfoot>\n<tr><td colspan=\"12\"><sup>a</sup> When hand forgings are machined before heat treatment, the section thickness at time of heat treatment will determine the minimum mechanical properties as long as the original (as-forged) thickness does not exceed the maximum thickness for the alloy as shown in the table. The maximum cross-sectional area of hand forgings is 256 sq in.</td></tr>\n<tr><td colspan=\"12\"><sup>b</sup> Bearing values are “dry pin” values per Section 1.4.7.1.</td></tr>\n</tfoot>\n</table>"},{"id":"3.7.6.0g2","caption":"Table 3.7.6.0(g2). Design Mechanical and Physical Properties of 7075 Aluminum Alloy Extrusion—Continued","page":"Chapter3.7(aluminum).html","anchor":"table-3.7.6.0g2","pdfPage":689,"html":"<table class=\"hdbk-table\">\n<caption>Table 3.7.6.0(g<sub>2</sub>). Design Mechanical and Physical Properties of 7075 Aluminum Alloy Extrusion—Continued</caption>\n<thead>\n<tr><th style=\"width:12rem; text-align:left;\">Specification</th><th colspan=\"14\">AMS-QQ-A-200/11</th></tr>\n</thead>\n<tbody>\n<tr><td class=\"td-left\">Form</td><td colspan=\"14\">Extrusion (rod, bars, and shapes)</td></tr>\n<tr><td class=\"td-left\">Temper</td><td colspan=\"14\">T73<sup>a</sup>, T73510, T73511</td></tr>\n<tr><td class=\"td-left\">Cross-Sectional Area, in.<sup>2</sup></td><td colspan=\"2\">≤20</td><td colspan=\"8\">≤25</td><td colspan=\"2\">≤20</td><td colspan=\"2\">&gt;20, &lt;32</td></tr>\n<tr><td
