Repository: bckasper3/KasperCalc

This is the home of KasperCalc. The location of the infrequently used aerospace calculator. 
Go to KasperCalc.com

KasperCalc is not liable for any error or mistakes in the entirity of the website.

File: js/data/figures/3.7.6.json (part 5 of 5)
class=\"td-left\">Thickness, in.<sup>b</sup></td><td>0.062-0.249</td><td>0.062-0.249</td><td>0.250-0.499</td><td>0.250-0.499</td><td>0.500-0.749</td><td>0.500-0.749</td><td>0.750-1.499</td><td>0.750-1.499</td><td>1.500-2.999</td><td>1.500-2.999</td><td>3.000-4.499</td><td>3.000-4.499</td><td>3.000-4.499</td><td>3.000-4.499</td></tr>\n<tr><td class=\"td-left\">Basis</td><td>A</td><td>B</td><td>A</td><td>B</td><td>A</td><td>B</td><td>A</td><td>B</td><td>A</td><td>B</td><td>A</td><td>B</td><td>A</td><td>B</td></tr>\n<tr class=\"prop-section\"><td class=\"td-left\" colspan=\"15\">Mechanical Properties:</td></tr>\n<tr class=\"prop-group\"><td class=\"td-left\" colspan=\"15\"><em>F<sub>tu</sub></em>, ksi:</td></tr>\n<tr><td class=\"td-indent\">L</td><td>68<sup>c</sup></td><td>72</td><td>70<sup>d</sup></td><td>74</td><td>70<sup>d</sup></td><td>73</td><td>70<sup>d</sup></td><td>73</td><td>69<sup>d</sup></td><td>74</td><td>68<sup>c</sup></td><td>71</td><td>65<sup>e</sup></td><td>70</td></tr>\n<tr><td class=\"td-indent\">LT</td><td>66</td><td>70</td><td>68</td><td>72</td><td>67</td><td>70</td><td>66</td><td>69</td><td>62</td><td>67</td><td>58</td><td>61</td><td>56</td><td>60</td></tr>\n<tr class=\"prop-group\"><td class=\"td-left\" colspan=\"15\"><em>F<sub>ty</sub></em>, ksi:</td></tr>\n<tr><td class=\"td-indent\">L</td><td>58</td><td>61</td><td>60</td><td>63</td><td>60</td><td>63</td><td>60</td><td>63</td><td>59<sup>d</sup></td><td>65</td><td>57<sup>c</sup></td><td>62</td><td>55<sup>c</sup></td><td>60</td></tr>\n<tr><td class=\"td-indent\">LT</td><td>56</td><td>59</td><td>57</td><td>60</td><td>57</td><td>60</td><td>56</td><td>58</td><td>51</td><td>56</td><td>46</td><td>50</td><td>44</td><td>48</td></tr>\n<tr class=\"prop-group\"><td class=\"td-left\" colspan=\"15\"><em>F<sub>cy</sub></em>, ksi:</td></tr>\n<tr><td class=\"td-indent\">L</td><td>58</td><td>61</td><td>60</td><td>60</td><td>60</td><td>60</td><td>60</td><td>63</td><td>59</td><td>65</td><td>57</td><td>62</td><td>55</td><td>60</td></tr>\n<tr><td class=\"td-indent\">LT</td><td>59</td><td>62</td><td>63</td><td>63</td><td>63</td><td>63</td><td>58</td><td>61</td><td>54</td><td>59</td><td>49</td><td>53</td><td>47</td><td>51</td></tr>\n<tr><td class=\"td-left\"><em>F<sub>su</sub></em>, ksi</td><td>37</td><td>39</td><td>38</td><td>40</td><td>38</td><td>39</td><td>38</td><td>39</td><td>37</td><td>40</td><td>37</td><td>38</td><td>35</td><td>38</td></tr>\n<tr class=\"prop-group\"><td class=\"td-left\" colspan=\"15\"><em>F<sub>bru</sub></em><sup>f</sup>, ksi:</td></tr>\n<tr><td class=\"td-indent\">(e/D = 1.5)</td><td>101</td><td>107</td><td>104</td><td>110</td><td>103</td><td>108</td><td>103</td><td>107</td><td>99</td><td>106</td><td>95</td><td>99</td><td>91</td><td>98</td></tr>\n<tr><td class=\"td-indent\">(e/D = 2.0)</td><td>129</td><td>137</td><td>133</td><td>141</td><td>133</td><td>139</td><td>132</td><td>138</td><td>128</td><td>138</td><td>124</td><td>130</td><td>119</td><td>128</td></tr>\n<tr class=\"prop-group\"><td class=\"td-left\" colspan=\"15\"><em>F<sub>bry</sub></em><sup>f</sup>, ksi:</td></tr>\n<tr><td class=\"td-indent\">(e/D = 1.5)</td><td>82</td><td>86</td><td>84</td><td>89</td><td>84</td><td>88</td><td>83</td><td>87</td><td>79</td><td>87</td><td>72</td><td>79</td><td>70</td><td>76</td></tr>\n<tr><td class=\"td-indent\">(e/D = 2.0)</td><td>97</td><td>102</td><td>100</td><td>105</td><td>100</td><td>105</td><td>98</td><td>103</td><td>93</td><td>103</td><td>86</td><td>94</td><td>83</td><td>91</td></tr>\n<tr class=\"prop-group\"><td class=\"td-left\" colspan=\"15\"><em>e</em>, percent (S-basis):</td></tr>\n<tr><td class=\"td-indent\">L</td><td>7</td><td>···</td><td>8</td><td>···</td><td>8</td><td>···</td><td>8</td><td>···</td><td>8</td><td>···</td><td>7</td><td>···</td><td>7</td><td>···</td></tr>\n<tr><td class=\"td-left\"><em>E</em>, 10<sup>3</sup> ksi</td><td colspan=\"14\">10.4</td></tr>\n<tr><td class=\"td-left\"><em>E<sub>c</sub></em>, 10<sup>3</sup> ksi</td><td colspan=\"14\">10.7</td></tr>\n<tr><td class=\"td-left\"><em>G</em>, 10<sup>3</sup> ksi</td><td colspan=\"14\">4.0</td></tr>\n<tr><td class=\"td-left\"><em>μ</em></td><td colspan=\"14\">0.33</td></tr>\n<tr class=\"prop-section\"><td class=\"td-left\" colspan=\"15\">Physical Properties:</td></tr>\n<tr><td class=\"td-left\"><em>ω</em>, lb/in.<sup>3</sup></td><td colspan=\"14\">0.101</td></tr>\n<tr><td class=\"td-left\"><em>C</em>, <em>K</em>, and <em>α</em></td><td colspan=\"14\">See Figure 3.7.6.0</td></tr>\n</tbody>\n<tfoot>\n<tr><td colspan=\"15\"><sup>a</sup> Design allowables were based upon data obtained from testing T7351X temper extrusions and from testing samples of extrusions supplied in the O or F temper, which were heat treated to T73 temper to demonstrate response to treatment by suppliers. Properties obtained by the user may be lower than those listed if the material has been formed or otherwise cold worked, particularly in the annealed temper.</td></tr>\n<tr><td colspan=\"15\"><sup>b</sup> The mechanical properties are to be based upon the thickness at the time of quench.</td></tr>\n<tr><td colspan=\"15\"><sup>c</sup> S-basis. Rounded T<sub>99</sub> values for cross sectional area &lt;20 are as follows: for 0.062-0.249 <em>F<sub>tu</sub></em>(L) = 69 ksi, 3.000-4.499 <em>F<sub>tu</sub></em>(L) = 69 ksi, <em>F<sub>ty</sub></em>(L) = 59 ksi.</td></tr>\n<tr><td colspan=\"15\"><sup>d</sup> S-basis. Rounded T<sub>99</sub> values for cross sectional area &lt;25 are as follows: 0.250-1.499 <em>F<sub>tu</sub></em>(L) = 71, 1.500-2.999 <em>F<sub>tu</sub></em>(L) = 72 ksi and <em>F<sub>ty</sub></em>(L) = 62 ksi.</td></tr>\n<tr><td colspan=\"15\"><sup>e</sup> S-basis. Rounded T<sub>99</sub> values for cross sectional area &gt;20 and &lt;32 are as follows: <em>F<sub>tu</sub></em>(L) = 68 ksi and <em>F<sub>ty</sub></em>(L) = 57 ksi.</td></tr>\n<tr><td colspan=\"15\"><sup>f</sup> Bearing values are “dry pin” values per Section 1.4.7.1.</td></tr>\n</tfoot>\n</table>"},{"id":"3.7.6.0b3","caption":"Table 3.7.6.0(b3). Design Mechanical and Physical Properties of 7075 Aluminum Alloy Sheet and Plate—Continued","page":"Chapter3.7(aluminum).html","anchor":"table-3.7.6.0b3","pdfPage":676,"html":"<table class=\"hdbk-table\">\n<caption>Table 3.7.6.0(b<sub>3</sub>). Design Mechanical and Physical Properties of 7075 Aluminum Alloy Sheet and Plate—Continued</caption>\n<thead>\n<tr><th style=\"width:12rem; text-align:left;\">Specification</th><th>AMS-QQ-A-250/12</th><th colspan=\"13\">AMS 4078 and AMS-QQ-A-250/12</th></tr>\n</thead>\n<tbody>\n<tr><td class=\"td-left\">Form</td><td colspan=\"1\">Sheet</td><td colspan=\"13\">Plate</td></tr>\n<tr><td class=\"td-left\">Temper</td><td colspan=\"1\">T73</td><td colspan=\"13\">T7351</td></tr>\n<tr><td class=\"td-left\">Thickness, in.</td><td colspan=\"1\">0.040-<br/>0.249</td><td colspan=\"1\">0.250-<br/>0.499</td><td colspan=\"2\">0.500-<br/>1.000</td><td colspan=\"2\">1.001-<br/>1.500</td><td colspan=\"2\">1.501-<br/>2.000</td><td colspan=\"2\">2.001-<br/>2.500</td><td colspan=\"2\">2.501-<br/>3.000</td><td colspan=\"1\">3.001-<br/>3.500</td><td colspan=\"1\">3.501-4.000</td></tr>\n<tr><td class=\"td-left\">Basis</td><td>S</td><td>S</td><td>A</td><td>B</td><td>A</td><td>B</td><td>A</td><td>B</td><td>A</td><td>B</td><td>A</td><td>B</td><td>S</td><td>S</td></tr>\n<tr class=\"prop-section\"><td class=\"td-left\" colspan=\"15\">Mechanical Properties:</td></tr>\n<tr class=\"prop-group\"><td class=\"td-left\" colspan=\"15\"><em>F<sub>tu</sub></em>, ksi:</td></tr>\n<tr><td class=\"td-indent\">L</td><td>67</td><td>68</td><td>68</td><td>70</td><td>67</td><td>69</td><td>66</td><td>68</td><td>65</td><td>67</td><td>63</td><td>65</td><td>62</td><td>60</td></tr>\n<tr><td class=\"td-indent\">LT</td><td>67</td><td>69</td><td>69</td><td>71</td><td>68</td><td>70</td><td>67</td><td>69</td><td>66</td><td>68</td><td>64<sup>a</sup></td><td>66</td><td>63</td><td>61</td></tr>\n<tr><td class=\"td-indent\">ST</td><td>···</td><td>···</td><td>···</td><td>···</td><td>···</td><td>···</td><td>63</td><td>65</td><td>62</td><td>64</td><td>60</td><td>62</td><td>59</td><td>57</td></tr>\n<tr class=\"prop-group\"><td class=\"td-left\" colspan=\"15\"><em>F<sub>ty</sub></em>, ksi:</td></tr>\n<tr><td class=\"td-indent\">L</td><td>56</td><td>57</td><td>57</td><td>59</td><td>57</td><td>59</td><td>55</td><td>57</td><td>52</td><td>55</td><td>49</td><td>53</td><td>49</td><td>48</td></tr>\n<tr><td class=\"td-indent\">LT</td><td>56</td><td>57</td><td>57</td><td>59</td><td>57</td><td>59</td><td>55</td><td>57</td><td>52<sup>b</sup></td><td>55</td><td>49<sup>a</sup></td><td>53</td><td>49</td><td>48</td></tr>\n<tr><td class=\"td-indent\">ST</td><td>···</td><td>···</td><td>···</td><td>···</td><td>···</td><td>···</td><td>52</td><td>54</td><td>49</td><td>52</td><td>47</td><td>50</td><td>47</td><td>46</td></tr>\n<tr class=\"prop-group\"><td class=\"td-left\" colspan=\"15\"><em>F<sub>cy</sub></em>, ksi:</td></tr>\n<tr><td class=\"td-indent\">L</td><td>55</td><td>56</td><td>56</td><td>58</td><td>56</td><td>58</td><td>53</td><td>55</td><td>50</td><td>53</td><td>47</td><td>51</td><td>47</td><td>45</td></tr>\n<tr><td class=\"td-indent\">LT</td><td>58</td><td>59</td><td>59</td><td>61</td><td>59</td><td>61</td><td>57</td><td>59</td><td>54</td><td>57</td><td>51</td><td>55</td><td>51</td><td>50</td></tr>\n<tr><td class=\"td-indent\">ST</td><td>···</td><td>···</td><td>···</td><td>···</td><td>···</td><td>···</td><td>59</td><td>61</td><td>55</td><td>58</td><td>51</td><td>55</td><td>50</td><td>48</td></tr>\n<tr><td class=\"td-left\"><em>F<sub>su</sub></em>, ksi</td><td>38</td><td>38</td><td>38</td><td>39</td><td>38</td><td>40</td><td>39</td><td>40</td><td>39</td><td>40</td><td>38</td><td>39</td><td>38</td><td>37</td></tr>\n<tr class=\"prop-group\"><td class=\"td-left\" colspan=\"15\"><em>F<sub>bru</sub></em><sup>c</sup>, ksi:</td></tr>\n<tr><td class=\"td-indent\">(e/D = 1.5)</td><td>105</td><td>102</td><td>103</td><td>106</td><td>103</td><td>106</td><td>102</td><td>106</td><td>102</td><td>105</td><td>100</td><td>103</td><td>99</td><td>96</td></tr>\n<tr><td class=\"td-indent\">(e/D = 2.0)</td><td>134</td><td>131</td><td>132</td><td>136</td><td>132</td><td>136</td><td>132</td><td>136</td><td>131</td><td>135</td><td>128</td><td>132</td><td>127</td><td>124</td></tr>\n<tr class=\"prop-group\"><td class=\"td-left\" colspan=\"15\"><em>F<sub>bry</sub></em><sup>c</sup>, ksi:</td></tr>\n<tr><td class=\"td-indent\">(e/D = 1.5)</td><td>84</td><td>79</td><td>81</td><td>83</td><td>83</td><td>86</td><td>82</td><td>85</td><td>79</td><td>83</td><td>76</td><td>81</td><td>76</td><td>76</td></tr>\n<tr><td class=\"td-indent\">(e/D = 2.0)</td><td>102</td><td>95</td><td>97</td><td>100</td><td>99</td><td>102</td><td>97</td><td>101</td><td>93</td><td>99</td><td>89</td><td>96</td><td>89</td><td>88</td></tr>\n<tr class=\"prop-group\"><td class=\"td-left\" colspan=\"15\"><em>e</em>, percent (S-basis):</td></tr>\n<tr><td class=\"td-indent\">LT</td><td>8</td><td>7</td><td>7</td><td>···</td><td>6</td><td>···</td><td>6</td><td>···</td><td>6</td><td>···</td><td>6</td><td>···</td><td>6</td><td>6</td></tr>\n<tr><td class=\"td-left\"><em>E</em>, 10<sup>3</sup> ksi</td><td colspan=\"1\">10.3</td><td colspan=\"13\">10.3</td></tr>\n<tr><td class=\"td-left\"><em>E<sub>c</sub></em>, 10<sup>3</sup> ksi</td><td colspan=\"1\">10.5</td><td colspan=\"13\">10.6</td></tr>\n<tr><td class=\"td-left\"><em>G</em>, 10<sup>3</sup> ksi</td><td colspan=\"1\">3.9</td><td colspan=\"13\">3.9</td></tr>\n<tr><td class=\"td-left\"><em>μ</em></td><td colspan=\"1\">0.33</td><td colspan=\"13\">0.33</td></tr>\n<tr class=\"prop-section\"><td class=\"td-left\" colspan=\"15\">Physical Properties:</td></tr>\n<tr><td class=\"td-left\"><em>ω</em>, lb/in.<sup>3</sup></td><td colspan=\"14\">0.101</td></tr>\n<tr><td class=\"td-left\"><em>C</em>, <em>K</em>, and <em>α</em></td><td colspan=\"14\">See Figure 3.7.6.0</td></tr>\n</tbody>\n<tfoot>\n<tr><td colspan=\"15\"><sup>a</sup> S-basis. The rounded T<sub>99</sub> values are as follows: <em>F<sub>tu</sub></em>(LT) = 65 ksi and <em>F<sub>ty</sub></em>(LT) = 52 ksi.</td></tr>\n<tr><td colspan=\"15\"><sup>b</sup> S-basis. The rounded T<sub>99</sub> value is as follows: <em>F<sub>ty</sub></em>(LT) = 53 ksi.</td></tr>\n<tr><td colspan=\"15\"><sup>c</sup> Bearing values are “dry pin” values per Section 1.4.7.1. See Table 3.1.2.1.1.</td></tr>\n</tfoot>\n</table>"},{"id":"3.7.6.0c3","caption":"Table 3.7.6.0(c3). Design Mechanical and Physical Properties of Clad 7075 Aluminum Alloy Plate—Continued","page":"Chapter3.7(aluminum).html","anchor":"table-3.7.6.0c3","pdfPage":680,"html":"<table class=\"hdbk-table\">\n<caption>Table 3.7.6.0(c<sub>3</sub>). Design Mechanical and Physical Properties of Clad 7075 Aluminum Alloy Plate—Continued</caption>\n<thead>\n<tr><th style=\"width:12rem; text-align:left;\">Specification</th><th colspan=\"14\">AMS 4049 and AMS-QQ-A-250/13</th></tr>\n</thead>\n<tbody>\n<tr><td class=\"td-left\">Form</td><td colspan=\"14\">Plate</td></tr>\n<tr><td class=\"td-left\">Temper</td><td colspan=\"14\">T651</td></tr>\n<tr><td class=\"td-left\">Thickness, in.</td><td colspan=\"2\">0.250-<br/>0.499</td><td colspan=\"2\">0.500-<br/>1.000<sup>a</sup></td><td colspan=\"2\">1.001-<br/>2.000<sup>a</sup></td><td colspan=\"2\">2.001-<br/>2.500<sup>a</sup></td><td colspan=\"2\">2.501-<br/>3.000<sup>a</sup></td><td colspan=\"2\">3.001-<br/>3.500<sup>a</sup></td><td colspan=\"2\">3.501-<br/>4.000<sup>a</sup></td></tr>\n<tr><td class=\"td-left\">Basis</td><td>A</td><td>B</td><td>A</td><td>B</td><td>A</td><td>B</td><td>A</td><td>B</td><td>A</td><td>B</td><td>A</td><td>B</td><td>A</td><td>B</td></tr>\n<tr class=\"prop-section\"><td class=\"td-left\" colspan=\"15\">Mechanical Properties:</td></tr>\n<tr class=\"prop-group\"><td class=\"td-left\" colspan=\"15\"><em>F<sub>tu</sub></em>, ksi:</td></tr>\n<tr><td class=\"td-indent\">L</td><td>74</td><td>76</td><td>75</td><td>77</td><td>74</td><td>76</td><td>73</td><td>75</td><td>69</td><td>71</td><td>68</td><td>70</td><td>64</td><td>66</td></tr>\n<tr><td class=\"td-indent\">LT</td><td>75</td><td>77</td><td>76</td><td>78</td><td>75</td><td>77</td><td>74<sup>b</sup></td><td>76<sup>b</sup></td><td>66<sup>b</sup></td><td>68<sup>b</sup></td><td>65<sup>b</sup></td><td>67<sup>b</sup></td><td>61<sup>b</sup></td><td>63<sup>b</sup></td></tr>\n<tr><td class=\"td-indent\">ST</td><td>···</td><td>···</td><td>···</td><td>···</td><td>···</td><td>···</td><td>70<sup>b</sup></td><td>71<sup>b</sup></td><td>66<sup>b</sup></td><td>68<sup>b</sup></td><td>65<sup>b</sup></td><td>67<sup>b</sup></td><td>61<sup>b</sup></td><td>63<sup>b</sup></td></tr>\n<tr class=\"prop-group\"><td class=\"td-left\" colspan=\"15\"><em>F<sub>ty</sub></em>, ksi:</td></tr>\n<tr><td class=\"td-indent\">L</td><td>67</td><td>69</td><td>68</td><td>70</td><td>67</td><td>69</td><td>64</td><td>66</td><td>61</td><td>63</td><td>58</td><td>60</td><td>54</td><td>56</td></tr>\n<tr><td class=\"td-indent\">LT</td><td>65</td><td>67</td><td>66</td><td>68</td><td>65</td><td>67</td><td>62<sup>b</sup></td><td>64<sup>b</sup></td><td>59<sup>b</sup></td><td>61<sup>b</sup></td><td>56<sup>b</sup></td><td>58<sup>b</sup></td><td>52<sup>b</sup></td><td>54<sup>b</sup></td></tr>\n<tr><td class=\"td-indent\">ST</td><td>···</td><td>···</td><td>···</td><td>···</td><td>···</td><td>···</td><td>59<sup>b</sup></td><td>61<sup>b</sup></td><td>56<sup>b</sup></td><td>58<sup>b</sup></td><td>54<sup>b</sup></td><td>55<sup>b</sup></td><td>50<sup>b</sup></td><td>52<sup>b</sup></td></tr>\n<tr class=\"prop-group\"><td class=\"td-left\" colspan=\"15\"><em>F<sub>cy</sub></em>, ksi:</td></tr>\n<tr><td class=\"td-indent\">L</td><td>65</td><td>67</td><td>66</td><td>68</td><td>64</td><td>66</td><td>60</td><td>62</td><td>57</td><td>58</td><td>53</td><td>55</td><td>49</td><td>51</td></tr>\n<tr><td class=\"td-indent\">LT</td><td>69</td><td>71</td><td>70</td><td>72</td><td>69</td><td>71</td><td>65</td><td>68</td><td>62</td><td>64</td><td>59</td><td>61</td><td>55</td><td>57</td></tr>\n<tr><td class=\"td-indent\">ST</td><td>···</td><td>···</td><td>···</td><td>···</td><td>···</td><td>···</td><td>67</td><td>70</td><td>64</td><td>66</td><td>61</td><td>63</td><td>57</td><td>59</td></tr>\n<tr><td class=\"td-left\"><em>F<sub>su</sub></em>, ksi</td><td>42</td><td>43</td><td>42</td><td>44</td><td>42</td><td>44</td><td>43</td><td>44</td><td>41</td><td>42</td><td>40</td><td>42</td><td>38</td><td>39</td></tr>\n<tr class=\"prop-group\"><td class=\"td-left\" colspan=\"15\"><em>F<sub>bru</sub></em><sup>c</sup>, ksi:</td></tr>\n<tr><td class=\"td-indent\">(e/D = 1.5)</td><td>113</td><td>116</td><td>114</td><td>117</td><td>113</td><td>116</td><td>111</td><td>114</td><td>105</td><td>108</td><td>104</td><td>107</td><td>98</td><td>101</td></tr>\n<tr><td class=\"td-indent\">(e/D = 2.0)</td><td>139</td><td>143</td><td>141</td><td>145</td><td>139</td><td>143</td><td>137</td><td>141</td><td>130</td><td>134</td><td>128</td><td>132</td><td>121</td><td>124</td></tr>\n<tr class=\"prop-group\"><td class=\"td-left\" colspan=\"15\"><em>F<sub>bry</sub></em><sup>c</sup>, ksi:</td></tr>\n<tr><td class=\"td-indent\">(e/D = 1.5)</td><td>94</td><td>97</td><td>97</td><td>100</td><td>97</td><td>100</td><td>95</td><td>98</td><td>90</td><td>94</td><td>86</td><td>89</td><td>80</td><td>84</td></tr>\n<tr><td class=\"td-indent\">(e/D = 2.0)</td><td>111</td><td>114</td><td>113</td><td>116</td><td>113</td><td>117</td><td>110</td><td>113</td><td>105</td><td>109</td><td>100</td><td>104</td><td>93</td><td>97</td></tr>\n<tr class=\"prop-group\"><td class=\"td-left\" colspan=\"15\"><em>e</em>, percent (S-basis):</td></tr>\n<tr><td class=\"td-indent\">LT</td><td>9</td><td>···</td><td>7</td><td>···</td><td>6</td><td>···</td><td>5</td><td>···</td><td>5</td><td>···</td><td>5</td><td>···</td><td>3</td><td>···</td></tr>\n<tr><td class=\"td-left\"><em>E</em>, 10<sup>3</sup> ksi:</td><td colspan=\"14\"></td></tr>\n<tr><td class=\"td-left\">Primary</td><td colspan=\"14\">10.3</td></tr>\n<tr><td class=\"td-left\">Secondary</td><td colspan=\"14\">10.0</td></tr>\n<tr><td class=\"td-left\"><em>E<sub>c</sub></em>, 10<sup>3</sup> ksi:</td><td colspan=\"14\"></td></tr>\n<tr><td class=\"td-left\">Primary</td><td colspan=\"14\">10.6</td></tr>\n<tr><td class=\"td-left\">Secondary</td><td colspan=\"14\">10.3</td></tr>\n<tr><td class=\"td-left\"><em>G</em>, 10<sup>3</sup> ksi</td><td colspan=\"14\">···</td></tr>\n<tr><td class=\"td-left\"><em>μ</em></td><td colspan=\"14\">0.33</td></tr>\n<tr class=\"prop-section\"><td class=\"td-left\" colspan=\"15\">Physical Properties:</td></tr>\n<tr><td class=\"td-left\"><em>ω</em>, lb/in.<sup>3</sup></td><td colspan=\"14\">0.101</td></tr>\n<tr><td class=\"td-left\"><em>C</em>, <em>K</em>, and <em>α</em></td><td colspan=\"14\">···</td></tr>\n</tbody>\n<tfoot>\n<tr><td colspan=\"15\"><sup>a</sup> These values, except in the ST direction, have been adjusted to represent the average properties across the whole section, including the 1-1/2 percent per side nominal cladding thickness.</td></tr>\n<tr><td colspan=\"15\"><sup>b</sup> Caution: This specific alloy, temper, and product form exhibits poor stress-corrosion cracking resistance in this grain direction. It corresponds to an SCC resistance rating of D, as indicated in Table 3.1.2.3.1(a).</td></tr>\n<tr><td colspan=\"15\"><sup>c</sup> Bearing values are “dry pin” values per Section 1.4.7.1. See Table 3.1.2.1.1.</td></tr>\n</tfoot>\n</table>"},{"id":"3.7.6.0g3","caption":"Table 3.7.6.0(g3). Design Mechanical and Physical Properties of 7075 Aluminum Alloy Extrusion—Continued","page":"Chapter3.7(aluminum).html","anchor":"table-3.7.6.0g3","pdfPage":689,"html":"<table class=\"hdbk-table\">\n<caption>Table 3.7.6.0(g<sub>3</sub>). Design Mechanical and Physical Properties of 7075 Aluminum Alloy Extrusion—Continued</caption>\n<thead>\n<tr><th style=\"width:12rem; text-align:left;\">Specification</th><th colspan=\"7\">AMS-QQ-A-200/15</th></tr>\n</thead>\n<tbody>\n<tr><td class=\"td-left\">Form</td><td colspan=\"7\">Extrusion (rod, bar, and shapes)</td></tr>\n<tr><td class=\"td-left\">Temper</td><td colspan=\"7\">T76, T76510, T76511</td></tr>\n<tr><td class=\"td-left\">Cross-Sectional Area, in.<sup>2</sup></td><td colspan=\"7\">≤20</td></tr>\n<tr><td class=\"td-left\">Thickness, in.<sup>a</sup></td><td colspan=\"2\">0.062-0.249</td><td colspan=\"1\">0.250-0.499</td><td colspan=\"2\">0.500-0.749</td><td colspan=\"2\">0.750-1.000</td></tr>\n<tr><td class=\"td-left\">Basis</td><td>A</td><td>B</td><td>S</td><td>A</td><td>B</td><td>A</td><td>B</td></tr>\n<tr class=\"prop-section\"><td class=\"td-left\" colspan=\"8\">Mechanical Properties:</td></tr>\n<tr class=\"prop-group\"><td class=\"td-left\" colspan=\"8\"><em>F<sub>tu</sub></em>, ksi:</td></tr>\n<tr><td class=\"td-indent\">L</td><td>71</td><td>74</td><td>75</td><td>75</td><td>76</td><td>75</td><td>76</td></tr>\n<tr><td class=\"td-indent\">LT</td><td>68</td><td>71</td><td>72</td><td>71</td><td>73</td><td>70</td><td>71</td></tr>\n<tr class=\"prop-group\"><td class=\"td-left\" colspan=\"8\"><em>F<sub>ty</sub></em>, ksi:</td></tr>\n<tr><td class=\"td-indent\">L</td><td>61</td><td>65</td><td>65</td><td>65</td><td>67</td><td>65</td><td>67</td></tr>\n<tr><td class=\"td-indent\">LT</td><td>57</td><td>61</td><td>61</td><td>60</td><td>62</td><td>59</td><td>61</td></tr>\n<tr class=\"prop-group\"><td class=\"td-left\" colspan=\"8\"><em>F<sub>cy</sub></em>, ksi:</td></tr>\n<tr><td class=\"td-indent\">L</td><td>61</td><td>65</td><td>65</td><td>65</td><td>67</td><td>65</td><td>67</td></tr>\n<tr><td class=\"td-indent\">LT</td><td>62</td><td>66</td><td>66</td><td>65</td><td>67</td><td>64</td><td>66</td></tr>\n<tr><td class=\"td-left\"><em>F<sub>su</sub></em>, ksi</td><td>38</td><td>40</td><td>41</td><td>41</td><td>42</td><td>40</td><td>41</td></tr>\n<tr class=\"prop-group\"><td class=\"td-left\" colspan=\"8\"><em>F<sub>bru</sub></em><sup>b</sup>, ksi:</td></tr>\n<tr><td class=\"td-indent\">(e/D = 1.5)</td><td>103</td><td>107</td><td>109</td><td>109</td><td>110</td><td>109</td><td>110</td></tr>\n<tr><td class=\"td-indent\">(e/D = 2.0)</td><td>131</td><td>137</td><td>139</td><td>139</td><td>141</td><td>139</td><td>141</td></tr>\n<tr class=\"prop-group\"><td class=\"td-left\" colspan=\"8\"><em>F<sub>bry</sub></em><sup>b</sup>, ksi:</td></tr>\n<tr><td class=\"td-indent\">(e/D = 1.5)</td><td>82</td><td>88</td><td>88</td><td>88</td><td>90</td><td>88</td><td>90</td></tr>\n<tr><td class=\"td-indent\">(e/D = 2.0)</td><td>98</td><td>104</td><td>104</td><td>104</td><td>107</td><td>104</td><td>107</td></tr>\n<tr class=\"prop-group\"><td class=\"td-left\" colspan=\"8\"><em>e</em>, percent (S-basis):</td></tr>\n<tr><td class=\"td-indent\">L</td><td>7</td><td>···</td><td>7</td><td>7</td><td>···</td><td>7</td><td>···</td></tr>\n<tr><td class=\"td-left\"><em>E</em>, 10<sup>3</sup> ksi</td><td colspan=\"7\">10.4</td></tr>\n<tr><td class=\"td-left\"><em>E<sub>c</sub></em>, 10<sup>3</sup> ksi</td><td colspan=\"7\">10.7</td></tr>\n<tr><td class=\"td-left\"><em>G</em>, 10<sup>3</sup> ksi</td><td colspan=\"7\">4.0</td></tr>\n<tr><td class=\"td-left\"><em>μ</em></td><td colspan=\"7\">0.33</td></tr>\n<tr class=\"prop-section\"><td class=\"td-left\" colspan=\"8\">Physical Properties:</td></tr>\n<tr><td class=\"td-left\"><em>ω</em>, lb/in.<sup>3</sup></td><td colspan=\"7\">0.101</td></tr>\n<tr><td class=\"td-left\"><em>C</em>, <em>K</em>, and <em>α</em></td><td colspan=\"7\">See Figure 3.7.6.0</td></tr>\n</tbody>\n<tfoot>\n<tr><td colspan=\"8\"><sup>a</sup> The mechanical properties are to be based upon the thickness at the time of quench.</td></tr>\n<tr><td colspan=\"8\"><sup>b</sup> Bearing values are “dry pin” values per Section 1.4.7.1.</td></tr>\n</tfoot>\n</table>"},{"id":"3.7.6.0b4","caption":"Table 3.7.6.0(b4). Design Mechanical and Physical Properties of 7075 Aluminum Alloy Sheet and Plate—Concluded","page":"Chapter3.7(aluminum).html","anchor":"table-3.7.6.0b4","pdfPage":677,"html":"<table class=\"hdbk-table\">\n<caption>Table 3.7.6.0(b<sub>4</sub>). Design Mechanical and Physical Properties of 7075 Aluminum Alloy Sheet and Plate—Concluded</caption>\n<thead>\n<tr><th style=\"width:12rem; text-align:left;\">Specification</th><th colspan=\"5\">AMS-QQ-A-250/24</th></tr>\n</thead>\n<tbody>\n<tr><td class=\"td-left\">Form</td><td colspan=\"5\">Sheet and plate</td></tr>\n<tr><td class=\"td-left\">Temper</td><td colspan=\"1\">T76</td><td colspan=\"4\">T7651</td></tr>\n<tr><td class=\"td-left\">Thickness, in.</td><td>0.063-0.249</td><td>0.250-0.499</td><td>0.500-1.000</td><td>1.001-1.500</td><td>1.501-2.000</td></tr>\n<tr><td class=\"td-left\">Basis</td><td>S</td><td>S</td><td>S</td><td>S</td><td>S</td></tr>\n<tr class=\"prop-section\"><td class=\"td-left\" colspan=\"6\">Mechanical Properties:</td></tr>\n<tr class=\"prop-group\"><td class=\"td-left\" colspan=\"6\"><em>F<sub>tu</sub></em>, ksi:</td></tr>\n<tr><td class=\"td-indent\">L</td><td>72</td><td>71</td><td>70</td><td>70</td><td>70</td></tr>\n<tr><td class=\"td-indent\">LT</td><td>73</td><td>72</td><td>71</td><td>71</td><td>71</td></tr>\n<tr><td class=\"td-indent\">ST</td><td>···</td><td>···</td><td>···</td><td>···</td><td>65</td></tr>\n<tr class=\"prop-group\"><td class=\"td-left\" colspan=\"6\"><em>F<sub>ty</sub></em>, ksi:</td></tr>\n<tr><td class=\"td-indent\">L</td><td>62</td><td>60</td><td>59</td><td>59</td><td>59</td></tr>\n<tr><td class=\"td-indent\">LT</td><td>62</td><td>61</td><td>60</td><td>60</td><td>60</td></tr>\n<tr><td class=\"td-indent\">ST</td><td>···</td><td>···</td><td>···</td><td>···</td><td>56</td></tr>\n<tr class=\"prop-group\"><td class=\"td-left\" colspan=\"6\"><em>F<sub>cy</sub></em>, ksi:</td></tr>\n<tr><td class=\"td-indent\">L</td><td>61</td><td>60</td><td>59</td><td>59</td><td>59</td></tr>\n<tr><td class=\"td-indent\">LT</td><td>65</td><td>64</td><td>63</td><td>63</td><td>63</td></tr>\n<tr><td class=\"td-indent\">ST</td><td>···</td><td>···</td><td>···</td><td>···</td><td>63</td></tr>\n<tr><td class=\"td-left\"><em>F<sub>su</sub></em>, ksi</td><td>42</td><td>40</td><td>41</td><td>42</td><td>43</td></tr>\n<tr class=\"prop-group\"><td class=\"td-left\" colspan=\"6\"><em>F<sub>bru</sub></em><sup>a</sup>, ksi:</td></tr>\n<tr><td class=\"td-indent\">(e/D = 1.5)</td><td>112</td><td>109</td><td>108</td><td>108</td><td>108</td></tr>\n<tr><td class=\"td-indent\">(e/D = 2.0)</td><td>145</td><td>141</td><td>140</td><td>140</td><td>140</td></tr>\n<tr class=\"prop-group\"><td class=\"td-left\" colspan=\"6\"><em>F<sub>bry</sub></em><sup>a</sup>, ksi:</td></tr>\n<tr><td class=\"td-indent\">(e/D = 1.5)</td><td>88</td><td>86</td><td>86</td><td>86</td><td>87</td></tr>\n<tr><td class=\"td-indent\">(e/D = 2.0)</td><td>102</td><td>99</td><td>99</td><td>99</td><td>100</td></tr>\n<tr class=\"prop-group\"><td class=\"td-left\" colspan=\"6\"><em>e</em>, percent:</td></tr>\n<tr><td class=\"td-indent\">LT</td><td>8</td><td>8</td><td>6</td><td>5</td><td>5</td></tr>\n<tr><td class=\"td-left\"><em>E</em>, 10<sup>3</sup> ksi</td><td colspan=\"1\">10.3</td><td colspan=\"4\">10.3</td></tr>\n<tr><td class=\"td-left\"><em>E<sub>c</sub></em>, 10<sup>3</sup> ksi</td><td colspan=\"1\">10.5</td><td colspan=\"4\">10.6</td></tr>\n<tr><td class=\"td-left\"><em>G</em>, 10<sup>3</sup> ksi</td><td colspan=\"1\">3.9</td><td colspan=\"4\">3.9</td></tr>\n<tr><td class=\"td-left\"><em>μ</em></td><td colspan=\"1\">0.33</td><td colspan=\"4\">0.33</td></tr>\n<tr class=\"prop-section\"><td class=\"td-left\" colspan=\"6\">Physical Properties:</td></tr>\n<tr><td class=\"td-left\"><em>ω</em>, lb/in.<sup>3</sup></td><td colspan=\"5\">0.101</td></tr>\n<tr><td class=\"td-left\"><em>C</em>, <em>K</em>, and <em>α</em></td><td colspan=\"5\">See Figure 3.7.6.0</td></tr>\n</tbody>\n<tfoot>\n<tr><td colspan=\"6\"><sup>a</sup> Bearing values are “dry pin” values per Section 1.4.7.1. See Table 3.1.2.1.1.</td></tr>\n</tfoot>\n</table>"},{"id":"3.7.6.0c4","caption":"Table 3.7.6.0(c4). Design Mechanical and Physical Properties of Clad 7075 Aluminum Alloy Plate—Continued","page":"Chapter3.7(aluminum).html","anchor":"table-3.7.6.0c4","pdfPage":681,"html":"<table class=\"hdbk-table\">\n<caption>Table 3.7.6.0(c<sub>4</sub>). Design Mechanical and Physical Properties of Clad 7075 Aluminum Alloy Plate—Continued</caption>\n<thead>\n<tr><th style=\"width:12rem; text-align:left;\">Specification</th><th colspan=\"14\">AMS-QQ-A-250/13</th></tr>\n</thead>\n<tbody>\n<tr><td class=\"td-left\">Form</td><td colspan=\"14\">Plate</td></tr>\n<tr><td class=\"td-left\">Temper</td><td colspan=\"14\">T62<sup>a</sup></td></tr>\n<tr><td class=\"td-left\">Thickness, in.</td><td colspan=\"2\">0.250-<br/>0.499</td><td colspan=\"2\">0.500-<br/>1.000<sup>b</sup></td><td colspan=\"2\">1.001-<br/>2.000<sup>b</sup></td><td colspan=\"2\">2.001-<br/>2.500<sup>b</sup></td><td colspan=\"2\">2.501-<br/>3.000<sup>b</sup></td><td colspan=\"2\">3.001-<br/>3.500<sup>b</sup></td><td colspan=\"2\">3.501-<br/>4.000<sup>b</sup></td></tr>\n<tr><td class=\"td-left\">Basis</td><td>A</td><td>B</td><td>A</td><td>B</td><td>A</td><td>B</td><td>A</td><td>B</td><td>A</td><td>B</td><td>A</td><td>B</td><td>A</td><td>B</td></tr>\n<tr class=\"prop-section\"><td class=\"td-left\" colspan=\"15\">Mechanical Properties:</td></tr>\n<tr class=\"prop-group\"><td class=\"td-left\" colspan=\"15\"><em>F<sub>tu</sub></em>, ksi:</td></tr>\n<tr><td class=\"td-indent\">L</td><td>72</td><td>73</td><td>72</td><td>74</td><td>72</td><td>73</td><td>71</td><td>72</td><td>67</td><td>69</td><td>66</td><td>69</td><td>62</td><td>65</td></tr>\n<tr><td class=\"td-indent\">LT</td><td>75</td><td>77</td><td>76</td><td>78</td><td>75</td><td>77</td><td>74<sup>c</sup></td><td>76<sup>c</sup></td><td>70<sup>c</sup></td><td>71<sup>c</sup></td><td>66<sup>c</sup></td><td>68<sup>c</sup></td><td>61<sup>c</sup></td><td>63<sup>c</sup></td></tr>\n<tr><td class=\"td-indent\">ST</td><td>···</td><td>···</td><td>···</td><td>···</td><td>···</td><td>···</td><td>70<sup>c</sup></td><td>71<sup>c</sup></td><td>66<sup>c</sup></td><td>68<sup>c</sup></td><td>65<sup>c</sup></td><td>67<sup>c</sup></td><td>61<sup>c</sup></td><td>63<sup>c</sup></td></tr>\n<tr class=\"prop-group\"><td class=\"td-left\" colspan=\"15\"><em>F<sub>ty</sub></em>, ksi:</td></tr>\n<tr><td class=\"td-indent\">L</td><td>63</td><td>65</td><td>64</td><td>66</td><td>62</td><td>64</td><td>58</td><td>60</td><td>54</td><td>56</td><td>50</td><td>52</td><td>46</td><td>48</td></tr>\n<tr><td class=\"td-indent\">LT</td><td>65</td><td>67</td><td>66</td><td>68</td><td>65</td><td>67</td><td>62<sup>c</sup></td><td>64<sup>c</sup></td><td>59<sup>c</sup></td><td>61<sup>c</sup></td><td>56<sup>c</sup></td><td>58<sup>c</sup></td><td>52<sup>c</sup></td><td>54<sup>c</sup></td></tr>\n<tr><td class=\"td-indent\">ST</td><td>···</td><td>···</td><td>···</td><td>···</td><td>···</td><td>···</td><td>59<sup>c</sup></td><td>61<sup>c</sup></td><td>56<sup>c</sup></td><td>58<sup>c</sup></td><td>54<sup>c</sup></td><td>55<sup>c</sup></td><td>50<sup>c</sup></td><td>52<sup>c</sup></td></tr>\n<tr class=\"prop-group\"><td class=\"td-left\" colspan=\"15\"><em>F<sub>cy</sub></em>, ksi:</td></tr>\n<tr><td class=\"td-indent\">L</td><td>68</td><td>70</td><td>68</td><td>70</td><td>66</td><td>68</td><td>62</td><td>63</td><td>57</td><td>59</td><td>53</td><td>55</td><td>48</td><td>50</td></tr>\n<tr><td class=\"td-indent\">LT</td><td>68</td><td>70</td><td>69</td><td>71</td><td>66</td><td>68</td><td>62</td><td>65</td><td>59</td><td>61</td><td>55</td><td>57</td><td>52</td><td>55</td></tr>\n<tr><td class=\"td-indent\">ST</td><td>···</td><td>···</td><td>···</td><td>···</td><td>···</td><td>···</td><td>63</td><td>65</td><td>60</td><td>62</td><td>57</td><td>59</td><td>53</td><td>55</td></tr>\n<tr><td class=\"td-left\"><em>F<sub>su</sub></em>, ksi</td><td>42</td><td>43</td><td>42</td><td>44</td><td>42</td><td>44</td><td>43</td><td>44</td><td>41</td><td>42</td><td>40</td><td>42</td><td>38</td><td>39</td></tr>\n<tr class=\"prop-group\"><td class=\"td-left\" colspan=\"15\"><em>F<sub>bru</sub></em><sup>d</sup>, ksi:</td></tr>\n<tr><td class=\"td-indent\">(e/D = 1.5)</td><td>113</td><td>116</td><td>114</td><td>117</td><td>113</td><td>116</td><td>111</td><td>114</td><td>105</td><td>108</td><td>104</td><td>107</td><td>98</td><td>101</td></tr>\n<tr><td class=\"td-indent\">(e/D = 2.0)</td><td>139</td><td>143</td><td>141</td><td>145</td><td>139</td><td>143</td><td>137</td><td>141</td><td>130</td><td>134</td><td>128</td><td>132</td><td>121</td><td>124</td></tr>\n<tr class=\"prop-group\"><td class=\"td-left\" colspan=\"15\"><em>F<sub>bry</sub></em><sup>d</sup>, ksi:</td></tr>\n<tr><td class=\"td-indent\">(e/D = 1.5)</td><td>94</td><td>97</td><td>97</td><td>100</td><td>97</td><td>100</td><td>95</td><td>98</td><td>90</td><td>94</td><td>86</td><td>89</td><td>80</td><td>84</td></tr>\n<tr><td class=\"td-indent\">(e/D = 2.0)</td><td>111</td><td>114</td><td>113</td><td>116</td><td>113</td><td>117</td><td>110</td><td>113</td><td>105</td><td>109</td><td>100</td><td>104</td><td>93</td><td>97</td></tr>\n<tr class=\"prop-group\"><td class=\"td-left\" colspan=\"15\"><em>e</em>, percent (S-basis):</td></tr>\n<tr><td class=\"td-indent\">LT</td><td>9</td><td>···</td><td>7</td><td>···</td><td>6</td><td>···</td><td>5</td><td>···</td><td>5</td><td>···</td><td>5</td><td>···</td><td>3</td><td>···</td></tr>\n<tr><td class=\"td-left\"><em>E</em>, 10<sup>3</sup> ksi:</td><td colspan=\"14\"></td></tr>\n<tr><td class=\"td-left\">Primary</td><td colspan=\"14\">10.3</td></tr>\n<tr><td class=\"td-left\">Secondary</td><td colspan=\"14\">10.0</td></tr>\n<tr><td class=\"td-left\"><em>E<sub>c</sub></em>, 10<sup>3</sup> ksi:</td><td colspan=\"14\"></td></tr>\n<tr><td class=\"td-left\">Primary</td><td colspan=\"14\">10.6</td></tr>\n<tr><td class=\"td-left\">Secondary</td><td colspan=\"14\">10.3</td></tr>\n<tr><td class=\"td-left\"><em>G</em>, 10<sup>3</sup> ksi</td><td colspan=\"14\">3.9</td></tr>\n<tr><td class=\"td-left\"><em>μ</em></td><td colspan=\"14\">0.33</td></tr>\n<tr class=\"prop-section\"><td class=\"td-left\" colspan=\"15\">Physical Properties:</td></tr>\n<tr><td class=\"td-left\"><em>ω</em>, lb/in.<sup>3</sup></td><td colspan=\"14\">0.101</td></tr>\n<tr><td class=\"td-left\"><em>C</em>, <em>K</em>, and <em>α</em></td><td colspan=\"14\">···</td></tr>\n</tbody>\n<tfoot>\n<tr><td colspan=\"15\"><sup>a</sup> Design allowables were based upon data obtained from testing samples of plate, supplied in the O or F temper, which were heat treated to demonstrate response to heat treatment by suppliers. Properties obtained may be lower than those listed if the material has been formed or otherwise cold worked, particularly in the annealed temper, prior to solution heat treatment.</td></tr>\n<tr><td colspan=\"15\"><sup>b</sup> These values, except in the ST direction, have been adjusted to represent the average properties across the whole section.</td></tr>\n<tr><td colspan=\"15\"><sup>c</sup> Caution: This specific alloy, temper, and product form exhibits poor stress-corrosion cracking resistance in this grain direction. It corresponds to an SCC resistance rating of D, as indicated in Table 3.1.2.3.1(a).</td></tr>\n<tr><td colspan=\"15\"><sup>d</sup> Bearing values are “dry pin” values per Section 1.4.7.1. See Table 3.1.2.1.1.</td></tr>\n</tfoot>\n</table>"},{"id":"3.7.6.0c5","caption":"Table 3.7.6.0(c5). Design Mechanical and Physical Properties of Clad 7075 Aluminum Alloy Sheet and Plate—Continued","page":"Chapter3.7(aluminum).html","anchor":"table-3.7.6.0c5","pdfPage":682,"html":"<table class=\"hdbk-table\">\n<caption>Table 3.7.6.0(c<sub>5</sub>). Design Mechanical and Physical Properties of Clad 7075 Aluminum Alloy Sheet and Plate—Continued</caption>\n<thead>\n<tr><th style=\"width:12rem; text-align:left;\">Specification</th><th colspan=\"5\">AMS-QQ-A-250/25</th></tr>\n</thead>\n<tbody>\n<tr><td class=\"td-left\">Form</td><td colspan=\"3\">Sheet</td><td colspan=\"2\">Plate</td></tr>\n<tr><td class=\"td-left\">Temper</td><td colspan=\"3\">T76</td><td colspan=\"2\">T7651</td></tr>\n<tr><td class=\"td-left\">Thickness, in.</td><td>0.040-0.062</td><td>0.063-0.187</td><td>0.188-0.249</td><td>0.250-0.499</td><td>0.500-1.000<sup>a</sup></td></tr>\n<tr><td class=\"td-left\">Basis</td><td>S</td><td>S</td><td>S</td><td>S</td><td>S</td></tr>\n<tr class=\"prop-section\"><td class=\"td-left\" colspan=\"6\">Mechanical Properties:</td></tr>\n<tr class=\"prop-group\"><td class=\"td-left\" colspan=\"6\"><em>F<sub>tu</sub></em>, ksi:</td></tr>\n<tr><td class=\"td-indent\">L</td><td>66</td><td>67</td><td>69</td><td>68</td><td>68</td></tr>\n<tr><td class=\"td-indent\">LT</td><td>67</td><td>68</td><td>70</td><td>69</td><td>68</td></tr>\n<tr class=\"prop-group\"><td class=\"td-left\" colspan=\"6\"><em>F<sub>ty</sub></em>, ksi:</td></tr>\n<tr><td class=\"td-indent\">L</td><td>56</td><td>57</td><td>59</td><td>58</td><td>57</td></tr>\n<tr><td class=\"td-indent\">LT</td><td>56</td><td>57</td><td>59</td><td>58</td><td>57</td></tr>\n<tr class=\"prop-group\"><td class=\"td-left\" colspan=\"6\"><em>F<sub>cy</sub></em>, ksi:</td></tr>\n<tr><td class=\"td-indent\">L</td><td>55</td><td>56</td><td>58</td><td>57</td><td>56</td></tr>\n<tr><td class=\"td-indent\">LT</td><td>59</td><td>60</td><td>62</td><td>60</td><td>59</td></tr>\n<tr><td class=\"td-left\"><em>F<sub>su</sub></em>, ksi</td><td>41</td><td>40</td><td>40</td><td>40</td><td>40</td></tr>\n<tr class=\"prop-group\"><td class=\"td-left\" colspan=\"6\"><em>F<sub>bru</sub></em><sup>b</sup>, ksi:</td></tr>\n<tr><td class=\"td-indent\">(e/D = 1.5)</td><td>103</td><td>104</td><td>107</td><td>105</td><td>103</td></tr>\n<tr><td class=\"td-indent\">(e/D = 2.0)</td><td>133</td><td>135</td><td>139</td><td>133</td><td>131</td></tr>\n<tr class=\"prop-group\"><td class=\"td-left\" colspan=\"6\"><em>F<sub>bry</sub></em><sup>b</sup>, ksi:</td></tr>\n<tr><td class=\"td-indent\">(e/D = 1.5)</td><td>80</td><td>81</td><td>84</td><td>87</td><td>87</td></tr>\n<tr><td class=\"td-indent\">(e/D = 2.0)</td><td>92</td><td>94</td><td>97</td><td>104</td><td>103</td></tr>\n<tr class=\"prop-group\"><td class=\"td-left\" colspan=\"6\"><em>e</em>, percent:</td></tr>\n<tr><td class=\"td-indent\">LT</td><td>8</td><td>8</td><td>8</td><td>8</td><td>6</td></tr>\n<tr><td class=\"td-left\"><em>E</em>, 10<sup>3</sup> ksi:</td><td colspan=\"5\"></td></tr>\n<tr><td class=\"td-left\">Primary</td><td colspan=\"1\">10.3</td><td colspan=\"2\">10.3</td><td colspan=\"2\">10.3</td></tr>\n<tr><td class=\"td-left\">Secondary</td><td colspan=\"1\">9.8</td><td colspan=\"2\">10.0</td><td colspan=\"2\">10.0</td></tr>\n<tr><td class=\"td-left\"><em>E<sub>c</sub></em>, 10<sup>3</sup> ksi:</td><td colspan=\"5\"></td></tr>\n<tr><td class=\"td-left\">Primary</td><td colspan=\"1\">10.5</td><td colspan=\"2\">10.5</td><td colspan=\"2\">10.6</td></tr>\n<tr><td class=\"td-left\">Secondary</td><td colspan=\"1\">10.0</td><td colspan=\"2\">10.2</td><td colspan=\"2\">10.3</td></tr>\n<tr><td class=\"td-left\"><em>G</em>, 10<sup>3</sup> ksi</td><td colspan=\"1\">···</td><td colspan=\"2\">···</td><td colspan=\"2\">···</td></tr>\n<tr><td class=\"td-left\"><em>μ</em></td><td colspan=\"1\">0.33</td><td colspan=\"2\">0.33</td><td colspan=\"2\">0.33</td></tr>\n<tr class=\"prop-section\"><td class=\"td-left\" colspan=\"6\">Physical Properties:</td></tr>\n<tr><td class=\"td-left\"><em>ω</em>, lb/in.<sup>3</sup></td><td colspan=\"5\">0.101</td></tr>\n<tr><td class=\"td-left\"><em>C</em>, <em>K</em>, and <em>α</em></td><td colspan=\"5\">···</td></tr>\n</tbody>\n<tfoot>\n<tr><td colspan=\"6\"><sup>a</sup> These values have been adjusted to represent the average properties across the whole section, including the 1-1/2 percent per side nominal cladding thickness.</td></tr>\n<tr><td colspan=\"6\"><sup>b</sup> Bearing values are “dry pin” values per Section 1.4.7.1. See Table 3.1.2.1.1.</td></tr>\n</tfoot>\n</table>"}]}
