Repository: bckasper3/KasperCalc

This is the home of KasperCalc. The location of the infrequently used aerospace calculator. 
Go to KasperCalc.com

KasperCalc is not liable for any error or mistakes in the entirity of the website.

File: SpringMaterialsDatabase.json
[
  {
    "NAME": "17-7 Stainless",
    "CATEGORY": "Round",
    "SPECIFICATION": "ASTM A313-631",
    "TORSION MODULUS (PSI)": "11000000",
    "YOUNGS MODULUS (PSI)": "29500000",
    "DENSITY (LB/IN^3)": "0.282",
    "ALLOWABLE % TENSILE": "45",
    "% TENSILE TO SET": "55",
    "ALLOWABLE % BENDING": "75",
    "SF": "",
    "MIN DIAMETER/WIDTH (in)": "0.005",
    "MAX DIAMETER/WIDTH (in)": "0.625",
    "EQUATION TYPE": "Binomial",
    "P0": "1000",
    "P1": "18.759",
    "P2": "0.0043967",
    "P3": "5.59E-05",
    "P4": "1.8207",
    "STANDARD SIZE": "Music Wire; Stainless Steel",
    "POISSONS RATIO": "0.30",
    "COMMENTS": ""
  },
  {
    "NAME": "Music Wire",
    "CATEGORY": "Round",
    "SPECIFICATION": "ASTM A228",
    "TORSION MODULUS (PSI)": "11500000",
    "YOUNGS MODULUS (PSI)": "30000000",
    "DENSITY (LB/IN^3)": "0.284",
    "ALLOWABLE % TENSILE": "45",
    "% TENSILE TO SET": "60",
    "ALLOWABLE % BENDING": "80",
    "SF": "",
    "MIN DIAMETER/WIDTH (in)": "0.005",
    "MAX DIAMETER/WIDTH (in)": "0.25",
    "EQUATION TYPE": "Binomial",
    "P0": "1000",
    "P1": "645.5",
    "P2": "0.0075628",
    "P3": "0.0012308",
    "P4": "0.52625",
    "STANDARD SIZE": "Music Wire; Stainless Steel",
    "POISSONS RATIO": "0.30",
    "COMMENTS": ""
  },
  {
    "NAME": "302/304 Stainless",
    "CATEGORY": "Round",
    "SPECIFICATION": "ASTM A313",
    "TORSION MODULUS (PSI)": "10000000",
    "YOUNGS MODULUS (PSI)": "28000000",
    "DENSITY (LB/IN^3)": "0.286",
    "ALLOWABLE % TENSILE": "35",
    "% TENSILE TO SET": "55",
    "ALLOWABLE % BENDING": "60",
    "SF": "",
    "MIN DIAMETER/WIDTH (in)": "0.005",
    "MAX DIAMETER/WIDTH (in)": "0.5",
    "EQUATION TYPE": "Binomial",
    "P0": "1000",
    "P1": "267440",
    "P2": "2.0256",
    "P3": "0.76398",
    "P4": "0.7055",
    "STANDARD SIZE": "Music Wire; Stainless Steel",
    "POISSONS RATIO": "0.30",
    "COMMENTS": ""
  },
  {
    "NAME": "316 Stainless",
    "CATEGORY": "Round",
    "SPECIFICATION": "ASTM A313-316",
    "TORSION MODULUS (PSI)": "10000000",
    "YOUNGS MODULUS (PSI)": "28000000",
    "DENSITY (LB/IN^3)": "0.286",
    "ALLOWABLE % TENSILE": "35",
    "% TENSILE TO SET": "55",
    "ALLOWABLE % BENDING": "60",
    "SF": "",
    "MIN DIAMETER/WIDTH (in)": "0.005",
    "MAX DIAMETER/WIDTH (in)": "0.625",
    "EQUATION TYPE": "Polynomial",
    "P0": "247098",
    "P1": "-453405",
    "P2": "-472568",
    "P3": "3581338",
    "P4": "-3464120",
    "STANDARD SIZE": "Music Wire; Stainless Steel",
    "POISSONS RATIO": "0.30",
    "COMMENTS": ""
  },
  {
    "NAME": "Chrome Silicon, Commercial",
    "CATEGORY": "Round",
    "SPECIFICATION": "ASTM A401",
    "TORSION MODULUS (PSI)": "11500000",
    "YOUNGS MODULUS (PSI)": "30000000",
    "DENSITY (LB/IN^3)": "0.284",
    "ALLOWABLE % TENSILE": "45",
    "% TENSILE TO SET": "65",
    "ALLOWABLE % BENDING": "85",
    "SF": "",
    "MIN DIAMETER/WIDTH (in)": "0.17",
    "MAX DIAMETER/WIDTH (in)": "0.625",
    "EQUATION TYPE": "Polynomial",
    "P0": "314160",
    "P1": "-457190",
    "P2": "1162700",
    "P3": "-1565800",
    "P4": "789700",
    "STANDARD SIZE": "Hard Drawn; Chrome Silicon",
    "POISSONS RATIO": "0.30",
    "COMMENTS": ""
  },
  {
    "NAME": "Chrome Vanadium, Commercial",
    "CATEGORY": "Round",
    "SPECIFICATION": "ASTM A231",
    "TORSION MODULUS (PSI)": "11500000",
    "YOUNGS MODULUS (PSI)": "30000000",
    "DENSITY (LB/IN^3)": "0.284",
    "ALLOWABLE % TENSILE": "45",
    "% TENSILE TO SET": "65",
    "ALLOWABLE % BENDING": "85",
    "SF": "",
    "MIN DIAMETER/WIDTH (in)": "0.17",
    "MAX DIAMETER/WIDTH (in)": "0.625",
    "EQUATION TYPE": "Polynomial",
    "P0": "316530",
    "P1": "-991790",
    "P2": "3446100",
    "P3": "-5588200",
    "P4": "3294200",
    "STANDARD SIZE": "Hard Drawn; Chrome Silicon",
    "POISSONS RATIO": "0.30",
    "COMMENTS": ""
  },
  {
    "NAME": "ASTM A229 OT, Commercial",
    "CATEGORY": "Round",
    "SPECIFICATION": "ASTM A229",
    "TORSION MODULUS (PSI)": "11500000",
    "YOUNGS MODULUS (PSI)": "30000000",
    "DENSITY (LB/IN^3)": "0.284",
    "ALLOWABLE % TENSILE": "45",
    "% TENSILE TO SET": "65",
    "ALLOWABLE % BENDING": "85",
    "SF": "",
    "MIN DIAMETER/WIDTH (in)": "0.17",
    "MAX DIAMETER/WIDTH (in)": "0.625",
    "EQUATION TYPE": "Binomial",
    "P0": "1000",
    "P1": "140.49",
    "P2": "0.0067415",
    "P3": "0.00042755",
    "P4": "1.0716",
    "STANDARD SIZE": "Hard Drawn; Chrome Silicon",
    "POISSONS RATIO": "0.30",
    "COMMENTS": ""
  },
  {
    "NAME": "ASTM A227 Hard Drawn Class 2",
    "CATEGORY": "Round",
    "SPECIFICATION": "ASTM A227",
    "TORSION MODULUS (PSI)": "11500000",
    "YOUNGS MODULUS (PSI)": "30000000",
    "DENSITY (LB/IN^3)": "0.284",
    "ALLOWABLE % TENSILE": "40",
    "% TENSILE TO SET": "60",
    "ALLOWABLE % BENDING": "80",
    "SF": "",
    "MIN DIAMETER/WIDTH (in)": "0.17",
    "MAX DIAMETER/WIDTH (in)": "0.625",
    "EQUATION TYPE": "Binomial",
    "P0": "1000",
    "P1": "-999993.9939",
    "P2": "-4.725937",
    "P3": "-1.718811",
    "P4": "0.3226449",
    "STANDARD SIZE": "Hard Drawn; Chrome Silicon",
    "POISSONS RATIO": "0.30",
    "COMMENTS": ""
  },
  {
    "NAME": "ASTM A227 Hard Drawn Class 1",
    "CATEGORY": "Round",
    "SPECIFICATION": "ASTM A227",
    "TORSION MODULUS (PSI)": "11500000",
    "YOUNGS MODULUS (PSI)": "30000000",
    "DENSITY (LB/IN^3)": "0.284",
    "ALLOWABLE % TENSILE": "40",
    "% TENSILE TO SET": "60",
    "ALLOWABLE % BENDING": "80",
    "SF": "",
    "MIN DIAMETER/WIDTH (in)": "0.17",
    "MAX DIAMETER/WIDTH (in)": "0.625",
    "EQUATION TYPE": "Binomial",
    "P0": "1000",
    "P1": "-2588.8",
    "P2": "-0.0087697",
    "P3": "-0.0032529",
    "P4": "0.19041",
    "STANDARD SIZE": "Hard Drawn; Chrome Silicon",
    "POISSONS RATIO": "0.30",
    "COMMENTS": ""
  },
  {
    "NAME": "Chrome Silicon, Grade B",
    "CATEGORY": "Round",
    "SPECIFICATION": "ASTM A877",
    "TORSION MODULUS (PSI)": "11500000",
    "YOUNGS MODULUS (PSI)": "30000000",
    "DENSITY (LB/IN^3)": "0.284",
    "ALLOWABLE % TENSILE": "45",
    "% TENSILE TO SET": "65",
    "ALLOWABLE % BENDING": "85",
    "SF": "",
    "MIN DIAMETER/WIDTH (in)": "0.17",
    "MAX DIAMETER/WIDTH (in)": "0.375",
    "EQUATION TYPE": "Polynomial",
    "P0": "324906",
    "P1": "-283582",
    "P2": "912961",
    "P3": "-3493547",
    "P4": "5191672",
    "STANDARD SIZE": "Hard Drawn; Chrome Silicon",
    "POISSONS RATIO": "0.30",
    "COMMENTS": "Also known as chrome silicon vanadium"
  },
  {
    "NAME": "Chrome Silicon, Grades C and D",
    "CATEGORY": "Round",
    "SPECIFICATION": "ASTM A877",
    "TORSION MODULUS (PSI)": "11500000",
    "YOUNGS MODULUS (PSI)": "30000000",
    "DENSITY (LB/IN^3)": "0.284",
    "ALLOWABLE % TENSILE": "45",
    "% TENSILE TO SET": "65",
    "ALLOWABLE % BENDING": "85",
    "SF": "",
    "MIN DIAMETER/WIDTH (in)": "0.17",
    "MAX DIAMETER/WIDTH (in)": "0.312",
    "EQUATION TYPE": "Binomial",
    "P0": "1000",
    "P1": "558",
    "P2": "0.00487",
    "P3": "0.00155483",
    "P4": "0.80668923",
    "STANDARD SIZE": "Hard Drawn; Chrome Silicon",
    "POISSONS RATIO": "0.30",
    "COMMENTS": "Also known as chrome silicon nickel vanadium and chrome silicon molybdenum vanadium"
  },
  {
    "NAME": "Chrome Silicon, Valve",
    "CATEGORY": "Round",
    "SPECIFICATION": "ASTM A877",
    "TORSION MODULUS (PSI)": "11500000",
    "YOUNGS MODULUS (PSI)": "30000000",
    "DENSITY (LB/IN^3)": "0.284",
    "ALLOWABLE % TENSILE": "45",
    "% TENSILE TO SET": "65",
    "ALLOWABLE % BENDING": "85",
    "SF": "",
    "MIN DIAMETER/WIDTH (in)": "0.17",
    "MAX DIAMETER/WIDTH (in)": "0.375",
    "EQUATION TYPE": "Polynomial",
    "P0": "308794",
    "P1": "-183270",
    "P2": "-987864",
    "P3": "4985576",
    "P4": "-6018590",
    "STANDARD SIZE": "Hard Drawn; Chrome Silicon",
    "POISSONS RATIO": "0.30",
    "COMMENTS": ""
  },
  {
    "NAME": "Chrome Vanadium, Valve",
    "CATEGORY": "Round",
    "SPECIFICATION": "ASTM A232",
    "TORSION MODULUS (PSI)": "11500000",
    "YOUNGS MODULUS (PSI)": "30000000",
    "DENSITY (LB/IN^3)": "0.284",
    "ALLOWABLE % TENSILE": "45",
    "% TENSILE TO SET": "65",
    "ALLOWABLE % BENDING": "85",
    "SF": "",
    "MIN DIAMETER/WIDTH (in)": "0.17",
    "MAX DIAMETER/WIDTH (in)": "0.625",
    "EQUATION TYPE": "Polynomial",
    "P0": "316530",
    "P1": "-991790",
    "P2": "3446100",
    "P3": "-5588200",
    "P4": "3294200",
    "STANDARD SIZE": "Hard Drawn; Chrome Silicon",
    "POISSONS RATIO": "0.30",
    "COMMENTS": ""
  },
  {
    "NAME": "ASTM A1000 Grade A Cr-Si",
    "CATEGORY": "Round",
    "SPECIFICATION": "ASTM A1000",
    "TORSION MODULUS (PSI)": "11500000",
    "YOUNGS MODULUS (PSI)": "30000000",
    "DENSITY (LB/IN^3)": "0.284",
    "ALLOWABLE % TENSILE": "45",
    "% TENSILE TO SET": "65",
    "ALLOWABLE % BENDING": "85",
    "SF": "",
    "MIN DIAMETER/WIDTH (in)": "0.17",
    "MAX DIAMETER/WIDTH (in)": "0.625",
    "EQUATION TYPE": "Polynomial",
    "P0": "312152",
    "P1": "-316410",
    "P2": "385140",
    "P3": "6140",
    "P4": "-235157",
    "STANDARD SIZE": "Hard Drawn; Chrome Silicon",
    "POISSONS RATIO": "0.30",
    "COMMENTS": ""
  },
  {
    "NAME": "ASTM A1000 Grade B Carbon",
    "CATEGORY": "Round",
    "SPECIFICATION": "ASTM A1000",
    "TORSION MODULUS (PSI)": "11500000",
    "YOUNGS MODULUS (PSI)": "30000000",
    "DENSITY (LB/IN^3)": "0.284",
    "ALLOWABLE % TENSILE": "45",
    "% TENSILE TO SET": "65",
    "ALLOWABLE % BENDING": "85",
    "SF": "",
    "MIN DIAMETER/WIDTH (in)": "0.17",
    "MAX DIAMETER/WIDTH (in)": "0.625",
    "EQUATION TYPE": "Polynomial",
    "P0": "278963",
    "P1": "-181984",
    "P2": "-862074",
    "P3": "3142642",
    "P4": "-2627592",
    "STANDARD SIZE": "Hard Drawn; Chrome Silicon",
    "POISSONS RATIO": "0.30",
    "COMMENTS": ""
  },
  {
    "NAME": "ASTM A1000 Grade C Cr-V",
    "CATEGORY": "Round",
    "SPECIFICATION": "ASTM A1000",
    "TORSION MODULUS (PSI)": "11500000",
    "YOUNGS MODULUS (PSI)": "30000000",
    "DENSITY (LB/IN^3)": "0.284",
    "ALLOWABLE % TENSILE": "45",
    "% TENSILE TO SET": "65",
    "ALLOWABLE % BENDING": "85",
    "SF": "",
    "MIN DIAMETER/WIDTH (in)": "0.17",
    "MAX DIAMETER/WIDTH (in)": "0.312",
    "EQUATION TYPE": "Polynomial",
    "P0": "286849",
    "P1": "-461779",
    "P2": "819646",
    "P3": "-425819",
    "P4": "0",
    "STANDARD SIZE": "Hard Drawn; Chrome Silicon",
    "POISSONS RATIO": "0.30",
    "COMMENTS": ""
  },
  {
    "NAME": "ASTM A1000 Grade D Cr-Si-V",
    "CATEGORY": "Round",
    "SPECIFICATION": "ASTM A1000",
    "TORSION MODULUS (PSI)": "11500000",
    "YOUNGS MODULUS (PSI)": "30000000",
    "DENSITY (LB/IN^3)": "0.284",
    "ALLOWABLE % TENSILE": "45",
    "% TENSILE TO SET": "65",
    "ALLOWABLE % BENDING": "85",
    "SF": "",
    "MIN DIAMETER/WIDTH (in)": "0.17",
    "MAX DIAMETER/WIDTH (in)": "0.625",
    "EQUATION TYPE": "Polynomial",
    "P0": "333701",
    "P1": "-339546",
    "P2": "553217",
    "P3": "-378961",
    "P4": "0",
    "STANDARD SIZE": "Hard Drawn; Chrome Silicon",
    "POISSONS RATIO": "0.30",
    "COMMENTS": ""
  },
  {
    "NAME": "Carbon Valve",
    "CATEGORY": "Round",
    "SPECIFICATION": "ASTM A230",
    "TORSION MODULUS (PSI)": "11500000",
    "YOUNGS MODULUS (PSI)": "30000000",
    "DENSITY (LB/IN^3)": "0.284",
    "ALLOWABLE % TENSILE": "45",
    "% TENSILE TO SET": "65",
    "ALLOWABLE % BENDING": "85",
    "SF": "",
    "MIN DIAMETER/WIDTH (in)": "0.17",
    "MAX DIAMETER/WIDTH (in)": "0.625",
    "EQUATION TYPE": "Binomial",
    "P0": "1000",
    "P1": "0.3923",
    "P2": "0.00456",
    "P3": "1.63E-06",
    "P4": "4.3011",
    "STANDARD SIZE": "Hard Drawn; Chrome Silicon",
    "POISSONS RATIO": "0.30",
    "COMMENTS": ""
  },
  {
    "NAME": "Hard Drawn - Valve",
    "CATEGORY": "Round",
    "SPECIFICATION": "SAE J172",
    "TORSION MODULUS (PSI)": "11500000",
    "YOUNGS MODULUS (PSI)": "30000000",
    "DENSITY (LB/IN^3)": "0.284",
    "ALLOWABLE % TENSILE": "45",
    "% TENSILE TO SET": "60",
    "ALLOWABLE % BENDING": "80",
    "SF": "",
    "MIN DIAMETER/WIDTH (in)": "0.17",
    "MAX DIAMETER/WIDTH (in)": "0.625",
    "EQUATION TYPE": "Binomial",
    "P0": "1000",
    "P1": "7027.6",
    "P2": "0.038471",
    "P3": "0.013102",
    "P4": "0.36792",
    "STANDARD SIZE": "Hard Drawn; Chrome Silicon",
    "POISSONS RATIO": "0.30",
    "COMMENTS": ""
  },
  {
    "NAME": "Zinc coated Music",
    "CATEGORY": "Round",
    "SPECIFICATION": "ASTM A228",
    "TORSION MODULUS (PSI)": "11500000",
    "YOUNGS MODULUS (PSI)": "30000000",
    "DENSITY (LB/IN^3)": "0.285",
    "ALLOWABLE % TENSILE": "45",
    "% TENSILE TO SET": "60",
    "ALLOWABLE % BENDING": "80",
    "SF": "",
    "MIN DIAMETER/WIDTH (in)": "0.005",
    "MAX DIAMETER/WIDTH (in)": "0.25",
    "EQUATION TYPE": "Binomial",
    "P0": "1000",
    "P1": "645.5",
    "P2": "0.0075628",
    "P3": "0.0012308",
    "P4": "0.52625",
    "STANDARD SIZE": "Music Wire; Stainless Steel",
    "POISSONS RATIO": "0.30",
    "COMMENTS": ""
  },
  {
    "NAME": "17-7 Stainless CH900",
    "CATEGORY": "Flat",
    "SPECIFICATION": "",
    "TORSION MODULUS (PSI)": "",
    "YOUNGS MODULUS (PSI)": "29500000",
    "DENSITY (LB/IN^3)": "0.282",
    "ALLOWABLE % TENSILE": "",
    "% TENSILE TO SET": "",
    "ALLOWABLE % BENDING": "70",
    "SF": "1.6",
    "MIN DIAMETER/WIDTH (in)": "0.005",
    "MAX DIAMETER/WIDTH (in)": "",
    "EQUATION TYPE": "Constant",
    "P0": "240000",
    "P1": "",
    "P2": "",
    "P3": "",
    "P4": "",
    "STANDARD SIZE": "No Standard Size",
    "POISSONS RATIO": "0.30",
    "COMMENTS": ""
  },
  {
    "NAME": "17-7 Stainless Cond A",
    "CATEGORY": "Flat",
    "SPECIFICATION": "",
    "TORSION MODULUS (PSI)": "",
    "YOUNGS MODULUS (PSI)": "29500000",
    "DENSITY (LB/IN^3)": "0.282",
    "ALLOWABLE % TENSILE": "",
    "% TENSILE TO SET": "",
    "ALLOWABLE % BENDING": "70",
    "SF": "1.6",
    "MIN DIAMETER/WIDTH (in)": "0.005",
    "MAX DIAMETER/WIDTH (in)": "",
    "EQUATION TYPE": "Constant",
    "P0": "180000",
    "P1": "",
    "P2": "",
    "P3": "",
    "P4": "",
    "STANDARD SIZE": "No Standard Size",
    "POISSONS RATIO": "0.30",
    "COMMENTS": ""
  },
  {
    "NAME": "Stainless 302",
    "CATEGORY": "Flat",
    "SPECIFICATION": "",
    "TORSION MODULUS (PSI)": "",
    "YOUNGS MODULUS (PSI)": "28000000",
    "DENSITY (LB/IN^3)": "0.286",
    "ALLOWABLE % TENSILE": "",
    "% TENSILE TO SET": "",
    "ALLOWABLE % BENDING": "70",
    "SF": "1.6",
    "MIN DIAMETER/WIDTH (in)": "0.005",
    "MAX DIAMETER/WIDTH (in)": "",
    "EQUATION TYPE": "Constant",
    "P0": "180000",
    "P1": "",
    "P2": "",
    "P3": "",
    "P4": "",
    "STANDARD SIZE": "No Standard Size",
    "POISSONS RATIO": "0.30",
    "COMMENTS": ""
  },
  {
    "NAME": "Stainless 304",
    "CATEGORY": "Flat",
    "SPECIFICATION": "",
    "TORSION MODULUS (PSI)": "",
    "YOUNGS MODULUS (PSI)": "28000000",
    "DENSITY (LB/IN^3)": "0.286",
    "ALLOWABLE % TENSILE": "",
    "% TENSILE TO SET": "",
    "ALLOWABLE % BENDING": "70",
    "SF": "1.6",
    "MIN DIAMETER/WIDTH (in)": "0.005",
    "MAX DIAMETER/WIDTH (in)": "",
    "EQUATION TYPE": "Constant",
    "P0": "160000",
    "P1": "",
    "P2": "",
    "P3": "",
    "P4": "",
    "STANDARD SIZE": "No Standard Size",
    "POISSONS RATIO": "0.30",
    "COMMENTS": ""
  },
  {
    "NAME": "Stainless 316",
    "CATEGORY": "Flat",
    "SPECIFICATION": "",
    "TORSION MODULUS (PSI)": "",
    "YOUNGS MODULUS (PSI)": "28000000",
    "DENSITY (LB/IN^3)": "0.286",
    "ALLOWABLE % TENSILE": "",
    "% TENSILE TO SET": "",
    "ALLOWABLE % BENDING": "70",
    "SF": "1.6",
    "MIN DIAMETER/WIDTH (in)": "0.005",
    "MAX DIAMETER/WIDTH (in)": "",
    "EQUATION TYPE": "Constant",
    "P0": "160000",
    "P1": "",
    "P2": "",
    "P3": "",
    "P4": "",
    "STANDARD SIZE": "No Standard Size",
    "POISSONS RATIO": "0.30",
    "COMMENTS": ""
  },
  {
    "NAME": "Stainless 301 Full hard",
    "CATEGORY": "Flat",
    "SPECIFICATION": "",
    "TORSION MODULUS (PSI)": "",
    "YOUNGS MODULUS (PSI)": "28000000",
    "DENSITY (LB/IN^3)": "0.286",
    "ALLOWABLE % TENSILE": "",
    "% TENSILE TO SET": "",
    "ALLOWABLE % BENDING": "70",
    "SF": "1.6",
    "MIN DIAMETER/WIDTH (in)": "0.005",
    "MAX DIAMETER/WIDTH (in)": "",
    "EQUATION TYPE": "Constant",
    "P0": "185000",
    "P1": "",
    "P2": "",
    "P3": "",
    "P4": "",
    "STANDARD SIZE": "No Standard Size",
    "POISSONS RATIO": "0.30",
    "COMMENTS": ""
  },
  {
    "NAME": "Stainless 301 3/4 hard",
    "CATEGORY": "Flat",
    "SPECIFICATION": "",
    "TORSION MODULUS (PSI)": "",
    "YOUNGS MODULUS (PSI)": "28000000",
    "DENSITY (LB/IN^3)": "0.286",
    "ALLOWABLE % TENSILE": "",
    "% TENSILE TO SET": "",
    "ALLOWABLE % BENDING": "70",
    "SF": "1.6",
    "MIN DIAMETER/WIDTH (in)": "0.005",
    "MAX DIAMETER/WIDTH (in)": "",
    "EQUATION TYPE": "Constant",
    "P0": "175000",
    "P1": "",
    "P2": "",
    "P3": "",
    "P4": "",
    "STANDARD SIZE": "No Standard Size",
    "POISSONS RATIO": "0.30",
    "COMMENTS": ""
  },
  {
    "NAME": "Stainless 301 1/2 hard",
    "CATEGORY": "Flat",
    "SPECIFICATION": "",
    "TORSION MODULUS (PSI)": "",
    "YOUNGS MODULUS (PSI)": "28000000",
    "DENSITY (LB/IN^3)": "0.286",
    "ALLOWABLE % TENSILE": "",
    "% TENSILE TO SET": "",
    "ALLOWABLE % BENDING": "70",
    "SF": "1.6",
    "MIN DIAMETER/WIDTH (in)": "0.005",
    "MAX DIAMETER/WIDTH (in)": "",
    "EQUATION TYPE": "Constant",
    "P0": "150000",
    "P1": "",
    "P2": "",
    "P3": "",
    "P4": "",
    "STANDARD SIZE": "No Standard Size",
    "POISSONS RATIO": "0.30",
    "COMMENTS": ""
  },
  {
    "NAME": "Stainless 301 1/4 hard",
    "CATEGORY": "Flat",
    "SPECIFICATION": "",
    "TORSION MODULUS (PSI)": "",
    "YOUNGS MODULUS (PSI)": "28000000",
    "DENSITY (LB/IN^3)": "0.286",
    "ALLOWABLE % TENSILE": "",
    "% TENSILE TO SET": "",
    "ALLOWABLE % BENDING": "70",
    "SF": "1.6",
    "MIN DIAMETER/WIDTH (in)": "0.005",
    "MAX DIAMETER/WIDTH (in)": "",
    "EQUATION TYPE": "Constant",
    "P0": "125000",
    "P1": "",
    "P2": "",
    "P3": "",
    "P4": "",
    "STANDARD SIZE": "No Standard Size",
    "POISSONS RATIO": "0.30",
    "COMMENTS": ""
  },
  {
    "NAME": "High Carbon 1095 A",
    "CATEGORY": "Flat",
    "SPECIFICATION": "AISI 1095",
    "TORSION MODULUS (PSI)": "",
    "YOUNGS MODULUS (PSI)": "30000000",
    "DENSITY (LB/IN^3)": "0.284",
    "ALLOWABLE % TENSILE": "",
    "% TENSILE TO SET": "",
    "ALLOWABLE % BENDING": "70",
    "SF": "2.75",
    "MIN DIAMETER/WIDTH (in)": "0.005",
    "MAX DIAMETER/WIDTH (in)": "",
    "EQUATION TYPE": "Constant",
    "P0": "225000",
    "P1": "",
    "P2": "",
    "P3": "",
    "P4": "",
    "STANDARD SIZE": "No Standard Size",
    "POISSONS RATIO": "0.30",
    "COMMENTS": ""
  },
  {
    "NAME": "1095 Blue TORSIONAL MODULUSered",
    "CATEGORY": "Flat",
    "SPECIFICATION": "AISI 1095",
    "TORSION MODULUS (PSI)": "",
    "YOUNGS MODULUS (PSI)": "30000000",
    "DENSITY (LB/IN^3)": "0.284",
    "ALLOWABLE % TENSILE": "",
    "% TENSILE TO SET": "",
    "ALLOWABLE % BENDING": "70",
    "SF": "2.75",
    "MIN DIAMETER/WIDTH (in)": "0.005",
    "MAX DIAMETER/WIDTH (in)": "",
    "EQUATION TYPE": "Constant",
    "P0": "225000",
    "P1": "",
    "P2": "",
    "P3": "",
    "P4": "",
    "STANDARD SIZE": "No Standard Size",
    "POISSONS RATIO": "0.30",
    "COMMENTS": ""
  },
  {
    "NAME": "Reg. Carbon 1075",
    "CATEGORY": "Flat",
    "SPECIFICATION": "",
    "TORSION MODULUS (PSI)": "",
    "YOUNGS MODULUS (PSI)": "30000000",
    "DENSITY (LB/IN^3)": "0.284",
    "ALLOWABLE % TENSILE": "",
    "% TENSILE TO SET": "",
    "ALLOWABLE % BENDING": "70",
    "SF": "2.75",
    "MIN DIAMETER/WIDTH (in)": "0.005",
    "MAX DIAMETER/WIDTH (in)": "",
    "EQUATION TYPE": "Constant",
    "P0": "220000",
    "P1": "",
    "P2": "",
    "P3": "",
    "P4": "",
    "STANDARD SIZE": "No Standard Size",
    "POISSONS RATIO": "0.30",
    "COMMENTS": ""
  },
  {
    "NAME": "Med. Carbon 1050",
    "CATEGORY": "Flat",
    "SPECIFICATION": "",
    "TORSION MODULUS (PSI)": "",
    "YOUNGS MODULUS (PSI)": "30000000",
    "DENSITY (LB/IN^3)": "0.284",
    "ALLOWABLE % TENSILE": "",
    "% TENSILE TO SET": "",
    "ALLOWABLE % BENDING": "70",
    "SF": "2.75",
    "MIN DIAMETER/WIDTH (in)": "0.005",
    "MAX DIAMETER/WIDTH (in)": "",
    "EQUATION TYPE": "Constant",
    "P0": "200000",
    "P1": "",
    "P2": "",
    "P3": "",
    "P4": "",
    "STANDARD SIZE": "No Standard Size",
    "POISSONS RATIO": "0.30",
    "COMMENTS": ""
  },
  {
    "NAME": "Chrome Silicon",
    "CATEGORY": "Flat",
    "SPECIFICATION": "ASTM A401",
    "TORSION MODULUS (PSI)": "",
    "YOUNGS MODULUS (PSI)": "30000000",
    "DENSITY (LB/IN^3)": "0.285",
    "ALLOWABLE % TENSILE": "",
    "% TENSILE TO SET": "",
    "ALLOWABLE % BENDING": "70",
    "SF": "1.6",
    "MIN DIAMETER/WIDTH (in)": "0.005",
    "MAX DIAMETER/WIDTH (in)": "",
    "EQUATION TYPE": "Constant",
    "P0": "220000",
    "P1": "",
    "P2": "",
    "P3": "",
    "P4": "",
    "STANDARD SIZE": "No Standard Size",
    "POISSONS RATIO": "0.30",
    "COMMENTS": ""
  },
  {
    "NAME": "Chrome Vanadium",
    "CATEGORY": "Flat",
    "SPECIFICATION": "ASTM A231/A232",
    "TORSION MODULUS (PSI)": "",
    "YOUNGS MODULUS (PSI)": "30000000",
    "DENSITY (LB/IN^3)": "0.285",
    "ALLOWABLE % TENSILE": "",
    "% TENSILE TO SET": "",
    "ALLOWABLE % BENDING": "70",
    "SF": "1.6",
    "MIN DIAMETER/WIDTH (in)": "0.005",
    "MAX DIAMETER/WIDTH (in)": "",
    "EQUATION TYPE": "Constant",
    "P0": "220000",
    "P1": "",
    "P2": "",
    "P3": "",
    "P4": "",
    "STANDARD SIZE": "No Standard Size",
    "POISSONS RATIO": "0.30",
    "COMMENTS": ""
  },
  {
    "NAME": "Phosphor Bronze",
    "CATEGORY": "Round",
    "SPECIFICATION": "ASTM B159",
    "TORSION MODULUS (PSI)": "6250000",
    "YOUNGS MODULUS (PSI)": "15000000",
    "DENSITY (LB/IN^3)": "0.32",
    "ALLOWABLE % TENSILE": "40",
    "% TENSILE TO SET": "55",
    "ALLOWABLE % BENDING": "60",
    "SF": "",
    "MIN DIAMETER/WIDTH (in)": "0.005",
    "MAX DIAMETER/WIDTH (in)": "0.625",
    "EQUATION TYPE": "Binomial",
    "P0": "1000",
    "P1": "0.107",
    "P2": "0.00772",
    "P3": "7.30E-07",
    "P4": "2.6468",
    "STANDARD SIZE": "Copper; Brass; Bronze",
    "POISSONS RATIO": "0.30",
    "COMMENTS": ""
  },
  {
    "NAME": "Beryllium Copper",
    "CATEGORY": "Round",
    "SPECIFICATION": "ASTM B197",
    "TORSION MODULUS (PSI)": "7000000",
    "YOUNGS MODULUS (PSI)": "18500000",
    "DENSITY (LB/IN^3)": "0.298",
    "ALLOWABLE % TENSILE": "45",
    "% TENSILE TO SET": "55",
    "ALLOWABLE % BENDING": "60",
    "SF": "",
    "MIN DIAMETER/WIDTH (in)": "0.005",
    "MAX DIAMETER/WIDTH (in)": "0.625",
    "EQUATION TYPE": "Binomial",
    "P0": "1000000",
    "P1": "0.038",
    "P2": "5.88",
    "P3": "2.10E-07",
    "P4": "5.19499",
    "STANDARD SIZE": "Copper; Brass; Bronze",
    "POISSONS RATIO": "0.30",
    "COMMENTS": ""
  },
  {
    "NAME": "Spring Brass",
    "CATEGORY": "Round",
    "SPECIFICATION": "ASTM B134",
    "TORSION MODULUS (PSI)": "6000000",
    "YOUNGS MODULUS (PSI)": "16000000",
    "DENSITY (LB/IN^3)": "0.308",
    "ALLOWABLE % TENSILE": "35",
    "% TENSILE TO SET": "55",
    "ALLOWABLE % BENDING": "60",
    "SF": "",
    "MIN DIAMETER/WIDTH (in)": "0.005",
    "MAX DIAMETER/WIDTH (in)": "0.625",
    "EQUATION TYPE": "Constant",
    "P0": "120000",
    "P1": "0",
    "P2": "0",
    "P3": "0",
    "P4": "0",
    "STANDARD SIZE": "Copper; Brass; Bronze",
    "POISSONS RATIO": "0.30",
    "COMMENTS": ""
  },
  {
    "NAME": "Phosphor Bronze",
    "CATEGORY": "Flat",
    "SPECIFICATION": "",
    "TORSION MODULUS (PSI)": "",
    "YOUNGS MODULUS (PSI)": "15000000",
    "DENSITY (LB/IN^3)": "0.3",
    "ALLOWABLE % TENSILE": "",
    "% TENSILE TO SET": "",
    "ALLOWABLE % BENDING": "70",
    "SF": "1.6",
    "MIN DIAMETER/WIDTH (in)": "0.005",
    "MAX DIAMETER/WIDTH (in)": "",
    "EQUATION TYPE": "Constant",
    "P0": "107000",
    "P1": "",
    "P2": "",
    "P3": "",
    "P4": "",
    "STANDARD SIZE": "No Standard Size",
    "POISSONS RATIO": "0.34",
    "COMMENTS": ""
  },
  {
    "NAME": "Beryllium Copper",
    "CATEGORY": "Flat",
    "SPECIFICATION": "ASTM B197",
    "TORSION MODULUS (PSI)": "",
    "YOUNGS MODULUS (PSI)": "18500000",
    "DENSITY (LB/IN^3)": "0.3",
    "ALLOWABLE % TENSILE": "",
    "% TENSILE TO SET": "",
    "ALLOWABLE % BENDING": "70",
    "SF": "1.6",
    "MIN DIAMETER/WIDTH (in)": "0.005",
    "MAX DIAMETER/WIDTH (in)": "",
    "EQUATION TYPE": "Constant",
    "P0": "170000",
    "P1": "",
    "P2": "",
    "P3": "",
    "P4": "",
    "STANDARD SIZE": "No Standard Size",
    "POISSONS RATIO": "0.30",
    "COMMENTS": ""
  },
  {
    "NAME": "Inconel X750 (#1T) <1000F >025 to 500 Incl",
    "CATEGORY": "Round",
    "SPECIFICATION": "AMS 5698",
    "TORSION MODULUS (PSI)": "11000000",
    "YOUNGS MODULUS (PSI)": "31000000",
    "DENSITY (LB/IN^3)": "0.299",
    "ALLOWABLE % TENSILE": "40",
    "% TENSILE TO SET": "55",
    "ALLOWABLE % BENDING": "80",
    "SF": "",
    "MIN DIAMETER/WIDTH (in)": "0.005",
    "MAX DIAMETER/WIDTH (in)": "0.5",
    "EQUATION TYPE": "Constant",
    "P0": "165000",
    "P1": "0",
    "P2": "0",
    "P3": "0",
    "P4": "0",
    "STANDARD SIZE": "Music Wire; Stainless Steel",
    "POISSONS RATIO": "0.30",
    "COMMENTS": "For applications up to 1000F. See Inconel X750 Design Notes. E & G are room TORSIONAL MODULUSerature values."
  },
  {
    "NAME": "Inconel X750 (#1T) <1000F <025 Incl",
    "CATEGORY": "Round",
    "SPECIFICATION": "AMS 5698",
    "TORSION MODULUS (PSI)": "11000000",
    "YOUNGS MODULUS (PSI)": "31000000",
    "DENSITY (LB/IN^3)": "0.299",
    "ALLOWABLE % TENSILE": "40",
    "% TENSILE TO SET": "55",
    "ALLOWABLE % BENDING": "80",
    "SF": "",
    "MIN DIAMETER/WIDTH (in)": "0.005",
    "MAX DIAMETER/WIDTH (in)": "0.025",
    "EQUATION TYPE": "Constant",
    "P0": "155000",
    "P1": "0",
    "P2": "0",
    "P3": "0",
    "P4": "0",
    "STANDARD SIZE": "Music Wire; Stainless Steel",
    "POISSONS RATIO": "0.30",
    "COMMENTS": "For applications up to 1000F. See Inconel X750 Design Notes. E & G are room TORSIONAL MODULUSerature values."
  },
  {
    "NAME": "Inconel 718",
    "CATEGORY": "Round",
    "SPECIFICATION": "UNS N07718",
    "TORSION MODULUS (PSI)": "11200000",
    "YOUNGS MODULUS (PSI)": "29000000",
    "DENSITY (LB/IN^3)": "0.296",
    "ALLOWABLE % TENSILE": "40",
    "% TENSILE TO SET": "55",
    "ALLOWABLE % BENDING": "80",
    "SF": "",
    "MIN DIAMETER/WIDTH (in)": "0.005",
    "MAX DIAMETER/WIDTH (in)": "0.625",
    "EQUATION TYPE": "Constant",
    "P0": "210000",
    "P1": "0",
    "P2": "0",
    "P3": "0",
    "P4": "0",
    "STANDARD SIZE": "Music Wire; Stainless Steel",
    "POISSONS RATIO": "0.30",
    "COMMENTS": ""
  },
  {
    "NAME": "Inconel 600",
    "CATEGORY": "Round",
    "SPECIFICATION": "QQ W 390",
    "TORSION MODULUS (PSI)": "11000000",
    "YOUNGS MODULUS (PSI)": "31000000",
    "DENSITY (LB/IN^3)": "0.304",
    "ALLOWABLE % TENSILE": "40",
    "% TENSILE TO SET": "55",
    "ALLOWABLE % BENDING": "80",
    "SF": "",
    "MIN DIAMETER/WIDTH (in)": "0.005",
    "MAX DIAMETER/WIDTH (in)": "0.625",
    "EQUATION TYPE": "Binomial",
    "P0": "1000",
    "P1": "0.0279",
    "P2": "0.00589",
    "P3": "1.50E-07",
    "P4": "3.91691",
    "STANDARD SIZE": "Music Wire; Stainless Steel",
    "POISSONS RATIO": "0.31",
    "COMMENTS": ""
  },
  {
    "NAME": "Inconel X750 (ST) LT700F 250 Incl",
    "CATEGORY": "Round",
    "SPECIFICATION": "AMS 5699",
    "TORSION MODULUS (PSI)": "11000000",
    "YOUNGS MODULUS (PSI)": "31000000",
    "DENSITY (LB/IN^3)": "0.299",
    "ALLOWABLE % TENSILE": "40",
    "% TENSILE TO SET": "55",
    "ALLOWABLE % BENDING": "80",
    "SF": "",
    "MIN DIAMETER/WIDTH (in)": "0.005",
    "MAX DIAMETER/WIDTH (in)": "0.25",
    "EQUATION TYPE": "Constant",
    "P0": "220000",
    "P1": "0",
    "P2": "0",
    "P3": "0",
    "P4": "0",
    "STANDARD SIZE": "Music Wire; Stainless Steel",
    "POISSONS RATIO": "0.30",
    "COMMENTS": "For applications up to 700F. See Inconel X750 Design Notes. E & G are room TORSIONAL MODULUSerature values."
  },
  {
    "NAME": "Inconel X750 (ST) LT700F >250 to 418 Incl",
    "CATEGORY": "Round",
    "SPECIFICATION": "AMS 5699",
    "TORSION MODULUS (PSI)": "11000000",
    "YOUNGS MODULUS (PSI)": "31000000",
    "DENSITY (LB/IN^3)": "0.299",
    "ALLOWABLE % TENSILE": "40",
    "% TENSILE TO SET": "55",
    "ALLOWABLE % BENDING": "80",
    "SF": "",
    "MIN DIAMETER/WIDTH (in)": "0.005",
    "MAX DIAMETER/WIDTH (in)": "0.418",
    "EQUATION TYPE": "Constant",
    "P0": "200000",
    "P1": "0",
    "P2": "0",
    "P3": "0",
    "P4": "0",
    "STANDARD SIZE": "Music Wire; Stainless Steel",
    "POISSONS RATIO": "0.30",
    "COMMENTS": "For applications up to 700F. See Inconel X750 Design Notes. E & G are room TORSIONAL MODULUSerature values."
  },
  {
    "NAME": "Inconel X750 (ST) LT700F >418 to 625 Incl",
    "CATEGORY": "Round",
    "SPECIFICATION": "AMS 5699",
    "TORSION MODULUS (PSI)": "11000000",
    "YOUNGS MODULUS (PSI)": "31000000",
    "DENSITY (LB/IN^3)": "0.299",
    "ALLOWABLE % TENSILE": "40",
    "% TENSILE TO SET": "55",
    "ALLOWABLE % BENDING": "80",
    "SF": "",
    "MIN DIAMETER/WIDTH (in)": "0.005",
    "MAX DIAMETER/WIDTH (in)": "0.625",
    "EQUATION TYPE": "Constant",
    "P0": "180000",
    "P1": "0",
    "P2": "0",
    "P3": "0",
    "P4": "0",
    "STANDARD SIZE": "Music Wire; Stainless Steel",
    "POISSONS RATIO": "0.30",
    "COMMENTS": "For applications up to 700F. See Inconel X750 Design Notes. E & G are room TORSIONAL MODULUSerature values."
  },
  {
    "NAME": "Inconel X750 (ST) 1000 to 1300F 250 Incl",
    "CATEGORY": "Round",
    "SPECIFICATION": "AMS 5699",
    "TORSION MODULUS (PSI)": "11000000",
    "YOUNGS MODULUS (PSI)": "31000000",
    "DENSITY (LB/IN^3)": "0.299",
    "ALLOWABLE % TENSILE": "40",
    "% TENSILE TO SET": "55",
    "ALLOWABLE % BENDING": "80",
    "SF": "",
    "MIN DIAMETER/WIDTH (in)": "0.005",
    "MAX DIAMETER/WIDTH (in)": "0.25",
    "EQUATION TYPE": "Constant",
    "P0": "150000",
    "P1": "0",
    "P2": "0",
    "P3": "0",
    "P4": "0",
    "STANDARD SIZE": "Music Wire; Stainless Steel",
    "POISSONS RATIO": "0.30",
    "COMMENTS": "For applications at 1000 to 1300F. See Inconel X750 Design Notes. E & G are room TORSIONAL MODULUSerature values."
  },
  {
    "NAME": "Inconel X750 (ST) 1000 to 1300F >250 to 625 Incl",
    "CATEGORY": "Round",
    "SPECIFICATION": "AMS 5699",
    "TORSION MODULUS (PSI)": "11000000",
    "YOUNGS MODULUS (PSI)": "31000000",
    "DENSITY (LB/IN^3)": "0.299",
    "ALLOWABLE % TENSILE": "40",
    "% TENSILE TO SET": "55",
    "ALLOWABLE % BENDING": "80",
    "SF": "",
    "MIN DIAMETER/WIDTH (in)": "0.005",
    "MAX DIAMETER/WIDTH (in)": "0.625",
    "EQUATION TYPE": "Constant",
    "P0": "140000",
    "P1": "0",
    "P2": "0",
    "P3": "0",
    "P4": "0",
    "STANDARD SIZE": "Music Wire; Stainless Steel",
    "POISSONS RATIO": "0.30",
    "COMMENTS": "For applications at 1000 to 1300F. See Inconel X750 Design Notes. E & G are room TORSIONAL MODULUSerature values."
  },
  {
    "NAME": "Inconel 718",
    "CATEGORY": "Flat",
    "SPECIFICATION": "UNS N07718",
    "TORSION MODULUS (PSI)": "",
    "YOUNGS MODULUS (PSI)": "29000000",
    "DENSITY (LB/IN^3)": "0.307",
    "ALLOWABLE % TENSILE": "",
    "% TENSILE TO SET": "",
    "ALLOWABLE % BENDING": "70",
    "SF": "1.6",
    "MIN DIAMETER/WIDTH (in)": "0.005",
    "MAX DIAMETER/WIDTH (in)": "",
    "EQUATION TYPE": "Constant",
    "P0": "180000",
    "P1": "",
    "P2": "",
    "P3": "",
    "P4": "",
    "STANDARD SIZE": "No Standard Size",
    "POISSONS RATIO": "0.30",
    "COMMENTS": ""
  },
  {
    "NAME": "Inconel 600",
    "CATEGORY": "Flat",
    "SPECIFICATION": "UNS N06600",
    "TORSION MODULUS (PSI)": "",
    "YOUNGS MODULUS (PSI)": "30000000",
    "DENSITY (LB/IN^3)": "0.3",
    "ALLOWABLE % TENSILE": "",
    "% TENSILE TO SET": "",
    "ALLOWABLE % BENDING": "70",
    "SF": "1.6",
    "MIN DIAMETER/WIDTH (in)": "0.005",
    "MAX DIAMETER/WIDTH (in)": "",
    "EQUATION TYPE": "Constant",
    "P0": "200000",
    "P1": "",
    "P2": "",
    "P3": "",
    "P4": "",
    "STANDARD SIZE": "No Standard Size",
    "POISSONS RATIO": "0.30",
    "COMMENTS": ""
  },
  {
    "NAME": "A-286 Alloy",
    "CATEGORY": "Round",
    "SPECIFICATION": "AMS 5732",
    "TORSION MODULUS (PSI)": "11200000",
    "YOUNGS MODULUS (PSI)": "28800000",
    "DENSITY (LB/IN^3)": "0.287",
    "ALLOWABLE % TENSILE": "35",
    "% TENSILE TO SET": "55",
    "ALLOWABLE % BENDING": "60",
    "SF": "",
    "MIN DIAMETER/WIDTH (in)": "0.25",
    "MAX DIAMETER/WIDTH (in)": "0.25",
    "EQUATION TYPE": "Constant",
    "P0": "200000",
    "P1": "0",
    "P2": "0",
    "P3": "0",
    "P4": "0",
    "STANDARD SIZE": "Titanium; MP35N",
    "POISSONS RATIO": "0.30",
    "COMMENTS": "Can be used in cryogenic to 750F in the TORSIONAL MODULUSered and staged condition."
  },
  {
    "NAME": "A 286 Alloy",
    "CATEGORY": "Flat",
    "SPECIFICATION": "AMS 5731",
    "TORSION MODULUS (PSI)": "",
    "YOUNGS MODULUS (PSI)": "29000000",
    "DENSITY (LB/IN^3)": "0.285",
    "ALLOWABLE % TENSILE": "",
    "% TENSILE TO SET": "",
    "ALLOWABLE % BENDING": "70",
    "SF": "1.6",
    "MIN DIAMETER/WIDTH (in)": "0.005",
    "MAX DIAMETER/WIDTH (in)": "",
    "EQUATION TYPE": "Constant",
    "P0": "160000",
    "P1": "",
    "P2": "",
    "P3": "",
    "P4": "",
    "STANDARD SIZE": "No Standard Size",
    "POISSONS RATIO": "0.30",
    "COMMENTS": ""
  },
  {
    "NAME": "Elgiloy",
    "CATEGORY": "Round",
    "SPECIFICATION": "AMS 5834",
    "TORSION MODULUS (PSI)": "11700000",
    "YOUNGS MODULUS (PSI)": "29500000",
    "DENSITY (LB/IN^3)": "0.3",
    "ALLOWABLE % TENSILE": "45",
    "% TENSILE TO SET": "55",
    "ALLOWABLE % BENDING": "80",
    "SF": "",
    "MIN DIAMETER/WIDTH (in)": "0.25",
    "MAX DIAMETER/WIDTH (in)": "0.625",
    "EQUATION TYPE": "Binomial",
    "P0": "1000",
    "P1": "-3525",
    "P2": "-0.007",
    "P3": "-0.00233",
    "P4": "0.0208",
    "STANDARD SIZE": "Titanium; MP35N",
    "POISSONS RATIO": "0.30",
    "COMMENTS": ""
  },
  {
    "NAME": "MP35N",
    "CATEGORY": "Round",
    "SPECIFICATION": "AMS 5845",
    "TORSION MODULUS (PSI)": "12000000",
    "YOUNGS MODULUS (PSI)": "33000000",
    "DENSITY (LB/IN^3)": "0.304",
    "ALLOWABLE % TENSILE": "45",
    "% TENSILE TO SET": "55",
    "ALLOWABLE % BENDING": "80",
    "SF": "",
    "MIN DIAMETER/WIDTH (in)": "0.25",
    "MAX DIAMETER/WIDTH (in)": "0.625",
    "EQUATION TYPE": "Binomial",
    "P0": "1000",
    "P1": "-9260",
    "P2": "-0.0123",
    "P3": "-0.0348",
    "P4": "1.288",
    "STANDARD SIZE": "Titanium; MP35N",
    "POISSONS RATIO": "0.30",
    "COMMENTS": ""
  },
  {
    "NAME": "Monel 400",
    "CATEGORY": "Round",
    "SPECIFICATION": "AMS 7233",
    "TORSION MODULUS (PSI)": "9600000",
    "YOUNGS MODULUS (PSI)": "26000000",
    "DENSITY (LB/IN^3)": "0.319",
    "ALLOWABLE % TENSILE": "40",
    "% TENSILE TO SET": "55",
    "ALLOWABLE % BENDING": "60",
    "SF": "",
    "MIN DIAMETER/WIDTH (in)": "0.005",
    "MAX DIAMETER/WIDTH (in)": "0.625",
    "EQUATION TYPE": "Binomial",
    "P0": "1000",
    "P1": "15.196",
    "P2": "0.00746",
    "P3": "9.10E-05",
    "P4": "1.7318",
    "STANDARD SIZE": "Music Wire; Stainless Steel",
    "POISSONS RATIO": "0.31",
    "COMMENTS": ""
  },
  {
    "NAME": "Monel K500",
    "CATEGORY": "Round",
    "SPECIFICATION": "QQ N 286",
    "TORSION MODULUS (PSI)": "9600000",
    "YOUNGS MODULUS (PSI)": "26000000",
    "DENSITY (LB/IN^3)": "0.306",
    "ALLOWABLE % TENSILE": "40",
    "% TENSILE TO SET": "55",
    "ALLOWABLE % BENDING": "60",
    "SF": "",
    "MIN DIAMETER/WIDTH (in)": "0.005",
    "MAX DIAMETER/WIDTH (in)": "0.625",
    "EQUATION TYPE": "Binomial",
    "P0": "1000000",
    "P1": "0.24",
    "P2": "5.88",
    "P3": "1.33E-06",
    "P4": "7.0723",
    "STANDARD SIZE": "Music Wire; Stainless Steel",
    "POISSONS RATIO": "0.31",
    "COMMENTS": ""
  },
  {
    "NAME": "Monel 400",
    "CATEGORY": "Flat",
    "SPECIFICATION": "",
    "TORSION MODULUS (PSI)": "",
    "YOUNGS MODULUS (PSI)": "26000000",
    "DENSITY (LB/IN^3)": "0.3",
    "ALLOWABLE % TENSILE": "",
    "% TENSILE TO SET": "",
    "ALLOWABLE % BENDING": "70",
    "SF": "1.6",
    "MIN DIAMETER/WIDTH (in)": "0.005",
    "MAX DIAMETER/WIDTH (in)": "",
    "EQUATION TYPE": "Constant",
    "P0": "170000",
    "P1": "",
    "P2": "",
    "P3": "",
    "P4": "",
    "STANDARD SIZE": "No Standard Size",
    "POISSONS RATIO": "0.31",
    "COMMENTS": ""
  },
  {
    "NAME": "Monel K500",
    "CATEGORY": "Flat",
    "SPECIFICATION": "",
    "TORSION MODULUS (PSI)": "",
    "YOUNGS MODULUS (PSI)": "26000000",
    "DENSITY (LB/IN^3)": "0.3",
    "ALLOWABLE % TENSILE": "",
    "% TENSILE TO SET": "",
    "ALLOWABLE % BENDING": "70",
    "SF": "1.6",
    "MIN DIAMETER/WIDTH (in)": "0.005",
    "MAX DIAMETER/WIDTH (in)": "",
    "EQUATION TYPE": "Constant",
    "P0": "170000",
    "P1": "",
    "P2": "",
    "P3": "",
    "P4": "",
    "STANDARD SIZE": "No Standard Size",
    "POISSONS RATIO": "0.31",
    "COMMENTS": ""
  },
  {
    "NAME": "Hastelloy C276",
    "CATEGORY": "Round",
    "SPECIFICATION": "ASTM B574",
    "TORSION MODULUS (PSI)": "11400000",
    "YOUNGS MODULUS (PSI)": "29800000",
    "DENSITY (LB/IN^3)": "0.321",
    "ALLOWABLE % TENSILE": "40",
    "% TENSILE TO SET": "55",
    "ALLOWABLE % BENDING": "80",
    "SF": "",
    "MIN DIAMETER/WIDTH (in)": "0.005",
    "MAX DIAMETER/WIDTH (in)": "0.45",
    "EQUATION TYPE": "Polynomial",
    "P0": "241136",
    "P1": "-113636",
    "P2": "0",
    "P3": "0",
    "P4": "0",
    "STANDARD SIZE": "Music Wire; Stainless Steel",
    "POISSONS RATIO": "0.30",
    "COMMENTS": "Sample data provided by Elgiloy, referencing ASTM B574, ASTM A370 and AMS 2269."
  },
  {
    "NAME": "Nimonic 90",
    "CATEGORY": "Round",
    "SPECIFICATION": "BSI BS 3HR 501:2011",
    "TORSION MODULUS (PSI)": "11900000",
    "YOUNGS MODULUS (PSI)": "32000000",
    "DENSITY (LB/IN^3)": "0.296",
    "ALLOWABLE % TENSILE": "40",
    "% TENSILE TO SET": "55",
    "ALLOWABLE % BENDING": "80",
    "SF": "",
    "MIN DIAMETER/WIDTH (in)": "0.005",
    "MAX DIAMETER/WIDTH (in)": "0.25",
    "EQUATION TYPE": "Constant",
    "P0": "189000",
    "P1": "0",
    "P2": "0",
    "P3": "0",
    "P4": "0",
    "STANDARD SIZE": "Music Wire; Stainless Steel",
    "POISSONS RATIO": "0.31",
    "COMMENTS": "For applications up to 700F. Heat treat at 1110F for 16 hours or heat treat at 1200F for 4 hours."
  },
  {
    "NAME": "NI-Span C",
    "CATEGORY": "Round",
    "SPECIFICATION": "NI-Span C",
    "TORSION MODULUS (PSI)": "9700000",
    "YOUNGS MODULUS (PSI)": "27000000",
    "DENSITY (LB/IN^3)": "0.294",
    "ALLOWABLE % TENSILE": "40",
    "% TENSILE TO SET": "55",
    "ALLOWABLE % BENDING": "60",
    "SF": "",
    "MIN DIAMETER/WIDTH (in)": "0.005",
    "MAX DIAMETER/WIDTH (in)": "0.625",
    "EQUATION TYPE": "Constant",
    "P0": "190000",
    "P1": "0",
    "P2": "0",
    "P3": "0",
    "P4": "0",
    "STANDARD SIZE": "Music Wire; Stainless Steel",
    "POISSONS RATIO": "0.31",
    "COMMENTS": ""
  },
  {
    "NAME": "Ti 6Al 4V ELI",
    "CATEGORY": "Round",
    "SPECIFICATION": "ASTM F136 (for chemistry)",
    "TORSION MODULUS (PSI)": "6380000",
    "YOUNGS MODULUS (PSI)": "16500000",
    "DENSITY (LB/IN^3)": "0.16",
    "ALLOWABLE % TENSILE": "50",
    "% TENSILE TO SET": "55",
    "ALLOWABLE % BENDING": "60",
    "SF": "",
    "MIN DIAMETER/WIDTH (in)": "0.25",
    "MAX DIAMETER/WIDTH (in)": "0.03",
    "EQUATION TYPE": "Constant",
    "P0": "190000",
    "P1": "0",
    "P2": "0",
    "P3": "0",
    "P4": "0",
    "STANDARD SIZE": "Titanium; MP35N",
    "POISSONS RATIO": "0.33",
    "COMMENTS": "Ti 6Al 4V is supplied as grade 5 and grade 23. In some cases, grade 23 is substituted for grade 5."
  },
  {
    "NAME": "Ti 3-8-6-4-4",
    "CATEGORY": "Round",
    "SPECIFICATION": "AMS 4957",
    "TORSION MODULUS (PSI)": "5600000",
    "YOUNGS MODULUS (PSI)": "14400000",
    "DENSITY (LB/IN^3)": "0.174",
    "ALLOWABLE % TENSILE": "50",
    "% TENSILE TO SET": "55",
    "ALLOWABLE % BENDING": "60",
    "SF": "",
    "MIN DIAMETER/WIDTH (in)": "0.02",
    "MAX DIAMETER/WIDTH (in)": "0.625",
    "EQUATION TYPE": "Binomial",
    "P0": "1000",
    "P1": "-9549",
    "P2": "-0.00032",
    "P3": "-0.0497",
    "P4": "0.87",
    "STANDARD SIZE": "Titanium; MP35N",
    "POISSONS RATIO": "0.33",
    "COMMENTS": ""
  },
  {
    "NAME": "Ti 3-8-6-4-4 BAR",
    "CATEGORY": "Round",
    "SPECIFICATION": "AMS 4958",
    "TORSION MODULUS (PSI)": "5600000",
    "YOUNGS MODULUS (PSI)": "14600000",
    "DENSITY (LB/IN^3)": "0.175",
    "ALLOWABLE % TENSILE": "50",
    "% TENSILE TO SET": "55",
    "ALLOWABLE % BENDING": "60",
    "SF": "",
    "MIN DIAMETER/WIDTH (in)": "0.02",
    "MAX DIAMETER/WIDTH (in)": "0.625",
    "EQUATION TYPE": "Binomial",
    "P0": "1000",
    "P1": "-9549",
    "P2": "-0.00032",
    "P3": "-0.0497",
    "P4": "0.87",
    "STANDARD SIZE": "Titanium; MP35N",
    "POISSONS RATIO": "0.33",
    "COMMENTS": ""
  },
  {
    "NAME": "Ti-15-3-3-3",
    "CATEGORY": "Flat",
    "SPECIFICATION": "",
    "TORSION MODULUS (PSI)": "",
    "YOUNGS MODULUS (PSI)": "15000000",
    "DENSITY (LB/IN^3)": "0.174",
    "ALLOWABLE % TENSILE": "",
    "% TENSILE TO SET": "",
    "ALLOWABLE % BENDING": "70",
    "SF": "1.6",
    "MIN DIAMETER/WIDTH (in)": "0.005",
    "MAX DIAMETER/WIDTH (in)": "",
    "EQUATION TYPE": "Constant",
    "P0": "180000",
    "P1": "",
    "P2": "",
    "P3": "",
    "P4": "",
    "STANDARD SIZE": "No Standard Size",
    "POISSONS RATIO": "0.33",
    "COMMENTS": ""
  },
  {
    "NAME": "Rocket-Missile LT08",
    "CATEGORY": "Round",
    "SPECIFICATION": "National Standard (NS)",
    "TORSION MODULUS (PSI)": "11500000",
    "YOUNGS MODULUS (PSI)": "30000000",
    "DENSITY (LB/IN^3)": "0.283",
    "ALLOWABLE % TENSILE": "45",
    "% TENSILE TO SET": "60",
    "ALLOWABLE % BENDING": "80",
    "SF": "",
    "MIN DIAMETER/WIDTH (in)": "0.005",
    "MAX DIAMETER/WIDTH (in)": "0.0799",
    "EQUATION TYPE": "Binomial",
    "P0": "1000",
    "P1": "53504",
    "P2": "0.497643",
    "P3": "-0.239019",
    "P4": "0.07661564",
    "STANDARD SIZE": "Music Wire; Stainless Steel",
    "POISSONS RATIO": "0.31",
    "COMMENTS": "Rocket-Missile Wire, sizes less than 0.08\"\""
  },
  {
    "NAME": "Rocket-Missile GT08",
    "CATEGORY": "Round",
    "SPECIFICATION": "National Standard (NS)",
    "TORSION MODULUS (PSI)": "11500000",
    "YOUNGS MODULUS (PSI)": "30000000",
    "DENSITY (LB/IN^3)": "0.283",
    "ALLOWABLE % TENSILE": "45",
    "% TENSILE TO SET": "60",
    "ALLOWABLE % BENDING": "80",
    "SF": "",
    "MIN DIAMETER/WIDTH (in)": "0.005",
    "MAX DIAMETER/WIDTH (in)": "0.12",
    "EQUATION TYPE": "Constant",
    "P0": "300000",
    "P1": "0",
    "P2": "0",
    "P3": "0",
    "P4": "0",
    "STANDARD SIZE": "Music Wire; Stainless Steel",
    "POISSONS RATIO": "0.31",
    "COMMENTS": "Rocket-Missile Wire, sizes greater than or equal to 0.080\"\" and less than or equal to 0.120\"\""
  }
]
